Repository: enhantica/edi

# Co₂SiO₄ on HEiDi: the reflection files

One Co₂SiO₄ crystal measured on HEiDi (MLZ) at λ = 0.552 Å, from the supplementary files of Sazonov et al., Acta
Cryst. B 64 (2008) 661–668. Each file is a CIF `_refln` loop with h, k, l, FullProf's F²calc, F²meas, σ(F²meas) and
the observed status.

| File | Temperature | Reflections | σ |
| --- | --- | --- | --- |
| `heidi_300k.hkl` | 300 K | 1624 | as published |
| `heidi_55k.hkl` | 55 K | 1465 | as published |
| `heidi_2k5.hkl` | 2.5 K | 1424 | **estimated** |

**The 2.5 K uncertainties are estimated.** The published 2.5 K file holds 2θ in its σ column, so its σ are estimated

File: docs/user/cli/sc-neut-cwl_cosio-heidi/data/heidi_55k.hkl (part 2 of 2)
 _refln_F_squared_calc 
 _refln_F_squared_meas 
 _refln_F_squared_sigma 
 _refln_observed_status 
   4   6   7       10.20        8.60      4.27 o
  13   6   4        0.26        5.31      4.10 o
  15   6   2       39.02       35.14      2.20 o
   7   5   7        5.73        5.43      4.22 o
  18   3   0       47.62       49.64      4.43 o
  11   1   7        5.33        1.34      4.29 o
  12   8   2       30.08       28.71      2.18 o
  11   8   3        2.50        1.51      4.23 o
 -15   2   5      369.42      362.41     11.58 o
   3   4   8       18.50       15.57      2.21 o
  10   3   7       16.70       18.59      2.19 o
   7   8   5       49.61       49.23      2.25 o
   9   6   6       75.61       75.29      2.95 o
  18   2   2       75.87       74.18      6.17 o
 -17   4   2       29.36       29.63      4.44 o
  18   3   1        4.21        0.91      8.69 o
  13   7   3       58.82       58.03      2.30 o
   9   4  -7      247.93      244.75     10.72 o
  16   3   4      151.09      150.52      9.88 o
  17   3   3       40.85       38.92      4.55 o
   7   2   8      501.92      508.28      6.25 o
  10   9   2       77.17       83.82      3.61 o
  12   4   6       68.37       67.83      2.62 o
   5   6   7       78.02       80.36      3.26 o
  13   5   5       73.84       66.89      2.73 o
  14   4   5       55.00       50.13      2.40 o
  14   7   2        0.04        0.08      4.39 o
   6   3   8        0.75        2.19      4.34 o
   4   4   8       38.76       39.54      2.27 o
  11   2   7      134.45      138.98      4.95 o
   7   7   6      254.22      254.86      5.33 o
  10   7   5        0.11        1.78      4.31 o
   8   0   8       21.51       22.66      2.21 o
  11   5   6       34.62       35.53      2.28 o
   9   9   3       13.28        7.46      4.49 o
  16   6   0      154.21      149.17      5.05 o
  13   3   6       60.59       61.91      2.53 o
  13   8   1        1.24        1.42      4.34 o
  12   7   4      133.70      141.13      4.96 o
 -14   0   6      132.10      131.15      9.85 o
  10   8   4       15.18       14.82      4.45 o
 -17   0   4        6.29        4.99      8.86 o
   8   1   8       15.53       16.97      4.47 o
  11   9   1        1.90        0.00      4.53 o
   8   5   7        0.25        2.46      4.40 o
 -19   0   1        3.85        8.61      8.69 o
 -18   0   3      113.49      114.37      9.34 o
  14   1   6      259.54      264.18     11.02 o
  12   6   5        4.04        0.00      4.47 o
 -17   1   4       43.13       42.98      4.62 o
  16   6   1       62.89       65.11      2.93 o
  17   5   1        1.05        3.95      4.39 o
  15   3   5        2.66        9.28      8.68 o
  19   1   1       49.81       50.22      4.63 o
  18   1   3      197.20      199.17     10.59 o
   8   8   5        3.14        6.11      4.40 o
   5   4   8      237.17      239.62      5.37 o
 -18   3   2       11.29        9.70      6.75 o
   6   6   7        0.11        5.53      4.45 o
  12   0   7        6.05        5.06      4.52 o
  18   4   0      303.16      303.75     11.45 o
   1   5   8      428.27      423.17      6.16 o
  16   5   3       58.62       60.75      2.56 o
   4   8   6      178.51      178.71      5.24 o
   0   7   7       46.92       44.08      2.40 o
 -16   0   5       21.79       24.13      4.58 o
   7   3   8      256.48      268.53      5.61 o
   8   2   8        6.81        5.81      4.60 o
   1   7   7      132.27      134.21      5.12 o
  15   5   4       32.23       35.21      2.33 o
  15   6   3       22.99       11.88      4.70 o
  10   6   6      162.76      169.18      5.20 o
  12   1   7       22.48       21.86      2.31 o
  15   7   1        0.04        0.00      4.54 o
  10   4   7        0.00        5.36      4.54 o
   2   5   8        0.29        3.90      4.60 o
  12   8   3       19.03       15.42      4.70 o
  14   2   6        2.51        2.80      4.54 o
  11   3   7      165.18      163.87      5.27 o
  16   1   5        9.57       10.02      9.27 o
  17   2   4      263.92      268.59     17.70 o
   8   7   6      428.67      424.73      6.28 o
   2   7   7        2.91        3.22      4.68 o
  18   4   1       16.04       18.23      4.66 o
  13   8   2       67.22       68.65      3.12 o
  14   6   4        5.69       17.07      4.61 o
   1   0   9        6.52        7.73      4.57 o
   8   9   4       23.81       21.43      2.39 o
  16   4   4       57.19       55.95      5.12 o
  19   2   1       22.95       23.54      6.92 o
  18   2   3      280.96      281.02     11.75 o
   9   0   8       52.63       51.68      2.42 o
  17   4   3       99.54      100.92      8.05 o
   0   1   9      191.89      199.99      5.40 o
  11   9   2       30.89       28.86      2.42 o
   1   1   9       69.02       69.97      2.62 o
   3   5   8      121.03      118.32      4.74 o
   2   0   9       76.23       75.90      2.86 o
  19   0   2        1.53        3.31      9.38 o
   6   4   8        4.75        0.00      4.72 o
   9   1   8       20.17       25.02      2.37 o
   5   8   6       14.48       13.15      4.85 o
   3   7   7       83.96       84.43      3.31 o
  10   9   3      618.63      624.08      7.00 o
  16   6   2       92.16       98.90      3.72 o
  17   5   2        1.74        4.61      4.62 o
  11   7   5      148.38      152.22      5.26 o
   9   5   7        0.02        0.00      4.80 o
  14   7   3       54.86       54.33      2.50 o
   7   6   7       65.15       71.11      3.03 o
   2   1   9       14.97        3.59      4.87 o
 -19   1   2       30.17       28.40      4.90 o
  12   2   7        1.17        0.00      4.76 o
  12   9   0      211.03      207.55      5.62 o
  13   4   6      358.52      363.44      6.11 o
  16   2   5       40.41       43.68      4.93 o
  11   8   4        2.54        3.83      4.79 o
   3   0   9      182.62      177.30      5.58 o
  12   5   6       26.47       17.82      4.96 o
  14   8   0        1.38        3.68      4.75 o
  14   5   5       18.70       22.66      4.92 o
   9   8   5       91.68       89.20      3.53 o
   4   5   8        9.10        8.57      4.94 o
   8   3   8       14.41       10.72      4.96 o
   3   1   9      165.97      168.44      5.55 o
  12   9   1       18.92       21.50      2.48 o
   4   7   7       42.87       44.54      2.57 o
  13   7   4       71.93       66.13      2.63 o
  15   4   5       41.57       40.92      5.08 o
  15   7   2        0.90        0.00      4.88 o
   1   2   9       22.48       20.95      4.99 o
  14   3   6      139.57      132.61      4.74 o
   9   2   8      120.98      122.24      5.19 o
  14   8   1        2.36        8.86      4.85 o
 -17   3   4       16.34       15.54      9.98 o
 -18   4   2       25.53       25.87      5.01 o
  13   6   5        2.18        1.13      4.94 o
   2   2   9       16.07       20.80      2.48 o
  19   2   2       73.01       76.03      6.46 o
   4   0   9        6.48        8.45      4.83 o
   6   8   6      189.84      186.28      5.84 o
 -15   0   6      234.38      233.97     11.88 o
  19   3   1       74.84       74.87      5.91 o
 -18   3   3       22.21       22.45      5.06 o
   9   7   6       83.24       92.13      3.72 o
   7   4   8       17.23       17.62      5.00 o
  11   6   6       70.83       65.74      2.65 o
   9   9   4      285.97      293.27      6.17 o
   4   1   9       21.74       23.46      2.54 o
 -15   1   6       42.01       41.73      5.23 o
  10  10   0        9.15       14.70      5.15 o
  11   4   7       11.06       17.10      4.97 o
   5   5   8        4.30        0.22      5.10 o
  13   0   7       26.62       27.55      2.57 o
   3   2   9      414.48      425.12      6.73 o
  10   0   8       15.61       18.47      2.56 o
   5   7   7       57.31       57.19      2.70 o
   8   6   7       31.91       34.87      2.63 o
  12   3   7       49.13       46.97      2.66 o
  18   5   0      140.53      138.72      5.70 o
  18   0   4      298.74      303.29     12.70 o
 -16   3   5       55.14       56.90      5.39 o
  13   1   7       65.39       63.53      2.87 o
  13   8   3        7.88        5.11      5.25 o
  10   1   8       16.66       16.37      5.19 o
  10  10   1        6.50       11.21      5.25 o
  17   6   1        5.85       12.25      5.10 o
  20   0   0      160.45      168.17     11.76 o
   5   0   9      205.04      214.45      6.04 o
  16   7   0      390.27      387.12      6.73 o
  10   5   7       45.79       47.49      2.71 o
  18   1   4        9.38       11.64     10.55 o
  12   9   2        0.10        0.00      5.35 o
  11   9   3       29.65       31.36      2.75 o
   0   3   9      136.09      129.46      5.00 o
  18   5   1      462.74      481.25      7.02 o
  19   0   3      176.94      186.19     12.02 o
   0   6   8        2.91        9.46      5.36 o
  20   1   0       74.73       71.18      6.01 o
   1   3   9      313.68      324.00      6.51 o
   4   2   9       50.24       44.88      2.78 o
  14   8   2       33.42       35.98      2.71 o
   5   1   9      189.38      188.88      6.10 o
  15   2   6       94.11       95.54      7.65 o
   7   9   5      151.92      151.15      5.79 o
   1   6   8        9.00        5.99      5.40 o
  16   5   4        1.15        0.00      5.37 o
  16   6   3       55.57       54.52      2.79 o
   9   3   8       50.89       50.55      2.76 o
  12   7   5      154.60      150.05      6.00 o
  17   5   3       24.17       18.92      5.53 o
  20   0   1      274.96      283.49     12.87 o
   7   8   6      167.83      159.96      6.16 o
  10   8   5       15.04       16.02      2.73 o
  17   0   5      147.09      141.33     11.01 o
  16   7   1      313.67      315.74      6.69 o
  15   6   4       12.47       14.46      2.68 o
  19   1   3       76.09       75.60      6.22 o
   2   3   9       23.51       24.36      2.76 o
  19   3   2        6.07        3.79     10.89 o
   6   5   8        1.04       10.64      5.30 o
   2   6   8       54.66       60.04      2.85 o
  12   8   4        3.48        3.18      5.43 o
 -20   1   1       27.72       29.70      5.48 o
   6   7   7        1.79        0.00      5.60 o
 -17   1   5       88.34       91.53      7.24 o
   8   4   8       20.99       16.37      5.58 o
  13   2   7      362.47      351.81      6.89 o
  10   2   8        7.27        6.16      5.47 o
  13   5   6       23.72       27.96      2.75 o
  18   2   4       60.50       62.29      2.87 o
  14   4   6      113.91      110.01      3.77 o
  17   4   4        0.48        0.00      5.43 o
   3   3   9      173.83      170.04     12.54 o
  15   7   3       11.12        2.00      5.55 o
  10   7   6       10.38        7.59      5.62 o
   6   0  -9       53.16       53.03      5.69 o
  20   2   0      142.03      146.65      5.63 o
   3   6   8       11.52       14.64      5.57 o
   5   2  -9       91.54       89.74      6.72 o
  13   9   1       99.03      105.00      4.10 o
  19   4   1        1.69        3.24      5.44 o
  18   4   3      125.36      125.03      4.80 o
  10   9   4      184.18      185.22     12.84 o
  10  10   2       21.89       21.35      5.73 o
  17   6   2        0.00        7.00      5.42 o
   9   6  -7       69.74       71.13      5.92 o
   6   1  -9       92.47       97.31      7.12 o
  19   2   3       16.97       18.92      2.76 o
  15   5   5        3.10        6.01      5.48 o
  14   7   4        5.16       14.71      5.43 o
  18   5   2        1.61        7.82      5.52 o
  20   2   1       85.42       82.81      3.15 o
  17   2   5      159.31      163.83      6.05 o
  12   6   6       94.10       91.46      3.53 o
  11   0   8       93.83       94.71      3.39 o
   4   3   9       12.53       14.19      5.48 o
  14   6   5        0.14        6.71      5.43 o
  12   4   7        4.83        0.98      5.54 o
  15   3   6       15.12       11.77      2.77 o
  15   8   1       85.79       84.05      3.35 o
  20   0   2       24.47       26.89      2.80 o
   8   9  -5       28.88       27.93      5.81 o
   4   6   8        0.74        3.52      5.68 o
  16   4   5        6.61        7.36      5.55 o
  16   7   2      247.98      254.03      6.51 o
   7   5   8       13.83       15.40      5.55 o
   8   8   6       35.83       40.05      5.78 o
   2   8  -7       36.92       36.98      5.86 o
  11   1   8        1.78        0.00      5.57 o
  11  10   1       13.77       13.54      2.86 o
   7   7  -7      374.76      372.61     14.15 o
  20   1   2        4.19        0.00      5.55 o
  11   5   7       42.29       43.98      2.83 o
  13   3   7        0.31        0.00      5.58 o
  16   0   6      204.66      205.01      6.44 o
  14   0   7        8.48       16.94      5.53 o
  10   3   8       15.97       18.47      5.65 o
   6   2   9       48.47       47.41      2.90 o
   1   4   9        0.00        0.38      5.55 o
   7   0   9       13.04        8.08      5.63 o
  12   9   3        5.33        5.56      5.72 o
  18   3   4        1.10        3.44      5.47 o
   9   4  -8       57.22       61.75      5.77 o
   3   8  -7      103.76      101.47      7.71 o
  11   8   5      423.67      435.96      7.25 o
  16   1   6        0.00        4.33      5.50 o
  14   1   7        2.99        4.98      5.53 o
  13   9   2        7.88       11.15      2.87 o
  14   8   3       52.61       56.34      2.95 o
  20   3   0      363.68      375.65      7.12 o
   2   4   9       62.02       64.99      6.00 o
  19   4   2        6.67        1.94      5.65 o
   5   3   9       13.38       20.23      5.62 o
   7   1   9       42.12       44.19      5.80 o
   5   6   8        4.52        5.28      5.68 o
  19   3   3       17.64       12.21      5.77 o
  13   7   5       79.63       84.62      3.00 o
  11   2   8      247.37      253.05      6.67 o
  18   6   0        7.86        6.73      5.71 o
  20   2   2      275.93      277.36      6.90 o
  20   3   1       64.72       64.73      2.96 o
  17   3   5      317.44      320.07      6.93 o
   3   4  -9       76.90       74.47      6.05 o
   4   8   7       10.75        7.01      5.84 o
  13   8   4        2.35        0.00      5.75 o
  15   8   2       46.32       44.63      2.99 o
  11   7   6       11.45        9.77      5.80 o
  10   6   7        3.85        4.59      5.67 o
  11   9   4       24.19       18.60      5.98 o
   8   5   8       16.54       18.67      8.84 o
  11  10   2        0.05        0.00      5.89 o
  16   2   6        0.06        2.49      5.69 o
  18   6   1       71.24       70.46      3.04 o
  14   2   7       65.48       67.89      3.00 o
  14   9   0      868.36      869.16      8.99 o
  19   0   4       83.95       84.06      3.08 o
   8   7   7        2.18       11.09      5.77 o
   9   9   5       39.33       41.56      6.04 o
   7   2   9       29.94       31.63      5.85 o
  16   6   4       44.54       45.38      2.99 o
  14   5   6      361.31      345.08      7.27 o
   9   8   6       52.58       50.31      6.11 o
  10  10   3        0.00        2.77      5.93 o
  17   5   4       69.46       71.82      2.98 o
  17   6   3        1.94        6.57      5.76 o
   6   3  -9      134.48      137.96     10.37 o
  19   1   4       27.62       31.12      2.92 o
  17   7   1       15.10       12.58      2.94 o
   4   4   9       10.50        8.87      5.82 o
   6   6   8       21.15       21.56      5.90 o
  12  10   0       44.35       38.36      3.06 o
  15   4   6      202.84      205.70      6.69 o
  19   5   1       31.92       31.27      2.95 o
   8   0  -9       38.89       40.37      5.94 o
  18   5   3      430.91      433.63      7.56 o
  14   9   1       26.01       29.78      2.96 o
  18   0   5        0.08        0.00      5.73 o
  12   0   8       13.06        9.79      5.75 o
   5   8   7        0.63        2.36      5.84 o
  20   0   3      352.99      350.74      7.28 o
   6   9   6       15.21        7.87      5.93 o
  13   6   6       88.73       89.58      3.11 o
   1   7   8       45.00       44.95      6.05 o
  16   7   3      491.40      491.04      7.78 o
   8   1   9        5.08        0.00      5.77 o
  18   1   5       38.96       35.94      2.96 o
  13   4   7        5.28        9.02      5.75 o
  12   1   8        0.96        8.34      5.58 o
  12  10   1        3.40        7.02      5.82 o
  15   7   4      169.34      167.03      6.53 o
  10   4   8       15.40        9.52      5.72 o
  11   3   8        8.25       11.68      5.76 o
  20   1   3        9.53        5.02      5.76 o
  16   8   0       73.37       73.85      3.18 o
  12   5   7        7.23        8.67      5.78 o
  20   3   2      140.44      134.40      5.23 o
   2   7   8        0.72        7.71      5.82 o
  18   4   4      193.00      184.23      6.74 o
  21   0   1        0.89        3.39      5.78 o
  16   5   5        0.58        7.13      5.76 o
  19   2   4       15.71       18.39      2.90 o
  15   6   5      136.37      137.03      5.34 o
  20   4   0      189.55      178.76      6.68 o
   5   4   9      144.55      143.30     12.07 o
  21   1   1        7.42        0.00      5.95 o
  12   8   5        1.26        2.53      5.82 o
  18   6   2        0.39        0.00      5.93 o
   0   5   9      231.85      239.07     13.70 o
  16   3   6        9.33        7.73      5.90 o
  16   8   1       41.42       41.14      3.02 o
  14   3   7        5.40        2.22      5.89 o
  13   9   3       19.84       24.36      5.93 o
  19   4   3      130.32      133.00      5.73 o
   9  10   4        0.71        3.66      5.84 o
   1   5   9        0.00        2.13      5.86 o
   3   7   8      261.30      269.25     14.08 o
   7   3   9        7.13        4.87      5.89 o
   8   2   9      116.32      112.79      9.38 o
   9   5  -8      183.92      184.24     13.49 o
  18   2   5       20.47       11.65      6.02 o
  20   4   1      144.47      144.98      5.78 o
   7   6  -8      228.72      234.02     13.77 o
   6   8   7        0.01        3.65      5.92 o
  17   4   5      111.82      106.47      4.44 o
  17   7   2       18.39       22.10      2.96 o
  15   0   7       70.17       72.82      3.09 o
  12   2   8       10.48       10.64      5.90 o
   9   7   7       10.46       17.43      5.83 o
   2   5   9        8.37       11.86      5.97 o
  19   5   2       60.48       62.11      3.08 o
  14   9   2      602.81      604.20      8.31 o
  20   2   3        6.41       11.84      5.86 o
  11   6   7       59.49       57.80      3.13 o
   7   9   6        0.03        0.69      6.05 o
  10   9  -5       93.34       96.30      7.53 o
  15   1   7       88.62       90.21      3.30 o
  12   7   6       48.22       50.13      3.11 o
  15   8   3       95.69       91.76      3.43 o
  10   8   6       22.22       26.01      6.03 o
  17   0   6      132.66      127.04      5.25 o
  14   7   5        0.12        0.00      6.09 o
   9   0  -9      620.85      637.60     17.02 o
  12   9   4       51.50       56.12      3.11 o
   4   7   8        8.77        3.03      6.13 o
  21   2   1      108.10      119.22      4.45 o
  12  10   2       97.06      107.88      4.20 o
  11  10   3       35.88       29.42      3.14 o
   3   5   9      145.99      143.36     11.21 o
   6   4   9       50.89       52.43      6.28 o
  17   1   6        0.10        7.43      5.93 o
  14   8   4       22.90       23.61      3.10 o
   9   1  -9       47.55       49.85      6.27 o
  21   0   2        1.49        2.14      6.04 o
  19   3   4        0.02        2.92      6.13 o
  21   1   2       58.31       56.39      3.20 o
  16   8   2        0.03        0.39      6.28 o
   0   0  10      116.54      120.54      9.39 o
  15   2   7      108.54      108.95      4.97 o
   1   0 -10      133.58      133.03     10.68 o
  11   4   8       27.94       26.71      3.18 o
   7   8   7        2.00       10.71      6.29 o
   4   5   9       29.65       34.11      6.44 o
  15   5   6      209.13      211.23      7.15 o
  13   0   8      597.50      618.97      8.73 o
  20   4   2       36.08       34.43      3.23 o
   8   3   9        1.69        9.00      6.18 o
   5   7  -8      185.03      189.80     14.19 o
  18   3   5        0.03        0.00      6.24 o
   8   6   8        6.61        8.61      6.35 o
  12   3   8        1.29        0.00      6.32 o
   1   1  10       61.86       59.74      6.63 o
   2   0  10        0.38        7.92      6.19 o
  17   2   6      142.92      145.85      5.45 o
   9   2   9       52.05       57.07      6.50 o
  20   3   3        0.59        2.04      6.30 o
  18   7   0       24.25       29.99      3.20 o
  13   1   8        2.97        0.00      6.45 o
  15   9   1        2.21        4.78      6.38 o
  13  10   1       45.03       49.15      3.31 o
  14   6   6        6.88        8.69      6.46 o
  10  10   4       43.79       42.53      3.32 o
  17   6   4      105.62      106.18      4.49 o
   8   9   6      105.42      106.33      8.05 o
  13   5   7      214.77      209.32      7.42 o
  16   4   6      166.49      161.82      6.59 o
  14   4   7       14.15       13.14      6.41 o
  10   5   8       15.60       21.41      6.39 o
   2   1  10       44.73       45.74      6.58 o
  21   2   2       17.62       22.20      3.24 o
   7   4   9        0.82        6.93      6.40 o
  10   7   7        9.30        9.44      6.43 o
  19   6   1       33.15       35.96      3.26 o
  18   5   4       21.43       14.74      6.59 o
  18   6   3      217.84      225.27      7.31 o
  21   3   1        4.58        5.12      6.31 o
   3   0  10       21.36       22.90      6.53 o
  18   7   1       13.13       10.83      6.60 o
  13   8   5       32.23       22.35      6.85 o
  20   5   0        0.17        0.00      6.57 o
  20   0   4       24.30       24.23      3.33 o
   5   5   9      443.73      459.62     16.86 o
  16   7   4      209.09      207.23      7.44 o
   8  10   5        6.91        1.71      6.77 o
  17   7   3       83.16       84.53      3.47 o
   0   2 -10       39.28       42.59      6.74 o
  10   0  -9       49.13       48.49      6.82 o
   3   1  10        2.66        0.00      6.62 o
  11   9   5      102.81       95.72      3.93 o
   1   2 -10       96.28      100.27      8.16 o
  19   5   3      144.13      152.91      6.42 o
  11   8   6       25.76       21.49      6.70 o
  14   9   3        0.05        7.91      6.55 o
  19   0   5      103.12      105.60      4.08 o
  20   1   4       16.00       14.12      6.63 o
   6   7   8        0.56        8.73      6.64 o
  12   6   7        1.77        0.00      6.68 o
  13   2   8       29.58       31.13      3.34 o
  16   6   5        6.26        0.00      6.88 o
  20   5   1        8.74       12.35      6.55 o
  10   1   9       27.60       25.34      6.84 o
  17   5   5        3.67        5.69      6.59 o
  15   3   7       53.60       48.67      3.44 o
   2   2  10        6.72        3.66      6.74 o
   4   0 -10       50.71       53.24      6.90 o
  19   1   5       39.94       37.52      3.41 o
   8   8  -7       33.35       34.77      6.94 o
  13   7   6      120.34      111.81      4.61 o
  12  10   3       20.11       22.84      6.93 o
   4   9   7        9.77       13.06      7.06 o
  13   9   4       23.39       28.83      6.94 o
  19   4   4       44.63       48.41      3.45 o
  17   3   6       11.55        0.00      6.94 o
  17   8   1       20.25       19.18      6.96 o
   4   1 -10       40.39       39.03      7.01 o
  15   9   2       90.93       90.83      3.75 o
  13  10   2      113.97      115.75      4.66 o
  11  11   1       10.70       11.60      7.07 o
   1   6   9        0.05        0.00      6.94 o
  21   0   3        5.16       10.31      6.68 o
   9   3   9       30.45       33.68      6.94 o
  16   0   7        3.43        6.52      6.80 o
   9   6  -8       94.81      101.53      7.31 o
  22   0   0      159.15      157.67      6.43 o
   3   2  10       33.43       20.71      7.10 o
   6   5  -9       58.45       58.37      7.25 o
  15   7   5        8.23        1.02      6.98 o
   0   8  -8       23.85       27.15     10.68 o
   2   6   9       27.14       26.05     10.67 o
  21   1   3       16.53        7.00      7.11 o
  19   6   2       35.17       43.14      3.51 o
  20   2   4        5.08        0.00      7.07 o
  16   1   7       13.50       18.80      6.92 o
  21   3   2      131.84      140.77      5.55 o
   1   8   8        0.09        2.97      7.11 o
  16   8   3       38.97       42.71      3.56 o
   8   4   9       46.48       51.13      7.14 o
   9   9  -6      279.02      271.81     16.52 o
  22   1   0        5.06        0.00      7.04 o
  18   4   5        0.54       17.84      6.77 o
  18   7   2       24.03       28.44      3.51 o
  10   2   9        7.79        6.58      6.94 o
  12   4   8       11.78       15.46      6.83 o
  15   8   4       22.09       26.87      7.04 o
   5   0 -10      236.84      248.38     16.09 o
  22   0   1      188.41      192.36      7.47 o
  19   2   5        1.12        3.07      6.90 o
  20   4   3      224.44      222.70      7.93 o
   2   8   8        0.03        0.78      7.13 o
  11  10   4       14.64       12.40      7.26 o
   7   7   8      344.25      360.04     17.15 o
   3   6  -9      139.70      142.24     10.89 o
  18   0   6       16.94        6.66      7.07 o
  14  10   0       95.29      106.27      4.66 o
   1   3  10        5.96        0.00      7.22 o
   5   9  -7      301.35      300.23     16.98 o
   4   2 -10       32.99       33.23      7.24 o
  11   5   8       21.53       28.45      3.56 o
   5   1  10        1.88        3.65      7.02 o
  22   1   1        3.15       10.12      7.16 o
   9  10  -5       86.47       81.05      7.75 o
  13   3   8       27.95       23.67      7.22 o
  20   5   2       38.71       41.80      3.59 o
  14   0   8       49.50       54.16      3.66 o
  11   7   7      303.69      295.27      8.43 o
  21   4   1        0.01        5.00      6.98 o
  18   1   6       67.47       68.04      3.70 o
   2   3  10      103.05      106.64      8.09 o
   3   8   8       14.04       12.52      7.28 o
  21   2   3       24.84       20.37      7.26 o
  16   2   7        2.74        6.14      7.01 o
  16   9   0        0.54        0.00      7.32 o
  14   1   8       10.62        8.79      7.26 o
  14  10   1       81.97       84.80      3.79 o
  22   2   0      627.81      651.92      9.41 o
  17   8   2        1.79        7.56      7.23 o
  11   0   9      282.79      279.06      8.37 o
  11  11   2        5.03        0.00      7.33 o
  16   5   6        6.79        5.08      7.11 o
  14   5   7        1.47        4.38      7.12 o
   9   8   7       16.23       10.97      7.48 o
   4   6  -9       31.48       30.99     10.97 o
  15   6   6      109.86      109.70      4.44 o
   7   5  -9      185.08      191.17     15.42 o
  12   9   5       10.77        9.06      7.26 o
   3   3 -10      138.92      148.29     12.85 o
  15   4   7       15.25       16.87      7.18 o
  11   1   9        3.60        0.00      7.22 o
   6   0  10       98.24      107.20      8.09 o
  16   9   1        3.27        0.00      7.28 o
  12   8   6       12.57       19.28      7.27 o
   5   2 -10       44.63       44.18      7.40 o
  22   2   1        7.24        5.89      7.20 o
  14   8   5        2.00        0.00      7.30 o
  20   3   4      126.23      128.63      5.31 o
  12  11   0      363.40      368.56      8.76 o
   4   8  -8       40.09       38.84      7.46 o
  10   3  -9       39.84       41.15      7.39 o
   6   9   7       45.72       47.30      7.56 o
  13   6   7      185.65      192.01      7.10 o
   6   1  10       19.93       20.72      7.22 o
  22   0   2       54.48       58.31      3.76 o
  18   2   6       50.64       49.62      3.72 o
  10   6   8        8.92        6.13      7.34 o
  17   4   6       56.42       56.40      3.71 o
  19   3   5        0.04        0.84      7.20 o
   9   4  -9      417.60      413.66     18.07 o
  18   6   4        3.08        0.00      7.38 o
  14   2   8        0.00        2.85      7.22 o
   8   7   8       14.83       17.98      7.35 o
  22   1   2       85.37       88.84      3.85 o
  12  11   1      366.94      358.76      8.95 o
  15   9   3       41.94       46.88      3.73 o
  13  10   3       49.68       60.39      3.77 o
  10   9   6       25.16       26.11     11.38 o
   4   3  10        7.99       13.89      7.31 o
  20   6   0       79.84       82.36      3.77 o
   5   6  -9      168.14      170.04     12.83 o
  21   4   2        2.38        8.11      7.26 o
  14   7   6       85.03       89.65      3.83 o
  17   7   4        8.80       13.71      7.26 o
  11   2   9      354.00      363.76      8.86 o
  19   5   4       88.46       91.69      3.85 o
  19   6   3        1.17        1.98      7.35 o
  14   9   4      257.39      258.53      8.55 o
  21   3   3       30.38       29.51      3.72 o
  14  10   2        6.33        0.00      7.54 o
  16   3   7       27.10       31.16      7.45 o
  19   7   1       84.26       83.80      3.88 o
  18   7   3        0.01        2.31      7.35 o
   5   8   8       24.10       29.16      7.54 o
  22   3   0       26.46       28.74      3.75 o
   0   4 -10       81.35       82.96      7.73 o
  20   6   1        1.70        1.15      7.29 o
   7  10  -6       32.18       28.24     11.39 o
  10  10   5        0.38        0.71      7.44 o
  17   6   5      207.40      207.38      8.09 o
   6   2 -10       46.17       52.87      7.87 o
   1   4  10       59.42       60.50      7.67 o
   7   0  10       21.13       29.11      7.48 o
  18   8   0       39.03       45.10      3.77 o
  13   4   8      433.82      436.12      9.17 o
  12  10   4        1.38        2.04      7.47 o
   8   5   9        8.46        0.00      7.72 o
  16   9   2        7.99       18.97      7.39 o
  18   5   5      115.35      119.27      5.34 o
  22   2   2      273.77      286.38      8.70 o
  12   5   8        0.55        0.00      7.52 o
   2   4  10        0.04       13.31      7.44 o
   5   3  10       33.75       27.86      7.66 o
   7   9   7        8.63       10.67      7.49 o
  21   0   4        0.06        6.13      7.29 o
  22   3   1       33.41       35.75      3.80 o
   7   1  10        3.79        0.00      7.44 o
  20   5   3       23.36       25.06      7.56 o
  12   7   7       59.04       59.03      3.89 o
  20   0   5       84.63       90.75      3.90 o
  10   8   7        2.93        2.10      7.55 o
  17   0   7      120.80      124.43      5.08 o
  16   7   5       83.00       87.09      3.95 o
  18   3   6       49.87       53.72      3.84 o
  18   8   1       33.57       30.42      3.87 o
   6   6   9       45.48       21.67      7.92 o
  21   1   4        0.01        6.88      7.46 o
  20   1   5       19.36       18.29      7.59 o
  16   8   4        3.64        0.00      7.71 o
  17   1   7        5.02       15.94      7.49 o
  14   3   8       11.71       21.91      7.55 o
  21   5   1       10.03        0.00      7.63 o
  12   0   9       75.79       85.28      3.93 o
  12  11   2       23.04       21.58      3.87 o
  17   8   3       56.88       58.56      3.95 o
  11  11   3       60.66       58.93      4.00 o
   3   4  10       22.61        9.65      7.85 o
   0   7  -9      101.07      108.52      9.31 o
   1   7   9      461.89      466.06     19.46 o
  20   4   4       32.54       37.41      3.87 o
   6   8   8        4.80        0.00      7.80 o
  15   0   8      188.36      192.84      7.83 o
   9   7  -8      156.23      168.92     12.72 o
  12   1   9       17.61       20.83      3.80 o
  10   4   9       38.64       38.00      7.84 o
  11   3   9       63.55       64.42      3.94 o
  13   9   5       72.41       67.70      4.04 o
  11   6   8       59.57       60.55      3.97 o
   2   7   9       26.12       13.31      8.07 o
  19   4   5       56.26       49.65      3.93 o
  19   7   2        0.57        0.00      7.70 o
   7   2  10      215.15      225.31     16.61 o
  15   1   8       76.94       79.02      3.98 o
  15  10   1       15.70        0.00      8.10 o
  13   8   6      109.04       98.91      4.13 o
  20   6   2      190.27      208.05      7.78 o
