Repository: enhantica/edi

<p>
  <picture>
    <!-- light mode logo -->
    <source media='(prefers-color-scheme: light)' srcset='https://raw.githubusercontent.com/easyscience/assets-branding/refs/heads/master/easydiffraction/logos/light.svg'>
    <!-- dark mode logo -->
    <source media='(prefers-color-scheme: dark)' srcset='https://raw.githubusercontent.com/easyscience/assets-branding/refs/heads/master/easydiffraction/logos/dark.svg'>
    <!-- default logo == light mode logo -->
  </picture>
**EasyDiffraction** is software for calculating diffraction patterns
from a structural model and fitting its parameters to measured
data, for powder and single-crystal neutron and X-ray diffraction.

**EasyDiffraction** comes with three interfaces that share one
calculation engine and one project format, so a project started in one
opens in the others:

- 🖥️ **Application**, a graphical interface:
  - in your browser, with nothing to install;
  - on your desktop, for macOS (Apple silicon) and Linux (x86-64).
- 🐍 **Python**, the `easydiffraction` package:
  - in your own scripts;
  - in Jupyter notebooks.
- ⌨️ **Command line**, for saved projects without writing code:
  - the standalone `edi` executable, with no Python needed;
  - `python -m edi` from the Python package.

The application also includes an 🤖 **AI assistant** that explains and
carries out analysis steps in the open project.

## Useful Links

### For Users

- 📖 [Documentation](https://enhantica.github.io/edi/)
- 🌐 [Web app](https://enhantica.github.io/edi/webapp/)
- 🖥️ [Desktop app](https://enhantica.github.io/edi/application/desktop/)
- 🐍 [Python package](https://enhantica.github.io/edi/python/setup/)
- ⌨️ [Command line](https://enhantica.github.io/edi/cli/standalone/)
- 🤖 [AI assistant](https://enhantica.github.io/edi/user-guide/ai-assistant/)
- 🧪 [Tutorials](https://enhantica.github.io/edi/user-guide/tutorials/)
- ⬇️ [Releases](https://github.com/enhantica/edi/releases)
- 💬 [Get in Touch](https://enhantica.github.io/edi/about/community/)
- 🧾 [How to cite](https://enhantica.github.io/edi/about/citation/)

---
title: LaB6 on Echidna with FCJ asymmetry, scale against FullProf
description: >-

LaB6 on Echidna (ANSTO, constant wavelength) with the Thompson-Cox-Hastings pseudo-Voigt and Finger-Cox-Jephcoat axial-divergence asymmetry. The model is exactly the one FullProf computes, and only the scale is free.
---

# LaB6 on Echidna with FCJ asymmetry, scale against FullProf

LaB6 on Echidna (ANSTO, constant wavelength) with the Thompson-Cox-Hastings pseudo-Voigt and Finger-Cox-Jephcoat axial-divergence asymmetry. The model is exactly the one FullProf computes, and **only the scale is free**.

It is the CLI counterpart of the [`pd-neut-cwl_LaB6_fcj-asymmetry`](../../../dev/verification/pd-neut-cwl_LaB6_fcj-asymmetry.ipynb) verification page: where the page compares calculated patterns, this project fits FullProf's own data and checks the fitted scale lands on FullProf's.

## Run it

```bash
python -m edi fit docs/user/cli/pd-neut-cwl_lab6-echidna_fcj-asymmetry/project --dry
```

`--dry` leaves the project unchanged; drop it to write the fitted values
back. Add `--report machine --verbosity full` for the versioned `key=value` record the checks
read.

## What is checked

**Registered, not executing**. This project fits the scale alone against FullProf's verification
parameter set, so its fit is poor in both engines. CI and
`pixi run verify` neither run it nor check its `expected.json`. It becomes executing, with a fit of its
full `.pcr` parameter set, once every feature that fit needs exists.

`expected.json` holds the FullProf reference from a scale-only FullProf fit of the same model and data
(the scale, within FullProf's own uncertainty) and labelled regression pins; `PROVENANCE.md` names each.

File: docs/user/cli/pd-neut-cwl_lab6-echidna_fcj-asymmetry/fullprof/scale-fit.inp
COMM LaB6 Ge(331)
! Current global Chi2 (Bragg contrib.) =      14.93    
! Files => DAT-file: ECH0030684_LaB6_1p622A_fcj.dat,  PCR-file: ECH0030684_LaB6_1p622A_fcj
!Job Npr Nph Nba Nex Nsc Nor Dum Iwg Ilo Ias Res Ste Nre Cry Uni Cor Opt Aut
   1   7   1   0   2   0   0   1   0   0   1   0   0   0   0   0   0   0   1
!
!Ipr Ppl Ioc Mat Pcr Ls1 Ls2 Ls3 NLI Prf Ins Rpa Sym Hkl Fou Sho Ana
   2   2   1   0   1   0   4   0   0   2  10  -1   0   0   0   0   1
!
! Lambda1  Lambda2    Ratio    Bkpos    Wdt    Cthm     muR   AsyLim   Rpolarz  2nd-muR -> Patt# 1
 1.623899 1.623899  0.00000   80.000  12.000  0.0000  0.0000  180.00    0.0000  0.0000
!
!NCY  Eps  R_at  R_an  R_pr  R_gl     Thmin       Step       Thmax    PSD    Sent0
100  0.10  1.00  1.00  1.00  1.00    4.1642   0.049998   163.7564   0.000   0.000
!
! Excluded regions (LowT  HighT) for Pattern#  1
        0.00       10.00
      164.00      180.00
! 
! Additional scattering factors for Pattern#  1
!
       1    !Number of refined parameters
!
!  Zero    Code    SyCos    Code   SySin    Code  Lambda     Code MORE ->Patt# 1
 -0.45778    0.0  0.00000    0.0  0.00000    0.0 1.623899    0.00   0
!   Background coefficients/codes  for Pattern#  1  (Polynomial of 6th degree)
     777.346      52.434     365.757      14.659    -415.682       0.000
        0.00        0.00        0.00        0.00        0.00        0.00
!-------------------------------------------------------------------------------
!  Data for PHASE number:   1  ==> Current R_Bragg for Pattern#  1:   4.2230
!-------------------------------------------------------------------------------
nuclear
!
!Nat Dis Ang Pr1 Pr2 Pr3 Jbt Irf Isy Str Furth       ATZ    Nvk Npr More
   2   0   0 0.0 0.0 1.0   0   0   0   0   0        203.711   0   7   0
!
!
P m -3 m                 <--Space group symbol
!Atom   Typ       X        Y        Z     Biso       Occ     In Fin N_t Spc /Codes
La     La      0.00000  0.00000  0.00000  0.25812   0.02083   0   0   0    0  
                  0.00     0.00     0.00     0.00      0.00
B      B       0.19972  0.50000  0.50000  0.11925   0.12500   0   0   0    0  
                  0.00     0.00     0.00     0.00      0.00
!-------> Profile Parameters for Pattern #   1  ----> Phase #   1
!  Scale          Shape1      Bov      Str1      Str2      Str3   Strain-Model
  42.98374       0.00000   0.00000   0.00000   0.00000   0.00000       0
      11.00000     0.000     0.000     0.000     0.000     0.000
!       U            V            W             X            Y         GauSiz      LorSiz    Size-Model
     0.143431    -0.523140     0.590412     0.000000     0.054515     0.000000     0.000000       0
         0.00         0.00         0.00         0.00         0.00         0.00         0.00
!     a          b         c        alpha      beta       gamma      # Cell Info
   4.156885   4.156885   4.156885  90.000000  90.000000  90.000000   
    0.00000    0.00000    0.00000    0.00000    0.00000    0.00000
!  Pref1    Pref2      Asy1     Asy2     Asy3     Asy4      S_L      D_L
  0.00000  0.00000  0.00000  0.00000  0.00000  0.00000  0.08000  0.08000
     0.00     0.00     0.00     0.00     0.00     0.00     0.00     0.00
!  2Th1/TOF1    2Th2/TOF2  Pattern to plot
      10.000     163.756       1

File: docs/user/cli/pd-neut-cwl_lbco-hrpt_le-bail/fullprof/le-bail.inp
COMM pd-neut-cwl_lbco-hrpt_le-bail
!Job Npr Nph Nba Nex Nsc Nor Dum Iwg Ilo Ias Res Ste Nre Cry Uni Cor Opt Aut
1 7 1 5 0 0 0 0 0 0 0 0 0 0 0 0 0 1 1
!Ipr Ppl Ioc Mat Pcr Ls1 Ls2 Ls3 NLI Prf Ins Rpa Sym Hkl Fou Sho Ana
2 2 1 0 2 0 4 0 0 2 10 1 1 0 0 1 1
! Lambda1 Lambda2 Ratio Bkpos Wdt Cthm muR AsyLim Rpolarz 2nd-muR for Pattern# 1
1.494 1.494 0 87.425 60 0 0 180 0 0
!NCY Eps R_at R_an R_pr R_gl
200 0.001 0.2 0.2 0.2 0.2 10 0.05 164.85 0 0
!2Theta/TOF/E(Kev) Background for Pattern# 1
10 160 11
30 160 21
50 160 31
110 160 41
165 160 51
! Excluded regions (LowT HighT) for Pattern# 1
11 !Number of refined parameters
! Zero Code SyCos Code SySin Code Lambda Code MORE -> Patt# 1
0.3 61 0 0 0 0 0 0 0
! Data for PHASE number: 1
lbco
!Nat Dis Ang Pr1 Pr2 Pr3 Jbt Irf Isy Str Furth ATZ Nvk Npr More
4 0 0 0 0 1 2 0 0 0 0 0 0 7 0
P m -3 m <--Space group symbol
!Atom Typ X Y Z Biso Occ In Fin N_t Spc /Codes
La LA 0 0 0 0.5 0.01041666667 0 0 0 0
0 0 0 0 0
Ba BA 0 0 0 0.5 0.01041666667 0 0 0 0
0 0 0 0 0
Co CO 0.5 0.5 0.5 0.5 0.02083333333 0 0 0 0
0 0 0 0 0
O O 0 0.5 0.5 0.5 0.0625 0 0 0 0
0 0 0 0 0
! Profile Parameters for Pattern # 1 Phase lbco
! Scale Shape1 Bov Str1 Str2 Str3 Strain-Model
9 0 0 0 0 0 0
0 0 0 0 0 0
! U V W X Y GauSiz LorSiz Size-Model
0.08 -0.1 0.1 0 0.08 0 0 0
71 81 91 0 101 0 0
! a b c alpha beta gamma
3.88 3.88 3.88 90 90 90
111 111 111 0 0 0
! Pref1 Pref2 Asy1 Asy2 Asy3 Asy4 S_L D_L
0 0 0 0 0 0 0 0
0 0 0 0 0 0 0 0
! 2Th1/TOF1 2Th2/TOF2 Pattern to plot
10 164.85 1

File: docs/user/cli/pd-neut-cwl_y2o3_beta-adp/fullprof/scale-fit.inp
COMM Y2O3 Ge(551) 300mm_varH 15/10/13
! Current global Chi2 (Bragg contrib.) =      1.263    
! Files => DAT-file: y2o3.dat,  PCR-file: y2o3
!Job Npr Nph Nba Nex Nsc Nor Dum Iwg Ilo Ias Res Ste Nre Cry Uni Cor Opt Aut
   1   7   1  21   2   0   0   0   0   0   0   0   0   0   0   0   0   1   1
!
!Ipr Ppl Ioc Mat Pcr Ls1 Ls2 Ls3 NLI Prf Ins Rpa Sym Hkl Fou Sho Ana
   0   2   1   0   1   0   4   0   0   2  10   0   1   0   0   1   1
!
! Lambda1  Lambda2    Ratio    Bkpos    Wdt    Cthm     muR   AsyLim   Rpolarz  2nd-muR -> Patt# 1
 1.548220 1.548220  0.00000   10.000  20.000  0.0000  0.0000  160.00    0.0000  0.0000
!
!NCY  Eps  R_at  R_an  R_pr  R_gl     Thmin       Step       Thmax    PSD    Sent0
100  0.10  1.00  1.00  1.00  1.00      0.9500   0.050019   153.9000   0.000   0.000
!
!2Theta/TOF/E(Kev)   Background  for Pattern#  1
        12.5856      9864.0967          0.00
        19.4181      9431.1865          0.00
        21.8751      9165.1064          0.00
        27.8998      8813.4053          0.00
        32.9147      8632.3789          0.00
        39.1152      8237.0059          0.00
        45.7120      7896.9585          0.00
        51.9387      7764.3862          0.00
        60.5580      7483.5161          0.00
        68.1982      7260.7822          0.00
        81.3276      7112.5850          0.00
        88.7996      6847.3413          0.00
        94.3171      6772.0112          0.00
        98.1541      6625.6704          0.00
       100.9813      6586.0649          0.00
       104.3134      6502.6460          0.00
       108.7225      6404.9531          0.00
       116.0673      6495.7471          0.00
       121.4862      6277.9780          0.00
       131.2805      6314.6699          0.00
       135.7928      6504.0566          0.00
! 
! Excluded regions (LowT  HighT) for Pattern#  1
        0.00       12.00
      137.50      180.00
! 
!
       1    !Number of refined parameters
!
!  Zero    Code    SyCos    Code   SySin    Code  Lambda     Code MORE ->Patt# 1
 -0.01625    0.0  0.00000    0.0  0.00000    0.0 0.000000    0.00   0
!-------------------------------------------------------------------------------
!  Data for PHASE number:   1  ==> Current R_Bragg for Pattern#  1:   0.0000
!-------------------------------------------------------------------------------
Y2O3
!
!Nat Dis Ang Pr1 Pr2 Pr3 Jbt Irf Isy Str Furth       ATZ    Nvk Npr More
   3   0   0 0.0 0.0 1.0   0   0   0   0   0       3612.974   0   7   0
!
!
I a -3                   <--Space group symbol
!Atom   Typ       X        Y        Z     Biso       Occ     In Fin N_t Spc /Codes
!    beta11   beta22   beta33   beta12   beta13   beta23  /Codes
Y1     Y      -0.03236  0.00000  0.25000  0.00000   0.50000   0   0   2    0  
                  0.00     0.00     0.00     0.00      0.00
      0.00303  0.00272  0.00295  0.00000  0.00000  -0.00025
         0.00     0.00     0.00     0.00     0.00      0.00
Y2     Y       0.25000  0.25000  0.25000  0.00000   0.16667   0   0   2    0  
                  0.00     0.00     0.00     0.00      0.00
      0.00304  0.00304  0.00304 -0.00013 -0.00013  -0.00013
         0.00     0.00     0.00     0.00     0.00      0.00
O1     O       0.39072  0.15204  0.38030  0.00000   1.00000   0   0   2    0  
                  0.00     0.00     0.00     0.00      0.00
      0.00299  0.00310  0.00273 -0.00007 -0.00020  -0.00001
         0.00     0.00     0.00     0.00     0.00      0.00
!-------> Profile Parameters for Pattern #   1  ----> Phase #   1
!  Scale          Shape1      Bov      Str1      Str2      Str3   Strain-Model
  1.060200       0.00000   0.00000   0.00000   0.00000   0.00000       0
      11.00000     0.000     0.000     0.000     0.000     0.000
!       U            V            W             X            Y         GauSiz      LorSiz    Size-Model
     0.036631    -0.068345     0.131426     0.000000     0.000000     0.000000     0.000000       0
         0.00         0.00         0.00         0.00         0.00         0.00         0.00
!     a          b         c        alpha      beta       gamma      # Cell Info
  10.605744  10.605744  10.605744  90.000000  90.000000  90.000000   
    0.00000    0.00000    0.00000    0.00000    0.00000    0.00000
!  Pref1    Pref2      Asy1     Asy2     Asy3     Asy4      S_L      D_L
  0.00000  0.00000  0.00000  0.00000  0.00000  0.00000  0.00000  0.00000
     0.00     0.00     0.00     0.00     0.00     0.00     0.00     0.00
!  2Th1/TOF1    2Th2/TOF2  Pattern to plot
      12.000     137.500       1

File: docs/user/cli/pd-neut-tof_cecoal-polaris_chebyshev/fullprof/ls-fit.inp
COMM CeCoAl3 RT #13744 ThCr2Si2 type  TSample:   300.00 K
! Current global Chi2 (Bragg contrib.) =      2.031    
! Files => DAT-file: full-fit.dat,  PCR-file: full-fit
!Job Npr Nph Nba Nex Nsc Nor Dum Iwg Ilo Ias Res Ste Nre Cry Uni Cor Opt Aut
  -1   9   1  -5   2   0   0   1   0   0   1   0   0   0   0   1   0   0   1
!
!Ipr Ppl Ioc Mat Pcr Ls1 Ls2 Ls3 NLI Prf Ins Rpa Sym Hkl Fou Sho Ana
   0   0   1   0   2   0   4   0   0  -3  10   1   1   0   0   0   0
!
!  Bkpos        Wdt    Iabscor for Pattern#  1
    7000.000    4.20     2
!NCY  Eps  R_at  R_an  R_pr  R_gl    TOF-min      <Step>       TOF-max 
 50  0.02  1.00  1.00  1.00  1.00    3001.5891      4.3357  19004.6582
!
! Excluded regions (LowT  HighT) for Pattern#  1
     2000.10     3000.00
    19000.00    20000.00
! 
!
      32    !Number of refined parameters
!
!    Zero       Code      Dtt1      Code       Dtt2     Code  Dtt_1overd    Code  2ThetaBank  -> Patt#  1
     3.93042   21.00  6176.03076    0.00    -1.92194  201.00     0.00000    0.00   145.000
!
!   Background coefficients/codes  for Pattern#  1  (Chebychev polynomials, up to 24 coefficients)
   26833.258    4390.511    2629.871    -513.844     284.709     163.451
       31.00       41.00       51.00      241.00      251.00      261.00
     240.858     -72.052      15.094     126.006     -12.868    -280.939
      271.00      281.00      291.00      301.00      311.00      321.00
       0.000       0.000       0.000       0.000       0.000       0.000
        0.00        0.00        0.00        0.00        0.00        0.00
       0.000       0.000       0.000       0.000       0.000       0.000
        0.00        0.00        0.00        0.00        0.00        0.00
!-------------------------------------------------------------------------------
!  Data for PHASE number:   1  ==> Current R_Bragg for Pattern#  1:   5.4591
!-------------------------------------------------------------------------------
CeCoAl3
!
!Nat Dis Ang Pr1 Pr2 Pr3 Jbt Irf Isy Str Furth       ATZ    Nvk Npr More
   5   0   0 0.0 0.0 1.0   0   0   0   0   0        616.188   0   9   0
!
!
P m m a                  <--Space group symbol
!Atom   Typ       X        Y        Z     Biso       Occ     In Fin N_t Spc /Codes
Ce     CE      0.25000  0.00000  0.38279  0.50269   0.25000   0   0   0    0  #color green
                  0.00     0.00   161.00   211.00      0.00
Co     CO      0.25000  0.00000  0.81319  0.47596   0.25000   0   0   0    0  #color yellow
                  0.00     0.00   171.00   221.00      0.00
Al1    AL      0.00000  0.00000  0.00000  0.58479   0.25000   0   0   0    0  #conn Al Al 0.0 3.5
                  0.00     0.00     0.00   231.00      0.00
Al2    AL      0.25000  0.50000  0.04117  0.65836   0.25000   0   0   0    0  
                  0.00     0.00   181.00   111.00      0.00
Al3    AL      0.06930  0.50000  0.70070  0.53258   0.51033   0   0   0    0  
                191.00     0.00   151.00   101.00     91.00
!-------> Profile Parameters for Pattern #   1  ----> Phase #   1
!  Scale          Extinc       Bov      Str1      Str2      Str3    Strain-Mode
  16658.97        0.0016    0.0000    0.0000    0.0000    0.0000         0
      11.00000      0.00      0.00      0.00      0.00      0.00
!      Sigma-2       Sigma-1       Sigma-0       Sigma-Q   Iso-GStrain     Iso-GSize     Ani-LSize   Size-Model
        0.0000       39.4615        0.0000        0.0000        0.0000        0.0000        0.0000       0
          0.00         71.00          0.00          0.00          0.00          0.00          0.00
!      Gamma-2       Gamma-1       Gamma-0   Iso-LorStrain   Iso-LorSize
        0.0000        4.7781        0.0000        0.0000        0.0000
          0.00         81.00          0.00          0.00          0.00
!     a          b         c        alpha      beta       gamma      # Cell Info
   7.650380   4.051332   6.905360  90.000000  90.000000  90.000000   
  121.00000  131.00000  141.00000    0.00000    0.00000    0.00000
!      Pref1      Pref2        alph0       beta0       alph1       beta1       alphQ       betaQ
    0.000000    0.000000    0.000000    0.043085    0.297100    0.002867    0.000000    0.000000
        0.00        0.00        0.00        0.00        0.00        0.00        0.00        0.00
!Absorption correction parameters
   0.01561   61.00   0.00000    0.00            ABS: ABSCOR1  ABSCOR2
!  2Th1/TOF1    2Th2/TOF2  Pattern to plot
    3001.589   19000.000       1

File: docs/user/cli/pd-neut-tof_fe_pseudo-voigt/fullprof/scale-fit.inp
Fe ferrite high-resolution on BEER
! Current global Chi2 (Bragg contrib.) =      4662.    
NPATT      1       1 <- Flags for patterns (1:refined, 0: excluded)
W_PAT   1.000
!Nph Dum Ias Nre Cry Opt Aut
   1   0   0   0   0   0   1
!Job Npr Nba Nex Nsc Nor Iwg Ilo Res Ste Uni Cor Anm Int
  -1   7  31   2   0   1   0   0   0   0   1   0   0   0  !-> Patt#: 1
!
!File names of data(patterns) files
fe.dat
!
!Mat Pcr NLI Rpa Sym Sho
   1   1   0   0   0   0
!Ipr Ppl Ioc Ls1 Ls2 Ls3 Prf Ins Hkl Fou Ana
   3   2   1   0   4   0   2  10   0   0   1  !-> Patt#: 1
!
!  Bkpos        Wdt    Iabscor for Pattern#  1
   53000.000   12.00     2
!NCY  Eps  R_at  R_an  R_pr  R_gl
100  0.05  1.00  1.00  1.00  1.00
!    TOF-min      <Step>       TOF-max  -> Patt#: 1
  40158.2305     31.8651 135592.4688
!
!2Theta/TOF/E(Kev)   Background  for Pattern#  1
     40111.8789         0.0167          0.00
     41193.5664         0.1485          0.00
     42041.3750         0.1848          0.00
     42713.7734         0.1975          0.00
     44409.3945         0.1891          0.00
     45198.7344         0.2147          0.00
     46251.1875         0.1887          0.00
     49350.0742         0.2194          0.00
     51289.6836         0.1991          0.00
     55245.1992         0.1981          0.00
     55679.7070         0.2276          0.00
     56383.9102         0.2439          0.00
     58956.1797         0.2907          0.00
     61536.4570         0.3067          0.00
     63768.0469         0.3242          0.00
     65581.2109         0.2973          0.00
     70183.8516         0.2575          0.00
     71787.8203         0.2321          0.00
     78343.1094         0.2158          0.00
     80016.8047         0.1694          0.00
     98141.8516         0.2400          0.00
     99262.2344         0.4335          0.00
    100985.8516         0.4375          0.00
    101933.8516         0.3427          0.00
    108656.0312         0.5339          0.00
    110896.7500         0.9537          0.00
    113137.4844         1.1668          0.00
    114430.2031         1.1164          0.00
    116929.4844         0.9161          0.00
    119428.7422         0.6885          0.00
    134506.3438         0.0692          0.00
! 
! Excluded regions (LowT  HighT) for Pattern#  1
    20000.00    40000.00
   130000.00   180000.00
! 
!
       1    !Number of refined parameters
!
!    Zero       Code      Dtt1      Code       Dtt2     Code  Dtt_1overd    Code  2ThetaBank  -> Patt#  1
   -10.29183    0.00 54902.18750    0.00     0.00000    0.00     0.00000    0.00    90.000
!-------------------------------------------------------------------------------
!  Data for PHASE number:   1  ==> Current R_Bragg for Pattern#  1:   7.9206
!-------------------------------------------------------------------------------
ferrite
!
!Nat Dis Ang Jbt Isy Str Furth        ATZ     Nvk More
   1   0   0   0   0   0   0        111.6583   0   0
!Contributions (0/1) of this phase to the  1 patterns
 1
!Irf Npr Jtyp  Nsp_Ref Ph_Shift for Pattern#  1
   0   7   -1      0      0
! Pr1    Pr2    Pr3   Brind.   Rmua   Rmub   Rmuc     for Pattern#  1
  0.000  0.000  1.000  1.000  0.000  0.000  0.000
!
!
I m -3 m                 <--Space group symbol
!Atom   Typ       X        Y        Z     Biso       Occ     In Fin N_t Spc /Codes
Fe     FE      0.00000  0.00000  0.00000  1.71513   0.02083   0   0   0    0  
                  0.00     0.00     0.00     0.00      0.00
!-------> Profile Parameters for Pattern #   1  ----> Phase #   1
!  Scale          Extinc       Bov      Str1      Str2      Str3    Strain-Mode
  401.4629        0.0000    0.0000    0.0000    0.0000    0.0000         0
      11.00000      0.00      0.00      0.00      0.00      0.00
!      Sigma-2       Sigma-1       Sigma-0       Sigma-Q   Iso-GStrain     Iso-GSize     Ani-LSize   Size-Model
      311.7041     1283.6387      893.6397        0.0000        0.0000        0.0000        0.0000       0
          0.00          0.00          0.00          0.00          0.00          0.00          0.00
!      Gamma-2       Gamma-1       Gamma-0   Iso-LorStrain   Iso-LorSize
        0.0000        0.0000        5.0330        0.0000        0.0000
          0.00          0.00          0.00          0.00          0.00
!     a          b         c        alpha      beta       gamma      # Cell Info
   2.886000   2.886000   2.886000  90.000000  90.000000  90.000000   
    0.00000    0.00000    0.00000    0.00000    0.00000    0.00000
!      Pref1      Pref2        <Not yet used parameters for TOF Voigt>
    1.000000    0.000000    0.000000    0.000000    0.000000    0.000000    0.000000    0.000000
        0.00        0.00        0.00        0.00        0.00        0.00        0.00        0.00
!Absorption correction parameters
   0.00000    0.00   0.00000    0.00            ABS: ABSCOR1  ABSCOR2
!  2Th1/TOF1    2Th2/TOF2  Pattern to plot
   40294.496  117795.422       1

File: docs/user/cli/pd-xray-cwl_pbso4-lab_pawley/fullprof/le-bail.inp
COMM pd-xray-cwl_pbso4-lab_pawley
!Job Npr Nph Nba Nex Nsc Nor Dum Iwg Ilo Ias Res Ste Nre Cry Uni Cor Opt Aut
0 5 1 -5 0 0 0 0 0 0 0 0 0 0 0 0 0 1 1
!Ipr Ppl Ioc Mat Pcr Ls1 Ls2 Ls3 NLI Prf Ins Rpa Sym Hkl Fou Sho Ana
2 2 1 0 2 0 4 0 0 2 10 1 1 0 0 1 1
! Lambda1 Lambda2 Ratio Bkpos Wdt Cthm muR AsyLim Rpolarz 2nd-muR for Pattern# 1
1.54056 1.5444 0.5 87.5 96 0.8 0 180 0 0
!NCY Eps R_at R_an R_pr R_gl
200 0.1 0.2 0.2 0.2 0.2 15 0.025 160 0 0
! Excluded regions (LowT HighT) for Pattern# 1
16 !Number of refined parameters
! Zero Code SyCos Code SySin Code Lambda Code MORE -> Patt# 1
0 11 0 0 0 0 0 0 0
! Background coefficients/codes for Pattern# 1
140 0 0 0 0 0
21 31 41 51 61 71
0 0 0 0 0 0
0 0 0 0 0 0
0 0 0 0 0 0
0 0 0 0 0 0
0 0 0 0 0 0
0 0 0 0 0 0
! Data for PHASE number: 1
pbso4
!Nat Dis Ang Pr1 Pr2 Pr3 Jbt Irf Isy Str Furth ATZ Nvk Npr More
0 0 0 0 0 1 2 0 0 0 0 0 0 5 0
P n m a <--Space group symbol
!Atom Typ X Y Z Biso Occ In Fin N_t Spc /Codes
! Profile Parameters for Pattern # 1 Phase pbso4
! Scale Shape1 Bov Str1 Str2 Str3 Strain-Model
0.0005 0.5 0 0 0 0 0
0 81 0 0 0 0
! U V W X Y GauSiz LorSiz Size-Model
0.02 -0.02 0.008 0 0 0 0 0
91 101 111 0 0 0 0
! a b c alpha beta gamma
8.486 5.402 6.965 90 90 90
121 131 141 0 0 0
! Pref1 Pref2 Asy1 Asy2 Asy3 Asy4 S_L D_L
0 0 0 -0 0 -0
0 0 151 161 0 0
! 2Th1/TOF1 2Th2/TOF2 Pattern to plot
15.025 159.975 1
