Repository: enhantica/edi

<p>
  <picture>
    <!-- light mode logo -->
    <source media='(prefers-color-scheme: light)' srcset='https://raw.githubusercontent.com/easyscience/assets-branding/refs/heads/master/easydiffraction/logos/light.svg'>
    <!-- dark mode logo -->
    <source media='(prefers-color-scheme: dark)' srcset='https://raw.githubusercontent.com/easyscience/assets-branding/refs/heads/master/easydiffraction/logos/dark.svg'>
    <!-- default logo == light mode logo -->
  </picture>
**EasyDiffraction** is software for calculating diffraction patterns
from a structural model and fitting its parameters to measured
data, for powder and single-crystal neutron and X-ray diffraction.

**EasyDiffraction** comes with three interfaces that share one
calculation engine and one project format, so a project started in one
opens in the others:

- 🖥️ **Application**, a graphical interface:
  - in your browser, with nothing to install;
  - on your desktop, for macOS (Apple silicon) and Linux (x86-64).
- 🐍 **Python**, the `easydiffraction` package:
  - in your own scripts;
  - in Jupyter notebooks.
- ⌨️ **Command line**, for saved projects without writing code:
  - the standalone `edi` executable, with no Python needed;
  - `python -m edi` from the Python package.

The application also includes an 🤖 **AI assistant** that explains and
carries out analysis steps in the open project.

## Useful Links

### For Users

- 📖 [Documentation](https://enhantica.github.io/edi/)
- 🌐 [Web app](https://enhantica.github.io/edi/webapp/)
- 🖥️ [Desktop app](https://enhantica.github.io/edi/application/desktop/)
- 🐍 [Python package](https://enhantica.github.io/edi/python/setup/)
- ⌨️ [Command line](https://enhantica.github.io/edi/cli/standalone/)
- 🤖 [AI assistant](https://enhantica.github.io/edi/user-guide/ai-assistant/)
- 🧪 [Tutorials](https://enhantica.github.io/edi/user-guide/tutorials/)
- ⬇️ [Releases](https://github.com/enhantica/edi/releases)
- 💬 [Get in Touch](https://enhantica.github.io/edi/about/community/)
- 🧾 [How to cite](https://enhantica.github.io/edi/about/citation/)

---
title: LaB6 on Echidna with FCJ asymmetry, scale against FullProf
description: >-

LaB6 on Echidna (ANSTO, constant wavelength) with the Thompson-Cox-Hastings pseudo-Voigt and Finger-Cox-Jephcoat axial-divergence asymmetry. The model is exactly the one FullProf computes, and only the scale is free.
---

# LaB6 on Echidna with FCJ asymmetry, scale against FullProf

LaB6 on Echidna (ANSTO, constant wavelength) with the Thompson-Cox-Hastings pseudo-Voigt and Finger-Cox-Jephcoat axial-divergence asymmetry. The model is exactly the one FullProf computes, and **only the scale is free**.

It is the CLI counterpart of the [`pd-neut-cwl_LaB6_fcj-asymmetry`](../../../dev/verification/pd-neut-cwl_LaB6_fcj-asymmetry.ipynb) verification page: where the page compares calculated patterns, this project fits FullProf's own data and checks the fitted scale lands on FullProf's.

## Run it

```bash
python -m edi fit docs/user/cli/pd-neut-cwl_lab6-echidna_fcj-asymmetry/project --dry
```

`--dry` leaves the project unchanged; drop it to write the fitted values
back. Add `--report machine --verbosity full` for the versioned `key=value` record the checks
read.

## What is checked

**Registered, not executing**. This project fits the scale alone against FullProf's verification
parameter set, so its fit is poor in both engines. CI and
`pixi run verify` neither run it nor check its `expected.json`. It becomes executing, with a fit of its
full `.pcr` parameter set, once every feature that fit needs exists.

`expected.json` holds the FullProf reference from a scale-only FullProf fit of the same model and data
(the scale, within FullProf's own uncertainty) and labelled regression pins; `PROVENANCE.md` names each.

File: docs/user/cli/pd-neut-cwl_lab6-echidna_fcj-asymmetry/fullprof/fcj-from-small.sum


        **********************************************************
        ** PROGRAM FullProf.2k (Version 8.40 - Feb2026-ILL JRC) **
        **********************************************************
                       M U L T I -- P A T T E R N                 
            Rietveld, Profile Matching & Integrated Intensity     
                 Refinement of X-ray and/or Neutron Data


    Date: 12/10/2026  Time: 14:43:23.965                              

 => PCR file code: ECH0030684_LaB6_1p622A_fcj
 => DAT file code: ECH0030684_LaB6_1p62 -> Relative contribution: 1.0000                                                            
 => Title: LaB6 Ge(331)

 ==> CONDITIONS OF THIS RUN FOR PATTERN No.:  1

 => Global Refinement of neutron powder data                                                                                        
 => The    7th default profile function was selected

 => X-Y type of data: 2theta/TOF/E(Kev) Intens sigma for pattern:  1
 => Analysis of refinement at the end
 => Wavelengths:  1.62390 1.62390
 => Cos(Monochromator angle)=   0.0000
 => Absorption correction (AC), muR-eff =   0.0000  0.0000
 => Base of peaks: 2.0*HW*   12.00
 ==> Angular range, step and number of points:
     2Thmin:       4.164220  2Thmax:     163.756378  Step:       0.049998  No. of points:   3194
 =>-------> Pattern#  1
 => Crystal Structure Refinement for phase: 1
 => The density (volumic mass) of phase 1 is:    4.711 g/cm3

 
              CPU Time:     0.094 seconds
                            0.002 minutes

 => Run finished at:     Date: 12/10/2026  Time: 14:43:24.066

File: docs/user/cli/pd-neut-cwl_lab6-echidna_fcj-asymmetry/fullprof/fcj-from-zero.sum


        **********************************************************
        ** PROGRAM FullProf.2k (Version 8.40 - Feb2026-ILL JRC) **
        **********************************************************
                       M U L T I -- P A T T E R N                 
            Rietveld, Profile Matching & Integrated Intensity     
                 Refinement of X-ray and/or Neutron Data


    Date: 12/10/2026  Time: 14:42:44.751                              

 => PCR file code: ECH0030684_LaB6_1p622A_fcj
 => DAT file code: ECH0030684_LaB6_1p62 -> Relative contribution: 1.0000                                                            
 => Title: LaB6 Ge(331)

 ==> CONDITIONS OF THIS RUN FOR PATTERN No.:  1

 => Global Refinement of neutron powder data                                                                                        
 => The    7th default profile function was selected

 => X-Y type of data: 2theta/TOF/E(Kev) Intens sigma for pattern:  1
 => Analysis of refinement at the end
 => Wavelengths:  1.62390 1.62390
 => Cos(Monochromator angle)=   0.0000
 => Absorption correction (AC), muR-eff =   0.0000  0.0000
 => Base of peaks: 2.0*HW*   12.00
 ==> Angular range, step and number of points:
     2Thmin:       4.164220  2Thmax:     163.756378  Step:       0.049998  No. of points:   3194
 =>-------> Pattern#  1
 => Crystal Structure Refinement for phase: 1
 => The density (volumic mass) of phase 1 is:    4.711 g/cm3
 => Scor: 3.8624

 ==> RESULTS OF REFINEMENT:


 => No. of fitted parameters:    3


------------------------------------------------------------------------------
 => Phase No.  1 nuclear                                 P m -3 m            
------------------------------------------------------------------------------

 =>  No. of reflections for pattern#:   1:    28  


 ==> ATOM PARAMETERS:

  Name      x     sx       y     sy       z      sz      B   sB   occ. socc.  Mult
 La      0.00000(   0)  0.00000(   0)  0.00000(   0)  0.258(  0)  0.021(  0)    1
 B       0.19972(   0)  0.50000(   0)  0.50000(   0)  0.119(  0)  0.125(  0)    6

 ==> PROFILE PARAMETERS FOR PATTERN#  1

 => Cell parameters      :
                              4.15689   0.00000
                              4.15689   0.00000
                              4.15689   0.00000
                             90.00000   0.00000
                             90.00000   0.00000
                             90.00000   0.00000
 
 => overall scale factor :            NaN           NaN
 => Eta(p-v) or m(p-vii) :    0.00000   0.00000
 => Overall tem. factor  :    0.00000   0.00000
 => Halfwidth parameters :    0.14343   0.00000
                             -0.52314   0.00000
                              0.59041   0.00000
 => Preferred orientation:    0.00000   0.00000
                              0.00000   0.00000
 => Asymmetry parameters :    0.00000   0.00000
                              0.00000   0.00000
                              0.00000   0.00000
                              0.00000   0.00000
 => X and y parameters   :    0.00000   0.00000
                              0.05452   0.00000
 => Strain parameters    :    0.00000   0.00000
                              0.00000   0.00000
                              0.00000   0.00000
 => Size parameters (G,L):    0.00000   0.00000
                              0.00000   0.00000

 => Add. shape parameters: 
                                      NaN           NaN
                                      NaN           NaN



 ==> GLOBAL PARAMETERS FOR PATTERN#  1


 => Zero-point:    -0.4578    0.0000
 => Background Polynomial Parameters ==>
                               777.35      0.0000    
                               52.434      0.0000    
                               365.76      0.0000    
                               14.659      0.0000    
                              -415.68      0.0000    
                               0.0000      0.0000    
 
 => Cos(2theta)-shift parameter :   0.0000  0.0000
 => Sin(2theta)-shift parameter :   0.0000  0.0000

 ==> RELIABILITY FACTORS WITH ALL NON-EXCLUDED POINTS FOR PATTERN:  1

  => Cycle:  1 => MaxCycle:100
 => N-P+C:  3073
 =>  R-factors (not corrected for background) for Pattern:  1
 => Rp:  32.6     Rwp:  47.5     Rexp:    2.76 Chi2:  297.      L.S. refinement
 => Conventional Rietveld R-factors for Pattern:  1
 => Rp:  64.8     Rwp:  80.8     Rexp:    4.69 Chi2:  297.    
 => Deviance:  0.152E+07     Dev*  :   493.8    
 => DW-Stat.:    0.0646     DW-exp:     1.8899
 => N-sigma of the GoF:    11599.635

 ==> RELIABILITY FACTORS FOR POINTS WITH BRAGG CONTRIBUTIONS FOR PATTERN:  1

 => N-P+C:  3008
 =>  R-factors (not corrected for background) for Pattern:  1
 => Rp:  32.9     Rwp:  47.7     Rexp:    2.74 Chi2:  303.      L.S. refinement
 => Conventional Rietveld R-factors for Pattern:  1
 => Rp:  64.8     Rwp:  80.8     Rexp:    4.64 Chi2:  303.    
 => Deviance:  0.152E+07     Dev*  :   504.4    
 => DW-Stat.:    0.0646     DW-exp:     1.8887
 => N-sigma of the GoF:    11724.217

 => Global user-weigthed Chi2 (Bragg contrib.):   303.    

     -----------------------------------------------------
     BRAGG R-Factors and weight fractions for Pattern #  1
     -----------------------------------------------------

 => Phase:  1     nuclear
 => Bragg R-factor:        NaN   Vol:   71.830( 0.000)  Fract(%):     NaN(  NaN)
 => Rf-factor=       NaN         ATZ:         203.711   Brindley:  1.0000


       ----------------------------------------------------
       -    ANALYSIS OF THE REFINEMENT FOR PATTERN #  1   -
       ----------------------------------------------------


 => GLOBAL INDICATORS:

    The first and last reflections appears at:
    2theta(degrees)/T.O.F(microsecs)/Energy(KeV) =>         22.528       155.179
    s (angstroms-1) =>     0.2406    1.2028
    D (angstroms  ) =>     4.1569    0.8314
    sin(theta/lamb) =>     0.1203    0.6014
    Q (angstroms-1) =>     3.0230   15.1151

    The average FWHM is:   0.5913  Fwhm(av)/step =  11.8304

 => Sum(Yiobs-Yical):   138446.66  320614.53  192332.88  187958.00 <- Four regions
            Total ->    839352.06

  Expected Rp (background uncorrected):     1.90 Observed->    32.56
  Expected cRp(background   corrected):     3.78 Observed->    64.83
  -> Ratio Rp/Exp=cRp/cExp:    17.15
  Weighted Average Bragg R-factor:      NaN
  Weighted Average      RF-factor:      NaN
  Reduced Chi-square :   303.32

 => Total number of "independent" reflections:     26
    Effective number (account for resolution) of reflections: 
                      at level p=1.00  :  22.0
                      at level p=0.50  :  22.0
                      at level p=0.25  :  22.0

    A reflection contributes as x/(x+nearest), where "x"  
    is the fraction of the total area of the current phase and 
   "nearest" is the number of adjacent reflections verifying the formula:

    Postn-p*FWHM <= Postn(adjacent) <= Postn+p*FWHM 

   "nearest" is weighted by the corresponding "x(s)" 

 =>             Number of global  refined parameters:      0
                Number of profile refined parameters:      3
    Number of intensity-affecting refined parameters:      0
      (Preferred orientation belongs to this class)   

 => (Effective Number of reflections)/(Number of intensity parameters)= refni
      Ratio ( Optimistic view,p=0.25):   22.0
      Ratio (Pessimistic view,p=1.00):   22.0
      Ratio (   Eclectic view,p=0.50):   22.0

 => PHASE DEPENDENT INDICATORS:

 => Positions and FWHM of the sharpest reflection

     Phase  2Theta/TOF  FWHM     Q       DQ      Delta   Dd/d(%)

       1     121.74   0.3991   6.7597  0.01312  0.14434  0.194

   Q ,DQ(FWHM in Q-space) and Delta are given in 1/angstroms
 Delta is the expected step between consecutive reflections at Q

 Phase    %Cont  Nintdp  Nprofp   Nref      Enref(Effective)
                                         R:p=1  R:p=1/2  R:p=1/4
     1  100.00       0       3      26   22.00   22.00   22.00
                                         22.00   22.00   22.00
  Where:
  %Cont: percentage of the total integrated intensity (100x)
 Nintdp: Number of intensity-affecting refined parameters
 Nprofp: Number of profile refined parameters
   Nref: Number "independent" contributing reflections
  Enref: Effective Number of reflections for each p-value
R:p=1/n: Ratio Enref(Effective)/Nintdp <- "Solvability Index" 


 => ANALYSIS OF STANDARD DEVIATIONS

    Phase:  1 Degrees of freedom for p=1, 1/2, 1/4:            22.00           22.00           22.00
              Chi2 based on integrated intensities:             0.00            0.00            0.00
              Calculated with Scott'S FORMULA     : 41335.7341335.7341335.73

 => Standard deviations concern the PRECISION of parameters and
    represent ACCURACY only if there is no systematic errors
    A better estimate of the accuracy of structural parameters
    is obtained multiplying sigmas by the parameter SCOR
 -> SCOR =   3.8624 { Berar'S FORMULA}
 -> SCOR =   3.4395 {Pawley'S FORMULA}
 -> Application of modified Scott'S FORMULA
    SCOR(p=1,1/2,1/4) =             0.00            0.00            0.00
    SCOR(expected Si) =      11.6739     11.6739     11.6739
   Warning! Do not take into account Scott'S SCOR
            These indicators are under test....

 => ANALYSIS OF CORRELATED PARAMETERS 

  -> The number of correlated parameters is :   0

 => WARNING!:
  Reduced Chi-square and average R-Bragg are TOO HIGH
  the model should be improved  

 
              CPU Time:     0.984 seconds
                            0.016 minutes

 => Run finished at:     Date: 12/10/2026  Time: 14:42:45.745

File: docs/user/cli/pd-neut-cwl_lab6-echidna_fcj-asymmetry/fullprof/fcj-sl-only.sum


        **********************************************************
        ** PROGRAM FullProf.2k (Version 8.40 - Feb2026-ILL JRC) **
        **********************************************************
                       M U L T I -- P A T T E R N                 
            Rietveld, Profile Matching & Integrated Intensity     
                 Refinement of X-ray and/or Neutron Data


    Date: 12/10/2026  Time: 14:43:34.341                              

 => PCR file code: ECH0030684_LaB6_1p622A_fcj
 => DAT file code: ECH0030684_LaB6_1p62 -> Relative contribution: 1.0000                                                            
 => Title: LaB6 Ge(331)

 ==> CONDITIONS OF THIS RUN FOR PATTERN No.:  1

 => Global Refinement of neutron powder data                                                                                        
 => The    7th default profile function was selected

 => X-Y type of data: 2theta/TOF/E(Kev) Intens sigma for pattern:  1
 => Analysis of refinement at the end
 => Wavelengths:  1.62390 1.62390
 => Cos(Monochromator angle)=   0.0000
 => Absorption correction (AC), muR-eff =   0.0000  0.0000
 => Base of peaks: 2.0*HW*   12.00
 ==> Angular range, step and number of points:
     2Thmin:       4.164220  2Thmax:     163.756378  Step:       0.049998  No. of points:   3194
 =>-------> Pattern#  1
 => Crystal Structure Refinement for phase: 1
 => The density (volumic mass) of phase 1 is:    4.711 g/cm3
 => Scor: 4.4297

 ==> RESULTS OF REFINEMENT:


 => No. of fitted parameters:    2


------------------------------------------------------------------------------
 => Phase No.  1 nuclear                                 P m -3 m            
------------------------------------------------------------------------------

 =>  No. of reflections for pattern#:   1:    28  


 ==> ATOM PARAMETERS:

  Name      x     sx       y     sy       z      sz      B   sB   occ. socc.  Mult
 La      0.00000(   0)  0.00000(   0)  0.00000(   0)  0.258(  0)  0.021(  0)    1
 B       0.19972(   0)  0.50000(   0)  0.50000(   0)  0.119(  0)  0.125(  0)    6

 ==> PROFILE PARAMETERS FOR PATTERN#  1

 => Cell parameters      :
                              4.15689   0.00000
                              4.15689   0.00000
                              4.15689   0.00000
                             90.00000   0.00000
                             90.00000   0.00000
                             90.00000   0.00000
 
 => overall scale factor :   23.71635     0.7202279    
 => Eta(p-v) or m(p-vii) :    0.00000   0.00000
 => Overall tem. factor  :    0.00000   0.00000
 => Halfwidth parameters :    0.14343   0.00000
                             -0.52314   0.00000
                              0.59041   0.00000
 => Preferred orientation:    0.00000   0.00000
                              0.00000   0.00000
 => Asymmetry parameters :    0.00000   0.00000
                              0.00000   0.00000
                              0.00000   0.00000
                              0.00000   0.00000
 => X and y parameters   :    0.00000   0.00000
                              0.05452   0.00000
 => Strain parameters    :    0.00000   0.00000
                              0.00000   0.00000
                              0.00000   0.00000
 => Size parameters (G,L):    0.00000   0.00000
                              0.00000   0.00000

 => Add. shape parameters: 
                             0.331207E-01  0.816512E-03
                             0.800000E-01   0.00000    



 ==> GLOBAL PARAMETERS FOR PATTERN#  1


 => Zero-point:    -0.4578    0.0000
 => Background Polynomial Parameters ==>
                               777.35      0.0000    
                               52.434      0.0000    
                               365.76      0.0000    
                               14.659      0.0000    
                              -415.68      0.0000    
                               0.0000      0.0000    
 
 => Cos(2theta)-shift parameter :   0.0000  0.0000
 => Sin(2theta)-shift parameter :   0.0000  0.0000

 ==> RELIABILITY FACTORS WITH ALL NON-EXCLUDED POINTS FOR PATTERN:  1

  => Cycle:100 => MaxCycle:100
 => N-P+C:  3074
 =>  R-factors (not corrected for background) for Pattern:  1
 => Rp:  37.6     Rwp:  47.4     Rexp:    2.76 Chi2:  296.      L.S. refinement
 => Conventional Rietveld R-factors for Pattern:  1
 => Rp:  74.8     Rwp:  80.7     Rexp:    4.69 Chi2:  296.    
 => Deviance:  0.259E+07     Dev*  :   844.0    
 => DW-Stat.:    0.0507     DW-exp:     1.8893
 => N-sigma of the GoF:    11571.930

 ==> RELIABILITY FACTORS FOR POINTS WITH BRAGG CONTRIBUTIONS FOR PATTERN:  1

 => N-P+C:  3009
 =>  R-factors (not corrected for background) for Pattern:  1
 => Rp:  37.9     Rwp:  47.7     Rexp:    2.74 Chi2:  303.      L.S. refinement
 => Conventional Rietveld R-factors for Pattern:  1
 => Rp:  74.7     Rwp:  80.7     Rexp:    4.64 Chi2:  303.    
 => Deviance:  0.259E+07     Dev*  :   862.2    
 => DW-Stat.:    0.0507     DW-exp:     1.8881
 => N-sigma of the GoF:    11696.172

 => Global user-weigthed Chi2 (Bragg contrib.):   303.    

     -----------------------------------------------------
     BRAGG R-Factors and weight fractions for Pattern #  1
     -----------------------------------------------------

 => Phase:  1     nuclear
 => Bragg R-factor:   57.1       Vol:   71.830( 0.000)  Fract(%):  100.00( 4.29)
 => Rf-factor=  35.0             ATZ:         203.711   Brindley:  1.0000


       ----------------------------------------------------
       -    ANALYSIS OF THE REFINEMENT FOR PATTERN #  1   -
       ----------------------------------------------------


 => GLOBAL INDICATORS:

    The first and last reflections appears at:
    2theta(degrees)/T.O.F(microsecs)/Energy(KeV) =>         22.528       155.179
    s (angstroms-1) =>     0.2406    1.2028
    D (angstroms  ) =>     4.1569    0.8314
    sin(theta/lamb) =>     0.1203    0.6014
    Q (angstroms-1) =>     3.0230   15.1151

    The average FWHM is:   0.5913  Fwhm(av)/step =  11.8304

 => Sum(Yiobs-Yical):   234010.42  566482.06  332183.91  308812.78 <- Four regions
            Total ->   1441489.25

  Expected Rp (background uncorrected):     1.91 Observed->    37.57
  Expected cRp(background   corrected):     3.79 Observed->    74.79
  -> Ratio Rp/Exp=cRp/cExp:    19.71
  Weighted Average Bragg R-factor:    57.11
  Weighted Average      RF-factor:    35.01
  Reduced Chi-square :   302.54

 => Total number of "independent" reflections:     26
    Effective number (account for resolution) of reflections: 
                      at level p=1.00  :  22.0
                      at level p=0.50  :  22.0
                      at level p=0.25  :  22.0

    A reflection contributes as x/(x+nearest), where "x"  
    is the fraction of the total area of the current phase and 
   "nearest" is the number of adjacent reflections verifying the formula:

    Postn-p*FWHM <= Postn(adjacent) <= Postn+p*FWHM 

   "nearest" is weighted by the corresponding "x(s)" 

 =>             Number of global  refined parameters:      0
                Number of profile refined parameters:      2
    Number of intensity-affecting refined parameters:      0
      (Preferred orientation belongs to this class)   

 => (Effective Number of reflections)/(Number of intensity parameters)= refni
      Ratio ( Optimistic view,p=0.25):   22.0
      Ratio (Pessimistic view,p=1.00):   22.0
      Ratio (   Eclectic view,p=0.50):   22.0

 => PHASE DEPENDENT INDICATORS:

 => Positions and FWHM of the sharpest reflection

     Phase  2Theta/TOF  FWHM     Q       DQ      Delta   Dd/d(%)

       1     121.74   0.3991   6.7597  0.01312  0.14434  0.194

   Q ,DQ(FWHM in Q-space) and Delta are given in 1/angstroms
 Delta is the expected step between consecutive reflections at Q

 Phase    %Cont  Nintdp  Nprofp   Nref      Enref(Effective)
                                         R:p=1  R:p=1/2  R:p=1/4
     1  100.00       0       2      26   22.00   22.00   22.00
                                         22.00   22.00   22.00
  Where:
  %Cont: percentage of the total integrated intensity (100x)
 Nintdp: Number of intensity-affecting refined parameters
 Nprofp: Number of profile refined parameters
   Nref: Number "independent" contributing reflections
  Enref: Effective Number of reflections for each p-value
R:p=1/n: Ratio Enref(Effective)/Nintdp <- "Solvability Index" 


 => ANALYSIS OF STANDARD DEVIATIONS

    Phase:  1 Degrees of freedom for p=1, 1/2, 1/4:            22.00           22.00           22.00
              Chi2 based on integrated intensities:         23544.43        23544.43        23544.43
              Calculated with Scott'S FORMULA     : 41243.6841243.6841243.68

 => Standard deviations concern the PRECISION of parameters and
    represent ACCURACY only if there is no systematic errors
    A better estimate of the accuracy of structural parameters
    is obtained multiplying sigmas by the parameter SCOR
 -> SCOR =   4.4297 { Berar'S FORMULA}
 -> SCOR =   3.4395 {Pawley'S FORMULA}
 -> Application of modified Scott'S FORMULA
    SCOR(p=1,1/2,1/4) =             8.82            8.82            8.82
    SCOR(expected Si) =      11.6758     11.6758     11.6758
   Warning! Do not take into account Scott'S SCOR
            These indicators are under test....

 => ANALYSIS OF CORRELATED PARAMETERS 

  -> The number of correlated parameters is :   0

 => WARNING!:
  Reduced Chi-square and average R-Bragg are TOO HIGH
  the model should be improved  

 
              CPU Time:    11.219 seconds
                            0.187 minutes

 => Run finished at:     Date: 12/10/2026  Time: 14:43:45.567

File: docs/user/cli/pd-neut-tof_ncaf-wish-5bank_start-5/fullprof/tmpl_five_banks_p1.sum


        **********************************************************
        ** PROGRAM FullProf.2k (Version 8.40 - Feb2026-ILL JRC) **
        **********************************************************
                       M U L T I -- P A T T E R N                 
            Rietveld, Profile Matching & Integrated Intensity     
                 Refinement of X-ray and/or Neutron Data


    Date: 01/07/2026  Time: 22:12:12.157                              

 => PCR file code: tmpl_five_banks_p1
 => DAT file code: 55025-5_6raw.gss     -> Relative contribution: 0.2000                                                            
 => DAT file code: 55025-4_7raw.gss     -> Relative contribution: 0.2000                                                            
 => DAT file code: 55025-3_8raw.gss     -> Relative contribution: 0.2000                                                            
 => DAT file code: 55025-2_9raw.gss     -> Relative contribution: 0.2000                                                            
 => DAT file code: 55025-1_10raw.gss    -> Relative contribution: 0.2000                                                            
 => Title:YAG highres

 ==> CONDITIONS OF THIS RUN FOR PATTERN No.:  1

 => Global Refinement of neutron powder data                                                                                        
 => Neutron Time-Of-Flight data                                                                                                     
 => Abcisa variable is T.O.F. in microsecs
 => The   13th default profile function was selected

 ==> CONDITIONS OF THIS RUN FOR PATTERN No.:  2

 => Global Refinement of neutron powder data                                                                                        
 => Neutron Time-Of-Flight data                                                                                                     
 => Abcisa variable is T.O.F. in microsecs
 => The   13th default profile function was selected

 ==> CONDITIONS OF THIS RUN FOR PATTERN No.:  3

 => Global Refinement of neutron powder data                                                                                        
 => Neutron Time-Of-Flight data                                                                                                     
 => Abcisa variable is T.O.F. in microsecs
 => The   13th default profile function was selected

 ==> CONDITIONS OF THIS RUN FOR PATTERN No.:  4

 => Global Refinement of neutron powder data                                                                                        
 => Neutron Time-Of-Flight data                                                                                                     
 => Abcisa variable is T.O.F. in microsecs
 => The   13th default profile function was selected

 ==> CONDITIONS OF THIS RUN FOR PATTERN No.:  5

 => Global Refinement of neutron powder data                                                                                        
 => Neutron Time-Of-Flight data                                                                                                     
 => Abcisa variable is T.O.F. in microsecs
 => The   13th default profile function was selected
 => Invalid instr parameter for pattern:  1
 => Absorption correction type: 2
 => Base of peaks: 2.0*HW*   40.00
 => Invalid instr parameter for pattern:  2
 => Absorption correction type: 2
 => Base of peaks: 2.0*HW*   40.00
 => Invalid instr parameter for pattern:  3
 => Absorption correction type: 2
 => Base of peaks: 2.0*HW*   40.00
 => Invalid instr parameter for pattern:  4
 => Absorption correction type: 2
 => Base of peaks: 2.0*HW*   40.00
 => Invalid instr parameter for pattern:  5
 => Absorption correction type: 2
 => Base of peaks: 2.0*HW*   40.00
 ==> T.O.F. range, and number of points:
    TOFmin:    7267.568359  TOFmax:  103417.671875
    No. of points:   4122
 ==> T.O.F. range, and number of points:
    TOFmin:    7463.463379  TOFmax:  109083.484375
    No. of points:   4044
 ==> T.O.F. range, and number of points:
    TOFmin:    7549.536621  TOFmax:  117086.195312
    No. of points:   3972
 ==> T.O.F. range, and number of points:
    TOFmin:    5202.200195  TOFmax:  136018.015625
    No. of points:   4398
 ==> T.O.F. range, and number of points:
    TOFmin:    4002.317139  TOFmax:  265781.843750
    No. of points:   4462
 =>-------> Pattern#  1
 => Crystal Structure Refinement for phase: 1
 => The    9th profile function was selected for phase no.  1
 =>-------> Pattern#  2
 => Crystal Structure Refinement for phase: 1
 => The    9th profile function was selected for phase no.  1
 =>-------> Pattern#  3
 => Crystal Structure Refinement for phase: 1
 => The    9th profile function was selected for phase no.  1
 =>-------> Pattern#  4
 => Crystal Structure Refinement for phase: 1
 => The    9th profile function was selected for phase no.  1
 =>-------> Pattern#  5
 => Crystal Structure Refinement for phase: 1
 => The    9th profile function was selected for phase no.  1
 => The density (volumic mass) of phase 1 is:    2.998 g/cm3
 => Scor: 3.2263
 => Scor: 3.2737
 => Scor: 3.4471
 => Scor: 3.3940
 => Scor: 2.3013

 ==> RESULTS OF REFINEMENT:


 => No. of fitted parameters:  193


------------------------------------------------------------------------------
 => Phase No.  1 Y5Al3O12 Nuclear                        I 21 3              
------------------------------------------------------------------------------

 =>  No. of reflections for pattern#:   1:  1806  

 =>  No. of reflections for pattern#:   2:  1277  

 =>  No. of reflections for pattern#:   3:   761  

 =>  No. of reflections for pattern#:   4:   567  

 =>  No. of reflections for pattern#:   5:    63  


 ==> ATOM PARAMETERS:

  Name      x     sx       y     sy       z      sz      B   sB   occ. socc.  Mult
 Ca1     0.46646(  38)  0.00000(   0)  0.25000(   0)  1.015(103)  0.500(  0)   12
 Al1     0.25195(  63)  0.25195(  63)  0.25195(  63)  0.913(106)  0.333(  0)    8
 Na1     0.08516(  35)  0.08516(  35)  0.08516(  35)  2.350(216)  0.333(  0)    8
 F1      0.13758(  26)  0.30553(  25)  0.11961(  29)  1.014( 75)  1.000(  0)   24
 F2      0.36229(  35)  0.36316(  27)  0.18695(  27)  1.525( 89)  1.000(  0)   24
 F3      0.46109(  16)  0.46109(  16)  0.46109(  16)  1.025(106)  0.333(  0)    8

 ==> PROFILE PARAMETERS FOR PATTERN#  1

 => Cell parameters      :
                             10.25026   0.00000
                             10.25026   0.00000
                             10.25026   0.00000
                             90.00000   0.00000
                             90.00000   0.00000
                             90.00000   0.00000
 

 => Overall scale factor       :     39.710052490     0.988755822
 => T.O.F. Extinction parameter:     0.000000    0.000000
 => Overall temperature  factor:     0.000000    0.000000
 => T.O.F. Gaussian variances Sig-2, Sig-1, Sig-0: 
        15.701022    1.374261
         0.000000    0.000000
         0.000000    0.000000

 => T.O.F. Gaussian variance Sig-Q:     0.000000    0.000000
 => T.O.F. Isotropic Gaussian Strain parameter (G-strain):      0.00000     0.00000
 => T.O.F. Isotropic Gaussian Size   parameter (G-size)  :      0.00000     0.00000
 => T.O.F. Anisotropic Lorentzian  Size  parameter (Ani-LorSize):      0.00000     0.00000
 => T.O.F. Lorentzian FWHM Gam-2, Gam-1, Gam-0: 
         0.000000    0.000000
         0.001900    0.000000
         0.000000    0.000000

 => T.O.F. Lorentzian strain and size parameters (LStr,LSiz): 
         0.000000    0.000000
         0.000000    0.000000

 => Direct cell parameters: 
       10.250256    0.000000
       10.250256    0.000000
       10.250256    0.000000
       90.000000    0.000000
       90.000000    0.000000
       90.000000    0.000000

 => Preferred orientation parameters: 
         1.000000    0.000000
         0.000000    0.000000

 => T.O.F. Peak shape parameter alpha0,beta0,beta1,alphaQ,betaQ: 
       -0.009502    0.001758    0.006672
        0.000061    0.110229    0.004172
        0.010073    0.000434    0.000000
        0.000000    0.000000    0.000000


 => Absorption parameters: 
                             0.955934E-02  0.288950E-02
                              0.00000       0.00000    



 ==> PROFILE PARAMETERS FOR PATTERN#  2

 => Cell parameters      :
                             10.25026   0.00000
                             10.25026   0.00000
                             10.25026   0.00000
                             90.00000   0.00000
                             90.00000   0.00000
                             90.00000   0.00000
 

 => Overall scale factor       :     37.911975861     0.847831845
 => T.O.F. Extinction parameter:     0.000000    0.000000
 => Overall temperature  factor:     0.000000    0.000000
 => T.O.F. Gaussian variances Sig-2, Sig-1, Sig-0: 
        18.196608    2.208454
        29.356300   10.415397
         0.000000    0.000000

 => T.O.F. Gaussian variance Sig-Q:     0.000000    0.000000
 => T.O.F. Isotropic Gaussian Strain parameter (G-strain):      0.00000     0.00000
 => T.O.F. Isotropic Gaussian Size   parameter (G-size)  :      0.00000     0.00000
 => T.O.F. Anisotropic Lorentzian  Size  parameter (Ani-LorSize):      0.00000     0.00000
 => T.O.F. Lorentzian FWHM Gam-2, Gam-1, Gam-0: 
         0.000000    0.000000
         0.000000    0.000000
         0.000000    0.000000

 => T.O.F. Lorentzian strain and size parameters (LStr,LSiz): 
         0.000000    0.000000
         0.000000    0.000000

 => Direct cell parameters: 
       10.250256    0.000000
       10.250256    0.000000
       10.250256    0.000000
       90.000000    0.000000
       90.000000    0.000000
       90.000000    0.000000

 => Preferred orientation parameters: 
         1.000000    0.000000
         0.000000    0.000000

 => T.O.F. Peak shape parameter alpha0,beta0,beta1,alphaQ,betaQ: 
       -0.011598    0.002024    0.006428
        0.000067    0.122764    0.006473
        0.014680    0.000640    0.000000
        0.000000    0.000000    0.000000


 => Absorption parameters: 
                             0.430135E-02  0.273428E-02
                              0.00000       0.00000    



 ==> PROFILE PARAMETERS FOR PATTERN#  3

 => Cell parameters      :
                             10.25026   0.00000
                             10.25026   0.00000
                             10.25026   0.00000
                             90.00000   0.00000
                             90.00000   0.00000
                             90.00000   0.00000
 

 => Overall scale factor       :     37.345592499     0.769147873
 => T.O.F. Extinction parameter:     0.000000    0.000000
 => Overall temperature  factor:     0.000000    0.000000
 => T.O.F. Gaussian variances Sig-2, Sig-1, Sig-0: 
        16.860033    2.045277
        62.243042   12.899829
         0.000000    0.000000

 => T.O.F. Gaussian variance Sig-Q:     0.000000    0.000000
 => T.O.F. Isotropic Gaussian Strain parameter (G-strain):      0.00000     0.00000
 => T.O.F. Isotropic Gaussian Size   parameter (G-size)  :      0.00000     0.00000
 => T.O.F. Anisotropic Lorentzian  Size  parameter (Ani-LorSize):      0.00000     0.00000
 => T.O.F. Lorentzian FWHM Gam-2, Gam-1, Gam-0: 
         0.000000    0.000000
         0.000200    0.000000
         0.000000    0.000000

 => T.O.F. Lorentzian strain and size parameters (LStr,LSiz): 
         0.000000    0.000000
         0.000000    0.000000

 => Direct cell parameters: 
       10.250256    0.000000
       10.250256    0.000000
       10.250256    0.000000
       90.000000    0.000000
       90.000000    0.000000
       90.000000    0.000000

 => Preferred orientation parameters: 
         1.000000    0.000000
         0.000000    0.000000

 => T.O.F. Peak shape parameter alpha0,beta0,beta1,alphaQ,betaQ: 
       -0.012131    0.001679    0.005991
        0.000080    0.122897    0.007068
        0.027663    0.001205    0.000000
        0.000000    0.000000    0.000000


 => Absorption parameters: 
                             0.108992E-02  0.290547E-02
                              0.00000       0.00000    



 ==> PROFILE PARAMETERS FOR PATTERN#  4

 => Cell parameters      :
                             10.25026   0.00000
                             10.25026   0.00000
                             10.25026   0.00000
                             90.00000   0.00000
                             90.00000   0.00000
                             90.00000   0.00000
 

 => Overall scale factor       :     36.154525757     0.897275567
 => T.O.F. Extinction parameter:     0.000000    0.000000
 => Overall temperature  factor:     0.000000    0.000000
 => T.O.F. Gaussian variances Sig-2, Sig-1, Sig-0: 
        23.051310    2.029759
        69.820053   25.930275
         0.000000    0.000000

 => T.O.F. Gaussian variance Sig-Q:     0.000000    0.000000
 => T.O.F. Isotropic Gaussian Strain parameter (G-strain):      0.00000     0.00000
 => T.O.F. Isotropic Gaussian Size   parameter (G-size)  :      0.00000     0.00000
 => T.O.F. Anisotropic Lorentzian  Size  parameter (Ani-LorSize):      0.00000     0.00000
 => T.O.F. Lorentzian FWHM Gam-2, Gam-1, Gam-0: 
         0.000000    0.000000
         1.684601    1.254242
         0.000000    0.000000

 => T.O.F. Lorentzian strain and size parameters (LStr,LSiz): 
         0.000000    0.000000
         0.000000    0.000000

 => Direct cell parameters: 
       10.250256    0.000000
       10.250256    0.000000
       10.250256    0.000000
       90.000000    0.000000
       90.000000    0.000000
       90.000000    0.000000

 => Preferred orientation parameters: 
         1.000000    0.000000
         0.000000    0.000000

 => T.O.F. Peak shape parameter alpha0,beta0,beta1,alphaQ,betaQ: 
        0.040554    0.015106    0.005322
        0.000110    0.023869    0.023528
        0.083299    0.003995    0.000000
        0.000000    0.000000    0.000000


 => Absorption parameters: 
                            -0.400172E-02  0.425874E-02
                              0.00000       0.00000    



 ==> PROFILE PARAMETERS FOR PATTERN#  5

 => Cell parameters      :
                             10.25026   0.00000
                             10.25026   0.00000
                             10.25026   0.00000
                             90.00000   0.00000
                             90.00000   0.00000
                             90.00000   0.00000
 

 => Overall scale factor       :     37.047977448     0.776341796
 => T.O.F. Extinction parameter:     0.000000    0.000000
 => Overall temperature  factor:     0.000000    0.000000
 => T.O.F. Gaussian variances Sig-2, Sig-1, Sig-0: 
        15.406300    0.000000
         0.000000    0.000000
         0.000000    0.000000

 => T.O.F. Gaussian variance Sig-Q:     0.000000    0.000000
 => T.O.F. Isotropic Gaussian Strain parameter (G-strain):      0.00000     0.00000
 => T.O.F. Isotropic Gaussian Size   parameter (G-size)  :      0.00000     0.00000
 => T.O.F. Anisotropic Lorentzian  Size  parameter (Ani-LorSize):      0.00000     0.00000
 => T.O.F. Lorentzian FWHM Gam-2, Gam-1, Gam-0: 
         0.000000    0.000000
         8.290400    0.000000
         0.000000    0.000000

 => T.O.F. Lorentzian strain and size parameters (LStr,LSiz): 
         0.000000    0.000000
         0.000000    0.000000

 => Direct cell parameters: 
       10.250256    0.000000
       10.250256    0.000000
       10.250256    0.000000
       90.000000    0.000000
       90.000000    0.000000
       90.000000    0.000000

 => Preferred orientation parameters: 
         1.000000    0.000000
         0.000000    0.000000

 => T.O.F. Peak shape parameter alpha0,beta0,beta1,alphaQ,betaQ: 
        0.014439    0.000000    0.004707
        0.000000    0.055070    0.000000
        0.137368    0.000000    0.000000
        0.000000    0.000000    0.000000


 => Absorption parameters: 
                              0.00000       0.00000    
                              0.00000       0.00000    



 ==> GLOBAL PARAMETERS FOR PATTERN#  1


 => Zero-point:   -13.7110    0.9381
 => Background Parameters (linear interpolation)  ==>
                                 538.771        26.8764    
                                 580.240        45.3197    
                                 302.352        242.405    
                                 564.874        33.4730    
                                 550.003        29.4026    
                                 508.797        24.0897    
                                 434.553        17.9681    
                                 465.216        17.7890    
                                 400.467        16.2331    
                                 477.786        21.0247    
                                 484.204        15.8785    
                                 381.598        10.1661    
                                 386.137        9.20639    
                                 378.150        7.74601    
                                 344.060        6.80348    
                                 327.215        6.21170    
                                 309.736        6.08120    
                                 322.685        5.98423    
                                 283.681        5.86925    
                                 271.734        6.16235    
                                 257.180        6.23672    
                                 259.386        6.46639    
                                 261.193        6.90184    
                                 262.238        8.31003    
                                 263.036        10.1879    
                                 268.493        9.79542    
                                 269.119        12.4311    
                                 261.637        26.6673    

 => T.O.F.- dtt1       (    TOFo=dtt1*dsp     ):  20773.01      0.63
 => T.O.F.- dtt2       (TOF=TOFo+dtt2*dsp*dsp ):     -1.08      0.00
 => T.O.F.- dtt_1OverD (TOF=TOF+dtt_1overD/dsp):      0.00      0.00

 ==> RELIABILITY FACTORS WITH ALL NON-EXCLUDED POINTS FOR PATTERN:  1

  => Cycle:  1 => MaxCycle: 20
 => N-P+C:  3751
 =>  R-factors (not corrected for background) for Pattern:  1
 => Rp:  7.42     Rwp:  8.28     Rexp:    2.11 Chi2:  15.5      L.S. refinement
 => Conventional Rietveld R-factors for Pattern:  1
 => Rp:  17.9     Rwp:  12.6     Rexp:    3.19 Chi2:  15.5    
 => Deviance:  0.337E+05     Dev*  :   8.984    
 => DW-Stat.:    0.3457     DW-exp:     1.9193
 => N-sigma of the GoF:      626.142

 ==> RELIABILITY FACTORS FOR POINTS WITH BRAGG CONTRIBUTIONS FOR PATTERN:  1

 => N-P+C:  3598
 =>  R-factors (not corrected for background) for Pattern:  1
 => Rp:  7.44     Rwp:  8.29     Rexp:    2.07 Chi2:  16.1      L.S. refinement
 => Conventional Rietveld R-factors for Pattern:  1
 => Rp:  17.7     Rwp:  12.5     Rexp:    3.13 Chi2:  16.1    
 => Deviance:  0.334E+05     Dev*  :   9.292    
 => DW-Stat.:    0.3463     DW-exp:     1.9181
 => N-sigma of the GoF:      640.085

 ==> GLOBAL PARAMETERS FOR PATTERN#  2


 => Zero-point:   -15.0524    1.1050
 => Background Parameters (linear interpolation)  ==>
                                 487.856        85.4352    
                                 565.746        63.5315    
                                 493.610        47.9328    
                                 558.619        39.9159    
                                 529.216        30.2230    
                                 445.454        23.3821    
                                 459.556        21.3360    
                                 412.521        18.4337    
                                 510.901        18.6306    
                                 395.966        12.0608    
                                 391.357        10.5697    
                                 384.824        8.97074    
                                 349.069        8.00513    
                                 331.612        7.04942    
                                 308.573        6.86629    
                                 355.221        8.16305    
                                 317.539        6.50298    
                                 289.847        5.43137    
                                 259.839        5.13846    
                                 255.659        6.11513    
                                 245.595        6.48478    
                                 263.808        6.11771    
                                 250.251        6.62117    
                                 257.564        7.96847    
                                 257.407        10.0092    
                                 254.524        13.1635    
                                 259.732        23.5582    
                                 239.143        60.1588    

 => T.O.F.- dtt1       (    TOFo=dtt1*dsp     ):  18660.07      0.72
 => T.O.F.- dtt2       (TOF=TOFo+dtt2*dsp*dsp ):     -0.47      0.00
 => T.O.F.- dtt_1OverD (TOF=TOF+dtt_1overD/dsp):      0.00      0.00

 ==> RELIABILITY FACTORS WITH ALL NON-EXCLUDED POINTS FOR PATTERN:  2

  => Cycle:  1 => MaxCycle: 20
 => N-P+C:  3706
 =>  R-factors (not corrected for background) for Pattern:  2
 => Rp:  7.20     Rwp:  8.10     Rexp:    2.15 Chi2:  14.2      L.S. refinement
 => Conventional Rietveld R-factors for Pattern:  2
 => Rp:  17.0     Rwp:  12.2     Rexp:    3.23 Chi2:  14.2    
 => Deviance:  0.304E+05     Dev*  :   8.198    
 => DW-Stat.:    0.2492     DW-exp:     1.9190
 => N-sigma of the GoF:      566.490

 ==> RELIABILITY FACTORS FOR POINTS WITH BRAGG CONTRIBUTIONS FOR PATTERN:  2

 => N-P+C:  3689
 =>  R-factors (not corrected for background) for Pattern:  2
 => Rp:  7.19     Rwp:  8.10     Rexp:    2.15 Chi2:  14.2      L.S. refinement
 => Conventional Rietveld R-factors for Pattern:  2
 => Rp:  16.9     Rwp:  12.2     Rexp:    3.23 Chi2:  14.2    
 => Deviance:  0.303E+05     Dev*  :   8.200    
 => DW-Stat.:    0.2492     DW-exp:     1.9189
 => N-sigma of the GoF:      567.894

 ==> GLOBAL PARAMETERS FOR PATTERN#  3


 => Zero-point:   -12.7259    1.4023
 => Background Parameters (linear interpolation)  ==>
                                 440.905        76.0114    
                                 512.302        49.3981    
                                 416.860        32.8585    
                                 474.370        23.2591    
                                 407.447        15.2840    
                                 377.526        11.5607    
                                 346.083        10.2501    
                                 331.758        8.52634    
                                 335.981        7.62620    
                                 353.378        6.49250    
                                 298.435        5.95535    
                                 283.435        5.12174    
                                 253.701        4.48533    
                                 254.317        4.43836    
                                 235.314        4.70662    
                                 240.586        5.35285    
                                 239.339        6.49515    
                                 242.930        9.35029    
                                 241.084        12.7189    
                                 235.340        17.9276    
                                 239.064        30.8580    
                                 246.856        73.1253    

 => T.O.F.- dtt1       (    TOFo=dtt1*dsp     ):  15105.38      0.84
 => T.O.F.- dtt2       (TOF=TOFo+dtt2*dsp*dsp ):      1.01      0.00
 => T.O.F.- dtt_1OverD (TOF=TOF+dtt_1overD/dsp):      0.00      0.00

 ==> RELIABILITY FACTORS WITH ALL NON-EXCLUDED POINTS FOR PATTERN:  3

  => Cycle:  1 => MaxCycle: 20
 => N-P+C:  3664
 =>  R-factors (not corrected for background) for Pattern:  3
 => Rp:  8.11     Rwp:  7.89     Rexp:    2.27 Chi2:  12.1      L.S. refinement
 => Conventional Rietveld R-factors for Pattern:  3
 => Rp:  18.4     Rwp:  11.8     Rexp:    3.39 Chi2:  12.1    
 => Deviance:  0.367E+05     Dev*  :   10.02    
 => DW-Stat.:    0.2041     DW-exp:     1.9186
 => N-sigma of the GoF:      474.853

 ==> RELIABILITY FACTORS FOR POINTS WITH BRAGG CONTRIBUTIONS FOR PATTERN:  3

 => N-P+C:  3664
 =>  R-factors (not corrected for background) for Pattern:  3
 => Rp:  8.11     Rwp:  7.89     Rexp:    2.27 Chi2:  12.1      L.S. refinement
 => Conventional Rietveld R-factors for Pattern:  3
 => Rp:  18.4     Rwp:  11.8     Rexp:    3.39 Chi2:  12.1    
 => Deviance:  0.367E+05     Dev*  :   10.02    
 => DW-Stat.:    0.2041     DW-exp:     1.9186
 => N-sigma of the GoF:      474.853

 ==> GLOBAL PARAMETERS FOR PATTERN#  4


 => Zero-point:    13.9941    3.4767
 => Background Parameters (linear interpolation)  ==>
                                 249.737        101.431    
                                 270.613        77.8361    
                                 377.896        55.3007    
                                 385.225        33.0583    
                                 338.075        24.5756    
                                 332.415        20.6161    
                                 367.192        17.7107    
                                 392.278        13.8753    
                                 342.668        11.1071    
                                 281.642        7.03065    
                                 265.470        6.84058    
                                 259.401        4.98801    
                                 253.640        4.17031    
                                 237.298        3.92330    
                                 227.836        3.61712    
                                 221.046        4.38596    
                                 220.322        5.79397    
                                 226.167        8.04935    
                                 218.735        10.8799    
                                 220.241        16.5539    
                                 217.637        28.7997    
                                 173.029        72.6341    

 => T.O.F.- dtt1       (    TOFo=dtt1*dsp     ):  10389.88      1.86
 => T.O.F.- dtt2       (TOF=TOFo+dtt2*dsp*dsp ):      1.85      0.00
 => T.O.F.- dtt_1OverD (TOF=TOF+dtt_1overD/dsp):      0.00      0.00

 ==> RELIABILITY FACTORS WITH ALL NON-EXCLUDED POINTS FOR PATTERN:  4

  => Cycle:  1 => MaxCycle: 20
 => N-P+C:  3938
 =>  R-factors (not corrected for background) for Pattern:  4
 => Rp:  10.5     Rwp:  6.45     Rexp:    2.88 Chi2:  5.02      L.S. refinement
 => Conventional Rietveld R-factors for Pattern:  4
 => Rp:  23.3     Rwp:  10.9     Rexp:    4.85 Chi2:  5.02    
 => Deviance:  0.754E+05     Dev*  :   19.15    
 => DW-Stat.:    0.2749     DW-exp:     1.9208
 => N-sigma of the GoF:      178.501

 ==> RELIABILITY FACTORS FOR POINTS WITH BRAGG CONTRIBUTIONS FOR PATTERN:  4

 => N-P+C:  3550
 =>  R-factors (not corrected for background) for Pattern:  4
 => Rp:  10.4     Rwp:  6.41     Rexp:    2.74 Chi2:  5.48      L.S. refinement
 => Conventional Rietveld R-factors for Pattern:  4
 => Rp:  22.2     Rwp:  10.8     Rexp:    4.61 Chi2:  5.48    
 => Deviance:  0.721E+05     Dev*  :   20.29    
 => DW-Stat.:    0.2796     DW-exp:     1.9177
 => N-sigma of the GoF:      188.682

 ==> GLOBAL PARAMETERS FOR PATTERN#  5


 => Zero-point:    13.5143    7.2672
 => Background Parameters (linear interpolation)  ==>
                                 284.507        0.00000    
                                 116.831        151.080    
                                 144.645        101.093    
                                 123.346        98.4670    
                                 291.134        118.846    
                                 202.436        79.4806    
                                 170.376        81.9702    
                                 234.849        67.7970    
                                 215.975        49.8730    
                                 211.115        41.0879    
                                 255.073        28.6587    
                                 230.897        25.1952    
                                 220.614        20.1874    
                                 232.522        16.7733    
                                 236.914        11.5599    
                                 234.777        9.16266    
                                 238.622        7.29028    
                                 226.454        6.45638    
                                 221.617        6.42076    
                                 227.917        6.48245    
                                 224.679        4.74020    
                                 216.243        4.61843    
                                 216.904        5.32252    
                                 213.463        5.89741    
                                 216.220        6.63897    
                                 212.989        7.44184    
                                 212.388        8.86172    
                                 212.595        10.1994    
                                 211.309        12.3579    
                                 210.981        15.3500    
                                 222.946        19.5354    
                                 210.310        26.2607    
                                 222.327        38.8768    
                                 254.288        59.8149    
                                 123.626        78.5128    
                                 161.268        0.00000    

 => T.O.F.- dtt1       (    TOFo=dtt1*dsp     ):   4986.07      2.02
 => T.O.F.- dtt2       (TOF=TOFo+dtt2*dsp*dsp ):      1.86      0.00
 => T.O.F.- dtt_1OverD (TOF=TOF+dtt_1overD/dsp):      0.00      0.00

 ==> RELIABILITY FACTORS WITH ALL NON-EXCLUDED POINTS FOR PATTERN:  5

  => Cycle:  1 => MaxCycle: 20
 => N-P+C:  3719
 =>  R-factors (not corrected for background) for Pattern:  5
 => Rp:  12.1     Rwp:  4.68     Rexp:    4.54 Chi2:  1.06      L.S. refinement
 => Conventional Rietveld R-factors for Pattern:  5
 => Rp:  30.6     Rwp:  15.4     Rexp:   14.98 Chi2:  1.06    
 => Deviance:  0.599E+05     Dev*  :   16.09    
 => DW-Stat.:    1.0341     DW-exp:     1.9191
 => N-sigma of the GoF:        2.655

 ==> RELIABILITY FACTORS FOR POINTS WITH BRAGG CONTRIBUTIONS FOR PATTERN:  5

 => N-P+C:  2195
 =>  R-factors (not corrected for background) for Pattern:  5
 => Rp:  13.1     Rwp:  4.48     Rexp:    3.88 Chi2:  1.33      L.S. refinement
 => Conventional Rietveld R-factors for Pattern:  5
 => Rp:  25.4     Rwp:  13.3     Rexp:   11.55 Chi2:  1.33    
 => Deviance:  0.491E+05     Dev*  :   22.36    
 => DW-Stat.:    1.3953     DW-exp:     1.9030
 => N-sigma of the GoF:       11.029

 => Global user-weigthed Chi2 (Bragg contrib.):   9.96    

     -----------------------------------------------------
     BRAGG R-Factors and weight fractions for Pattern #  1
     -----------------------------------------------------

 => Phase:  1     Y5Al3O12 Nuclear
 => Bragg R-factor:   5.97       Vol: 1076.971( 0.000)  Fract(%):  100.00( 3.52)
 => Rf-factor=  37.8             ATZ:        1944.635   Brindley:  1.0000

     -----------------------------------------------------
     BRAGG R-Factors and weight fractions for Pattern #  2
     -----------------------------------------------------

 => Phase:  1     Y5Al3O12 Nuclear
 => Bragg R-factor:   6.60       Vol: 1076.971( 0.000)  Fract(%):  100.00( 3.16)
 => Rf-factor=  31.7             ATZ:        1944.635   Brindley:  1.0000

     -----------------------------------------------------
     BRAGG R-Factors and weight fractions for Pattern #  3
     -----------------------------------------------------

 => Phase:  1     Y5Al3O12 Nuclear
 => Bragg R-factor:   10.2       Vol: 1076.971( 0.000)  Fract(%):  100.00( 2.91)
 => Rf-factor=  33.0             ATZ:        1944.635   Brindley:  1.0000

     -----------------------------------------------------
     BRAGG R-Factors and weight fractions for Pattern #  4
     -----------------------------------------------------

 => Phase:  1     Y5Al3O12 Nuclear
 => Bragg R-factor:   5.47       Vol: 1076.971( 0.000)  Fract(%):  100.00( 3.51)
 => Rf-factor=  14.8             ATZ:        1944.635   Brindley:  1.0000

     -----------------------------------------------------
     BRAGG R-Factors and weight fractions for Pattern #  5
     -----------------------------------------------------

 => Phase:  1     Y5Al3O12 Nuclear
 => Bragg R-factor:   9.27       Vol: 1076.971( 0.000)  Fract(%):  100.00( 2.96)
 => Rf-factor=  9.58             ATZ:        1944.635   Brindley:  1.0000

 
              CPU Time:     7.898 seconds
                            0.132 minutes

 => Run finished at:     Date: 01/07/2026  Time: 22:12:20.053
