Repository: enhantica/edi

<p>
  <picture>
    <!-- light mode logo -->
    <source media='(prefers-color-scheme: light)' srcset='https://raw.githubusercontent.com/easyscience/assets-branding/refs/heads/master/easydiffraction/logos/light.svg'>
    <!-- dark mode logo -->
    <source media='(prefers-color-scheme: dark)' srcset='https://raw.githubusercontent.com/easyscience/assets-branding/refs/heads/master/easydiffraction/logos/dark.svg'>
    <!-- default logo == light mode logo -->
  </picture>
**EasyDiffraction** is software for calculating diffraction patterns
from a structural model and fitting its parameters to measured
data, for powder and single-crystal neutron and X-ray diffraction.

**EasyDiffraction** comes with three interfaces that share one
calculation engine and one project format, so a project started in one
opens in the others:

- 🖥️ **Application**, a graphical interface:
  - in your browser, with nothing to install;
  - on your desktop, for macOS (Apple silicon) and Linux (x86-64).
- 🐍 **Python**, the `easydiffraction` package:
  - in your own scripts;
  - in Jupyter notebooks.
- ⌨️ **Command line**, for saved projects without writing code:
  - the standalone `edi` executable, with no Python needed;
  - `python -m edi` from the Python package.

The application also includes an 🤖 **AI assistant** that explains and
carries out analysis steps in the open project.

## Useful Links

### For Users

- 📖 [Documentation](https://enhantica.github.io/edi/)
- 🌐 [Web app](https://enhantica.github.io/edi/webapp/)
- 🖥️ [Desktop app](https://enhantica.github.io/edi/application/desktop/)
- 🐍 [Python package](https://enhantica.github.io/edi/python/setup/)
- ⌨️ [Command line](https://enhantica.github.io/edi/cli/standalone/)
- 🤖 [AI assistant](https://enhantica.github.io/edi/user-guide/ai-assistant/)
- 🧪 [Tutorials](https://enhantica.github.io/edi/user-guide/tutorials/)
- ⬇️ [Releases](https://github.com/enhantica/edi/releases)
- 💬 [Get in Touch](https://enhantica.github.io/edi/about/community/)
- 🧾 [How to cite](https://enhantica.github.io/edi/about/citation/)

File: knowledge/fitting/fullprof/pd-neut-cwl_yap-spodi_3k/asymmetry-off.inp
COMM YAlO3
! Current global Chi2 (Bragg contrib.) =      10.67    
! Files => DAT-file: full-fit.dat,  PCR-file: full-fit
!Job Npr Nph Nba Nex Nsc Nor Dum Iwg Ilo Ias Res Ste Nre Cry Uni Cor Opt Aut
   1   5   2  25   2   0   0   0   0   0   0   0   0   0   0   0   0   1   1
!
!Ipr Ppl Ioc Mat Pcr Ls1 Ls2 Ls3 NLI Prf Ins Rpa Sym Hkl Fou Sho Ana
   0   0   1   1   2   0   4   0   0  -3  10  -1   1   1   0   1   1
!
! Lambda1  Lambda2    Ratio    Bkpos    Wdt    Cthm     muR   AsyLim   Rpolarz  2nd-muR -> Patt# 1
 1.548160 1.548160  1.00000   10.000  20.000  0.0000  0.0221  160.00    0.0000  0.0000
!
!NCY  Eps  R_at  R_an  R_pr  R_gl     Thmin       Step       Thmax    PSD    Sent0
150  0.10  1.00  1.00  1.00  1.00      2.3000   0.050019   151.9500   0.000   0.000
!
!2Theta/TOF/E(Kev)   Background  for Pattern#  1
         4.0500      1320.7260        471.00
         4.7770      1824.8624        481.00
         6.7860      2430.7664        491.00
        13.2590      2109.5396        501.00
        18.1700      2027.1514        511.00
        23.7500      2073.3027        521.00
        32.0090      2105.2959        531.00
        36.4730      2159.1431        541.00
        47.1880      1992.4575        551.00
        52.0980      2014.7715        561.00
        59.0180      2054.0281        351.00
        69.9550      1987.9011        341.00
        80.0000      2154.4976        331.00
        90.4910      2163.2856        321.00
       101.2050      2156.4685        311.00
       106.3390      2072.2153        301.00
       108.7950      1958.4514        291.00
       112.5890      1996.4417        281.00
       119.2860      1983.7804        271.00
       128.2140      2478.9954        261.00
       133.1250      2323.0271        251.00
       140.9380      2669.7397        241.00
       145.6250      2584.4277        231.00
       148.0800      2788.7900        221.00
       151.9000      2793.5588        211.00
! 
! Excluded regions (LowT  HighT) for Pattern#  1
        0.00        4.00
      153.95      180.00
! 
!
      52    !Number of refined parameters
!
!  Zero    Code    SyCos    Code   SySin    Code  Lambda     Code MORE ->Patt# 1
  0.00146   21.0  0.00000    0.0  0.00000    0.0 0.000000    0.00   0
!-------------------------------------------------------------------------------
!  Data for PHASE number:   1  ==> Current R_Bragg for Pattern#  1:   0.0000
!-------------------------------------------------------------------------------
YAlO3
!
!Nat Dis Ang Pr1 Pr2 Pr3 Jbt Irf Isy Str Furth       ATZ    Nvk Npr More
   4   0   0 0.0 0.0 1.0   0   0   0   0   0        655.543   0   5   1
!
!Jvi Jdi Hel Sol Mom Ter  Brind   RMua    RMub    RMuc   Jtyp  Nsp_Ref Ph_Shift N_Domains
   0   3   0   0   0   0  1.0000  0.0000  0.0000  0.0000    1      0      0      0
!
! Max_dst(dist) (angles)  Bond-Valence Calc.
      3.0000      0.0000        BVS
!  N_cations   N_anions     Tolerance(%) / Name or cations/ and Anions
       2           1                0.00
Y+3  AL+3
O-2 
!
!
P b n m                  <--Space group symbol
!Atom   Typ       X        Y        Z     Biso       Occ     In Fin N_t Spc /Codes
Y      Y       0.01241  0.55406  0.25000  0.11810   0.50000   0   0   0    0  
                 61.00    71.00     0.00   161.00      0.00
Al     AL      0.00000  0.00000  0.00000  0.12582   0.50000   0   0   0    0  
                  0.00     0.00     0.00   171.00      0.00
O1     O      -0.08385 -0.02195  0.25000  0.05559   0.50000   0   0   0    0  
                 81.00    91.00     0.00   181.00      0.00
O2     O       0.20470  0.29483  0.04427  0.13975   1.00000   0   0   0    0  
                101.00   111.00   121.00   191.00      0.00
!-------> Profile Parameters for Pattern #   1  ----> Phase #   1
!  Scale          Shape1      Bov      Str1      Str2      Str3   Strain-Model
  27.89648       0.12522   0.00000   0.00000   0.00000   0.00000       0
      11.00000   381.000     0.000     0.000     0.000     0.000
!       U            V            W             X            Y         GauSiz      LorSiz    Size-Model
     0.038892    -0.046200     0.105860     0.000000     0.000000     0.000000     0.000000       0
       131.00       141.00       151.00         0.00         0.00         0.00         0.00
!     a          b         c        alpha      beta       gamma      # Cell Info
   5.172418   5.326590   7.360847  90.000000  90.000000  90.000000   
   31.00000   41.00000   51.00000    0.00000    0.00000    0.00000
!  Pref1    Pref2      Asy1     Asy2     Asy3     Asy4  
  0.00000  0.00000  0.00000  0.00000  0.00000  0.00000
     0.00     0.00     0.00     0.00     0.00     0.00
!-------------------------------------------------------------------------------
!  Data for PHASE number:   2  ==> Current R_Bragg for Pattern#  1:   0.0000
!-------------------------------------------------------------------------------
Al2O3
!
!Nat Dis Ang Pr1 Pr2 Pr3 Jbt Irf Isy Str Furth       ATZ    Nvk Npr More
   2   0   0 0.0 0.0 1.0   0   0   0   0   0        611.758   0   5   0
!
!
R -3 c                   <--Space group symbol
!Atom   Typ       X        Y        Z     Biso       Occ     In Fin N_t Spc /Codes
Al1    Al      0.00000  0.00000  0.33349 -0.13591   0.33333   0   0   0    0  
                  0.00     0.00   201.00   451.00      0.00
O1     O       0.34993  0.00000  0.25000  1.24078   0.50000   0   0   0    0  
                441.00     0.00     0.00   461.00      0.00
!-------> Profile Parameters for Pattern #   1  ----> Phase #   2
!  Scale          Shape1      Bov      Str1      Str2      Str3   Strain-Model
 0.1887676       0.12522   0.00000   0.00000   0.00000   0.00000       0
     411.00000   381.000     0.000     0.000     0.000     0.000
!       U            V            W             X            Y         GauSiz      LorSiz    Size-Model
     0.038892    -0.046200     0.105860     0.000000     0.000000     0.000000     0.000000       0
       131.00       141.00       151.00         0.00         0.00         0.00         0.00
!     a          b         c        alpha      beta       gamma      # Cell Info
   4.756614   4.756614  12.973036  90.000000  90.000000 120.000000   
  421.00000  421.00000  431.00000    0.00000    0.00000  421.00000
!  Pref1    Pref2      Asy1     Asy2     Asy3     Asy4  
  0.00000  0.00000  0.00000  0.00000  0.00000  0.00000
     0.00     0.00     0.00     0.00     0.00     0.00
!  2Th1/TOF1    2Th2/TOF2  Pattern to plot
       4.000     151.950       1

File: knowledge/fitting/fullprof/pd-neut-tof_duplex-beer_pseudo-voigt/owner-input.inp
Duplex high-resolution
! Current global Chi2 (Bragg contrib.) =      27.03    
NPATT      2       1 1 <- Flags for patterns (1:refined, 0: excluded)
W_PAT   0.500 0.500
!Nph Dum Ias Nre Cry Opt Aut
   2   0   0   0   0   0   1
!Job Npr Nba Nex Nsc Nor Iwg Ilo Res Ste Uni Cor Anm Int
  -1   7  31   2   0   1   0   0   0   0   1   0   0   0  !-> Patt#: 1
  -1   7  31   2   0   1   0   0   0   0   1   0   0   0  !-> Patt#: 2
!
!File names of data(patterns) files
../duplex_mode6/Duplex_in_HR_for_IRF_S2.dat
../duplex_mode6/Duplex_in_HR_for_IRF_N2.dat
!
!Mat Pcr NLI Rpa Sym Sho
   1   1   0   0   0   0
!Ipr Ppl Ioc Ls1 Ls2 Ls3 Prf Ins Hkl Fou Ana
   3   0   1   0   4   0   3  10   0   0   1  !-> Patt#: 1
   3   0   1   0   4   0   3  10   0   0   1  !-> Patt#: 2
!
!  Bkpos        Wdt    Iabscor for Pattern#  1
   53000.000   12.00     2
!
VARY backgd
!  Bkpos        Wdt    Iabscor for Pattern#  2
   53000.000   12.00     2
!
VARY backgd
!NCY  Eps  R_at  R_an  R_pr  R_gl
 10  0.05  0.50  0.50  0.10  0.50
!    TOF-min      <Step>       TOF-max  -> Patt#: 1
  40158.2305     31.8651 135592.4688
!    TOF-min      <Step>       TOF-max  -> Patt#: 2
  40158.2305     31.8651 135592.4688
!
!2Theta/TOF/E(Kev)   Background  for Pattern#  1
     40111.8789         0.0167        161.00
     41193.5664         0.1485        171.00
     42041.3750         0.1848        181.00
     42713.7734         0.1975        191.00
     44409.3945         0.1891        201.00
     45198.7344         0.2147        211.00
     46251.1875         0.1887        221.00
     49350.0742         0.2194        231.00
     51289.6836         0.1991        241.00
     55245.1992         0.1981        251.00
     55679.7070         0.2276        261.00
     56383.9102         0.2439        271.00
     58956.1797         0.2907        281.00
     61536.4570         0.3067        291.00
     63768.0469         0.3242        301.00
     65581.2109         0.2973        311.00
     70183.8516         0.2575        321.00
     71787.8203         0.2321        331.00
     78343.1094         0.2158        341.00
     80016.8047         0.1694        351.00
     98141.8516         0.2400        361.00
     99262.2344         0.4335        371.00
    100985.8516         0.4375        381.00
    101933.8516         0.3427        391.00
    108656.0312         0.5339        401.00
    110896.7500         0.9537        411.00
    113137.4844         1.1668        421.00
    114430.2031         1.1164        431.00
    116929.4844         0.9161        441.00
    119428.7422         0.6885        451.00
    134506.3438         0.0692          0.00
! 
! Excluded regions (LowT  HighT) for Pattern#  1
    20000.00    40000.00
   130000.00   180000.00
! 
!2Theta/TOF/E(Kev)   Background  for Pattern#  2
     40111.8789         0.0258        461.00
     41193.5664         0.1748        471.00
     42041.3750         0.2098        481.00
     42713.7734         0.2026        491.00
     44409.3945         0.2137        501.00
     45198.7344         0.2542        511.00
     46251.1875         0.1806        521.00
     49350.0742         0.2242        531.00
     51289.6836         0.2044        541.00
     55245.1992         0.1991        551.00
     55679.7070         0.2459        561.00
     56383.9102         0.2397        571.00
     58956.1797         0.2807        581.00
     61536.4570         0.3029        591.00
     63768.0469         0.3352        601.00
     65581.2109         0.2767        611.00
     70183.8516         0.2542        621.00
     71787.8203         0.2366        631.00
     78343.1094         0.2233        641.00
     80016.8047         0.1761        651.00
     98141.8516         0.2345        661.00
     99262.2344         0.4263        671.00
    100985.8516         0.4455        681.00
    101933.8516         0.3464        691.00
    108656.0312         0.5299        701.00
    110896.7500         0.9414        711.00
    113137.4844         1.1563        721.00
    114430.2031         1.0577        731.00
    116929.4844         0.9617        741.00
    119428.7422         0.6856        751.00
    134506.3438         0.0692          0.00
! 
! Excluded regions (LowT  HighT) for Pattern#  2
    20000.00    40000.00
   130000.00   180000.00
! 
!
      75    !Number of refined parameters
!
!    Zero       Code      Dtt1      Code       Dtt2     Code  Dtt_1overd    Code  2ThetaBank  -> Patt#  1
   -10.29183   21.00 54902.18750    0.00     0.00000    0.00     0.00000    0.00    90.000
!
!    Zero       Code      Dtt1      Code       Dtt2     Code  Dtt_1overd    Code  2ThetaBank  -> Patt#  2
    -2.09073   31.00 54902.18750    0.00     0.00000    0.00     0.00000    0.00    90.000
!-------------------------------------------------------------------------------
!  Data for PHASE number:   1  ==> Current R_Bragg for Pattern#  1:   4.3287
!  Data for PHASE number:   1  ==> Current R_Bragg for Pattern#  2:   4.2691
!-------------------------------------------------------------------------------
ferrite
!
!Nat Dis Ang Jbt Isy Str Furth        ATZ     Nvk More
   1   0   0   0   0   0   0        111.6583   0   0
!Contributions (0/1) of this phase to the  2 patterns
 1 1
!Irf Npr Jtyp  Nsp_Ref Ph_Shift for Pattern#  1
   0   7   -1      0      0
! Pr1    Pr2    Pr3   Brind.   Rmua   Rmub   Rmuc     for Pattern#  1
  0.000  0.000  1.000  1.000  0.000  0.000  0.000
!Irf Npr Jtyp  Nsp_Ref Ph_Shift for Pattern#  2
   0   7   -1      0      0
! Pr1    Pr2    Pr3   Brind.   Rmua   Rmub   Rmuc     for Pattern#  2
  0.000  0.000  1.000  1.000  0.000  0.000  0.000
!
!
I m -3 m                 <--Space group symbol
!Atom   Typ       X        Y        Z     Biso       Occ     In Fin N_t Spc /Codes
Fe     FE      0.00000  0.00000  0.00000  1.71513   0.02083   0   0   0    0  
                  0.00     0.00     0.00    81.00      0.00
!-------> Profile Parameters for Pattern #   1  ----> Phase #   1
!  Scale          Extinc       Bov      Str1      Str2      Str3    Strain-Mode
  401.4629        0.0000    0.0000    0.0000    0.0000    0.0000         0
      61.00000      0.00      0.00      0.00      0.00      0.00
!      Sigma-2       Sigma-1       Sigma-0       Sigma-Q   Iso-GStrain     Iso-GSize     Ani-LSize   Size-Model
      311.7041     1283.6387      893.6397        0.0000        0.0000        0.0000        0.0000       0
         41.00         11.00         51.00          0.00          0.00          0.00          0.00
!      Gamma-2       Gamma-1       Gamma-0   Iso-LorStrain   Iso-LorSize
        0.0000        0.0000        5.0330        0.0000        0.0000
          0.00          0.00        101.00          0.00          0.00
!     a          b         c        alpha      beta       gamma      # Cell Info
   2.886000   2.886000   2.886000  90.000000  90.000000  90.000000   
    0.00000    0.00000    0.00000    0.00000    0.00000    0.00000
!      Pref1      Pref2        <Not yet used parameters for TOF Voigt>
    1.000000    0.000000    0.000000    0.000000    0.000000    0.000000    0.000000    0.000000
        0.00        0.00        0.00        0.00        0.00        0.00        0.00        0.00
!Absorption correction parameters
   0.00000    0.00   0.00000    0.00            ABS: ABSCOR1  ABSCOR2
!-------> Profile Parameters for Pattern #   2  ----> Phase #   1
!  Scale          Extinc       Bov      Str1      Str2      Str3    Strain-Mode
  403.5948        0.0000    0.0000    0.0000    0.0000    0.0000         0
      91.00000      0.00      0.00      0.00      0.00      0.00
!      Sigma-2       Sigma-1       Sigma-0       Sigma-Q   Iso-GStrain     Iso-GSize     Ani-LSize   Size-Model
      325.2586     1249.5679      914.6177        0.0000        0.0000        0.0000        0.0000       0
        111.00        121.00        151.00          0.00          0.00          0.00          0.00
!      Gamma-2       Gamma-1       Gamma-0   Iso-LorStrain   Iso-LorSize
        0.0000        0.0000        5.0279        0.0000        0.0000
          0.00          0.00        141.00          0.00          0.00
!     a          b         c        alpha      beta       gamma      # Cell Info
   2.886000   2.886000   2.886000  90.000000  90.000000  90.000000   
    0.00000    0.00000    0.00000    0.00000    0.00000    0.00000
!      Pref1      Pref2        <Not yet used parameters for TOF Voigt>
    1.000000    0.000000    0.000000    0.000000    0.000000    0.000000    0.000000    0.000000
        0.00        0.00        0.00        0.00        0.00        0.00        0.00        0.00
!Absorption correction parameters
   0.00000    0.00   0.00000    0.00            ABS: ABSCOR1  ABSCOR2
!-------------------------------------------------------------------------------
!  Data for PHASE number:   2  ==> Current R_Bragg for Pattern#  1:   2.7120
!  Data for PHASE number:   2  ==> Current R_Bragg for Pattern#  2:   2.0965
!-------------------------------------------------------------------------------
austenite
!
!Nat Dis Ang Jbt Isy Str Furth        ATZ     Nvk More
   1   0   0   0   0   0   0        223.3165   0   0
!Contributions (0/1) of this phase to the  2 patterns
 1 1
!Irf Npr Jtyp  Nsp_Ref Ph_Shift for Pattern#  1
   0   7   -1      0      0
! Pr1    Pr2    Pr3   Brind.   Rmua   Rmub   Rmuc     for Pattern#  1
  0.000  0.000  1.000  1.000  0.000  0.000  0.000
!Irf Npr Jtyp  Nsp_Ref Ph_Shift for Pattern#  2
   0   7   -1      0      0
! Pr1    Pr2    Pr3   Brind.   Rmua   Rmub   Rmuc     for Pattern#  2
  0.000  0.000  1.000  1.000  0.000  0.000  0.000
!
!
F m -3 m                 <--Space group symbol
!Atom   Typ       X        Y        Z     Biso       Occ     In Fin N_t Spc /Codes
Fe     FE      0.00000  0.00000  0.00000  1.71513   0.02083   0   0   0    0  
                  0.00     0.00     0.00    81.00      0.00
!-------> Profile Parameters for Pattern #   1  ----> Phase #   2
!  Scale          Extinc       Bov      Str1      Str2      Str3    Strain-Mode
  96.17031        0.0000    0.0000    0.0000    0.0000    0.0000         0
      71.00000      0.00      0.00      0.00      0.00      0.00
!      Sigma-2       Sigma-1       Sigma-0       Sigma-Q   Iso-GStrain     Iso-GSize     Ani-LSize   Size-Model
      311.7076     1283.6188      893.6635        0.0000        0.0000        0.0000        0.0000       0
         41.00         11.00         51.00          0.00          0.00          0.00          0.00
!      Gamma-2       Gamma-1       Gamma-0   Iso-LorStrain   Iso-LorSize
        0.0000        0.0000        5.0330        0.0000        0.0000
          0.00          0.00        101.00          0.00          0.00
!     a          b         c        alpha      beta       gamma      # Cell Info
   3.646800   3.646800   3.646800  90.000000  90.000000  90.000000   
    0.00000    0.00000    0.00000    0.00000    0.00000    0.00000
!      Pref1      Pref2        <Not yet used parameters for TOF Voigt>
    1.000000    0.000000    0.000000    0.000000    0.000000    0.000000    0.000000    0.000000
        0.00        0.00        0.00        0.00        0.00        0.00        0.00        0.00
!Absorption correction parameters
   0.00000    0.00   0.00000    0.00            ABS: ABSCOR1  ABSCOR2
!-------> Profile Parameters for Pattern #   2  ----> Phase #   2
!  Scale          Extinc       Bov      Str1      Str2      Str3    Strain-Mode
  95.86793        0.0000    0.0000    0.0000    0.0000    0.0000         0
     131.00000      0.00      0.00      0.00      0.00      0.00
!      Sigma-2       Sigma-1       Sigma-0       Sigma-Q   Iso-GStrain     Iso-GSize     Ani-LSize   Size-Model
      325.2526     1249.3896      914.4766        0.0000        0.0000        0.0000        0.0000       0
        111.00        121.00        151.00          0.00          0.00          0.00          0.00
!      Gamma-2       Gamma-1       Gamma-0   Iso-LorStrain   Iso-LorSize
        0.0000        0.0000        5.0289        0.0000        0.0000
          0.00          0.00        141.00          0.00          0.00
!     a          b         c        alpha      beta       gamma      # Cell Info
   3.646800   3.646800   3.646800  90.000000  90.000000  90.000000   
    0.00000    0.00000    0.00000    0.00000    0.00000    0.00000
!      Pref1      Pref2        <Not yet used parameters for TOF Voigt>
    1.000000    0.000000    0.000000    0.000000    0.000000    0.000000    0.000000    0.000000
        0.00        0.00        0.00        0.00        0.00        0.00        0.00        0.00
!Absorption correction parameters
   0.00000    0.00   0.00000    0.00            ABS: ABSCOR1  ABSCOR2
!  2Th1/TOF1    2Th2/TOF2  Pattern to plot
   40294.496  117795.422       1
