Repository: enhantica/edi

<p>
  <picture>
    <!-- light mode logo -->
    <source media='(prefers-color-scheme: light)' srcset='https://raw.githubusercontent.com/easyscience/assets-branding/refs/heads/master/easydiffraction/logos/light.svg'>
    <!-- dark mode logo -->
    <source media='(prefers-color-scheme: dark)' srcset='https://raw.githubusercontent.com/easyscience/assets-branding/refs/heads/master/easydiffraction/logos/dark.svg'>
    <!-- default logo == light mode logo -->
  </picture>
**EasyDiffraction** is software for calculating diffraction patterns
from a structural model and fitting its parameters to measured
data, for powder and single-crystal neutron and X-ray diffraction.

**EasyDiffraction** comes with three interfaces that share one
calculation engine and one project format, so a project started in one
opens in the others:

- 🖥️ **Application**, a graphical interface:
  - in your browser, with nothing to install;
  - on your desktop, for macOS (Apple silicon) and Linux (x86-64).
- 🐍 **Python**, the `easydiffraction` package:
  - in your own scripts;
  - in Jupyter notebooks.
- ⌨️ **Command line**, for saved projects without writing code:
  - the standalone `edi` executable, with no Python needed;
  - `python -m edi` from the Python package.

The application also includes an 🤖 **AI assistant** that explains and
carries out analysis steps in the open project.

## Useful Links

### For Users

- 📖 [Documentation](https://enhantica.github.io/edi/)
- 🌐 [Web app](https://enhantica.github.io/edi/webapp/)
- 🖥️ [Desktop app](https://enhantica.github.io/edi/application/desktop/)
- 🐍 [Python package](https://enhantica.github.io/edi/python/setup/)
- ⌨️ [Command line](https://enhantica.github.io/edi/cli/standalone/)
- 🤖 [AI assistant](https://enhantica.github.io/edi/user-guide/ai-assistant/)
- 🧪 [Tutorials](https://enhantica.github.io/edi/user-guide/tutorials/)
- ⬇️ [Releases](https://github.com/enhantica/edi/releases)
- 💬 [Get in Touch](https://enhantica.github.io/edi/about/community/)
- 🧾 [How to cite](https://enhantica.github.io/edi/about/citation/)

File: knowledge/fitting/fullprof/pd-neut-cwl_cosio-d20_biso-tied/full-fit.inp
COMM CoSiO D20 01_001 497.379 K, Biso(Co1) and Biso(Co2) tied: codeword 181
!Job Npr Nph Nba Nex Nsc Nor Dum Iwg Ilo Ias Res Ste Nre Cry Uni Cor Opt Aut
   1   7   1   14   2   0   0   0   0   0   0   0   0   0   0   0   0   0   0
!Ipr Ppl Ioc Mat Pcr Ls1 Ls2 Ls3 NLI Prf Ins Rpa Sym Hkl Fou Sho Ana
   0   0   1   0   2   0   4   0   0   2  10   0   0   0   0   0   0
! Lambda1  Lambda2    Ratio    Bkpos    Wdt    Cthm     muR   AsyLim   Rpolarz  2nd-muR
 1.870000 1.870000  0.00000   70.000   8.000  0.0000  0.0000  160.00    0.0000  0.0000
!NCY  Eps  R_at  R_an  R_pr  R_gl     Thmin       Step       Thmax    PSD    Sent0
100  0.01  1.00  1.00  1.00  1.00      0.0953     0.1000   150.8953   0.000   0.000
!2Theta/TOF/E(Kev)   Background  for Pattern#  1
      8.5000      631.521870   11.00
      9.0000      589.406220   21.00
     10.0000      581.828799   31.00
     11.0000      561.848518   41.00
     12.0000      539.588392   51.00
     15.0000      510.502712   61.00
     25.0000      472.669168   71.00
     30.0000      461.908577   81.00
     50.0000      473.213452   91.00
     70.0000      459.250060   101.00
     90.0000      448.655426   111.00
    110.0000      393.452793   121.00
    130.0000      317.994767   131.00
    149.0000      260.916498   141.00
! Excluded regions (LowT  HighT)
        0.00        8.00
      150.00      180.00
!
      39    !Number of refined parameters
!  Zero    Code    SyCos    Code   SySin    Code  Lambda     Code MORE
  0.290079  151.00  0.00000  0.0  0.00000  0.0  0.000000  0.00  0
!-------------------------------------------------------------------------------
CoSiO
!Nat Dis Ang Pr1 Pr2 Pr3 Jbt Irf Isy Str Furth       ATZ    Nvk Npr More
   6   0   0 0.0 0.0 1.0   0   0   0   0   0          0.000   0   7   0
P n m a                  <--Space group symbol
!Atom   Typ       X        Y        Z     Biso       Occ     In Fin N_t Spc /Codes
Co1    Co      0.000000   0.000000   0.000000   0.98759   0.50000   0   0   0    0
                  0.00     0.00     0.00   181.00     0.00
Co2    Co      0.281984   0.250000   0.981765   0.98759   0.50000   0   0   0    0
                  161.00     0.00     171.00     181.00     0.00
Si     Si      0.094155   0.250000   0.429738   0.67424   0.50000   0   0   0    0
                  191.00     0.00     201.00     211.00     0.00
O1     O       0.090899   0.250000   0.769413   1.04155   0.50000   0   0   0    0
                  221.00     0.00     231.00     241.00     0.00
O2     O       0.448610   0.250000   0.215465   1.03151   0.50000   0   0   0    0
                  251.00     0.00     261.00     271.00     0.00
O3     O       0.164063   0.032361   0.280122   1.29339   1.00000   0   0   0    0
                  281.00     291.00     301.00     311.00     0.00
!  Scale          Shape1      Bov      Str1      Str2      Str3   Strain-Model
  1.230743  0.00000  0.00000  0.00000  0.00000  0.00000  0
       321.00     0.000     0.000     0.000     0.000     0.000
!       U            V            W             X            Y         GauSiz      LorSiz    Size-Model
  0.230911  -0.514025  0.372616   0.000000  0.012942   0.000000   0.000000       0
         331.00         341.00         351.00         0.00         361.00         0.00         0.00
!     a          b         c        alpha      beta       gamma
  10.335842  6.029695  4.797570  90.000000  90.000000  90.000000
    371.00    381.00    391.00    0.00000    0.00000    0.00000
!  Pref1    Pref2      Asy1     Asy2     Asy3     Asy4      S_L      D_L
  0.00000  0.00000  0.00000  0.00000  0.00000  0.00000  0.00000  0.00000
     0.00     0.00     0.00     0.00     0.00     0.00     0.00     0.00

File: knowledge/fitting/fullprof/pd-neut-cwl_yap-spodi_3k/full-fit.inp
COMM YAlO3                                                                      
! Current global Chi2 (Bragg contrib.) =      10.67    
! Files => DAT-file: yap_3k,  PCR-file: yap_3k
!Job Npr Nph Nba Nex Nsc Nor Dum Iwg Ilo Ias Res Ste Nre Cry Uni Cor Opt Aut
   1   5   2  25   2   0   0   0   0   0   0   0   0   0   0   0   0   1   1
!
!Ipr Ppl Ioc Mat Pcr Ls1 Ls2 Ls3 NLI Prf Ins Rpa Sym Hkl Fou Sho Ana
   0   0   1   1   2   0   4   0   0  -3  10  -1   1   1   0   1   1
!
! lambda1 Lambda2    Ratio    Bkpos    Wdt    Cthm     muR   AsyLim   Rpolarz ->Patt# 1
 1.548160 1.548160  1.0000   10.000 20.0000  0.0000  0.0221  160.00    0.0000
!
!NCY  Eps  R_at  R_an  R_pr  R_gl     Thmin       Step       Thmax    PSD    Sent0
150  0.10  1.00  1.00  1.00  1.00      2.3000   0.050017   151.9500   0.000   0.000
!
!2Theta/TOF/E(Kev)   Background  for Pattern#  1
        4.050     1320.726      471.000
        4.777     1824.863      481.000
        6.786     2430.764      491.000
       13.259     2109.545      501.000
       18.170     2027.129      511.000
       23.750     2073.392      521.000
       32.009     2105.281      531.000
       36.473     2159.067      541.000
       47.188     1992.411      551.000
       52.098     2014.860      561.000
       59.018     2053.951      351.000
       69.955     1987.962      341.000
       80.000     2154.405      331.000
       90.491     2163.197      321.000
      101.205     2156.520      311.000
      106.339     2072.121      301.000
      108.795     1958.424      291.000
      112.589     1996.128      281.000
      119.286     1983.888      271.000
      128.214     2479.002      261.000
      133.125     2323.176      251.000
      140.938     2670.620      241.000
      145.625     2585.601      231.000
      148.080     2790.443      221.000
      151.900     2796.275      211.000
! 
! Excluded regions (LowT  HighT) for Pattern#  1
        0.00        4.00
      153.95      180.00
! 
!
      56    !Number of refined parameters
!
!  Zero    Code    SyCos    Code   SySin    Code  Lambda     Code MORE ->Patt# 1
  0.00147   21.0  0.00000    0.0  0.00000    0.0 0.000000    0.00   0
!-------------------------------------------------------------------------------
!  Data for PHASE number:   1  ==> Current R_Bragg for Pattern#  1:     0.00
!-------------------------------------------------------------------------------
YAlO3                                                                                                                                                               
!
!Nat Dis Ang Pr1 Pr2 Pr3 Jbt Irf Isy Str Furth       ATZ    Nvk Npr More
   4   0   0 0.0 0.0 1.0   0   0   0   0   0       1047.833   0   5   1
!
!Jvi Jdi Hel Sol Mom Ter  Brind   RMua    RMub    RMuc   Jtyp  Nsp_Ref Ph_Shift N_Domains
   0   3   0   0   0   0  1.0000  0.0000  0.0000  0.0000    1      0      0      0
!
! Max_dst(dist) (angles)  Bond-Valence Calc.
      3.0000      0.0000        BVS
!  N_cations   N_anions     Tolerance(%) / Name or cations/ and Anions
       2           1                0.00
Y+3  AL+3
O-2 
!
P b n m                  <--Space group symbol
!Atom Typ       X        Y        Z     Biso       Occ     In Fin N_t Spc /Codes
Y    Y       0.01241  0.55406  0.25000  0.11812   0.50000   0   0   0    0                                                                                  
               61.00    71.00     0.00   161.00      0.00
Al   AL      0.00000  0.00000  0.00000  0.12590   0.50000   0   0   0    0                                                                                  
                0.00     0.00     0.00   171.00      0.00
O1   O      -0.08385 -0.02195  0.25000  0.05560   0.50000   0   0   0    0                                                                                  
               81.00    91.00     0.00   181.00      0.00
O2   O       0.20470  0.29483  0.04427  0.13977   1.00000   0   0   0    0                                                                                  
              101.00   111.00   121.00   191.00      0.00
!-------> Profile Parameters for Pattern #  1
!  Scale        Shape1      Bov      Str1      Str2      Str3   Strain-Model
  27.897       0.12522   0.00000   0.00000   0.00000   0.00000       0
    11.00000   381.000     0.000     0.000     0.000     0.000
!       U         V          W           X          Y        GauSiz   LorSiz Size-Model
   0.038898  -0.046205   0.105864   0.000000   0.000000   0.000000   0.000000    0
    131.000    141.000    151.000      0.000      0.000      0.000      0.000
!     a          b         c        alpha      beta       gamma      #Cell Info
   5.172419   5.326590   7.360847  90.000000  90.000000  90.000000                                                                                   
   31.00000   41.00000   51.00000    0.00000    0.00000    0.00000
!  Pref1    Pref2      Asy1     Asy2     Asy3     Asy4  
  0.00000  0.00000  0.21545  0.00305 -0.27813  0.05563
     0.00     0.00   361.00   371.00   391.00   401.00
!-------------------------------------------------------------------------------
!  Data for PHASE number:   2  ==> Current R_Bragg for Pattern#  1:     0.00
!-------------------------------------------------------------------------------
Al2O3                                                                                                                                                               
!
!Nat Dis Ang Pr1 Pr2 Pr3 Jbt Irf Isy Str Furth       ATZ    Nvk Npr More
   2   0   0 0.0 0.0 1.0   0   0   0   0   0       3612.974   0   5   0
!
R -3 c                   <--Space group symbol
!Atom Typ       X        Y        Z     Biso       Occ     In Fin N_t Spc /Codes
Al1  Al      0.00000  0.00000  0.33351 -0.12809   0.33333   0   0   0    0                                                                                  
                0.00     0.00   201.00   451.00      0.00
O1   O       0.35030  0.00000  0.25000  1.22884   0.50000   0   0   0    0                                                                                  
              441.00     0.00     0.00   461.00      0.00
!-------> Profile Parameters for Pattern #  1
!  Scale        Shape1      Bov      Str1      Str2      Str3   Strain-Model
   0.1886828   0.12522   0.00000   0.00000   0.00000   0.00000       0
   411.00000   381.000     0.000     0.000     0.000     0.000
!       U         V          W           X          Y        GauSiz   LorSiz Size-Model
   0.038898  -0.046205   0.105864   0.000000   0.000000   0.000000   0.000000    0
    131.000    141.000    151.000      0.000      0.000      0.000      0.000
!     a          b         c        alpha      beta       gamma      #Cell Info
   4.756605   4.756605  12.973073  90.000000  90.000000 120.000000                                                                                   
  421.00000  421.00000  431.00000    0.00000    0.00000  421.00000
!  Pref1    Pref2      Asy1     Asy2     Asy3     Asy4  
  0.00000  0.00000  0.21545  0.00305 -0.27813  0.05563
     0.00     0.00   361.00   371.00   391.00   401.00
!  2Th1/TOF1    2Th2/TOF2  Pattern # 1
      10.300     147.000

File: knowledge/fitting/fullprof/pd-neut-tof_cecoal-polaris_chebyshev/full-fit.inp
COMM CeCoAl3 RT #13744 ThCr2Si2 type  TSample:   300.00 K
! Current global Chi2 (Bragg contrib.) =      2.031    
! Files => DAT-file: cecoal.dat,  PCR-file: cecoal
!Job Npr Nph Nba Nex Nsc Nor Dum Iwg Ilo Ias Res Ste Nre Cry Uni Cor Opt Aut
  -1   9   1  -5   2   0   0   1   1   0   1   0   0   0   0   1   0   0   1
!
!Ipr Ppl Ioc Mat Pcr Ls1 Ls2 Ls3 NLI Prf Ins Rpa Sym Hkl Fou Sho Ana
   0   0   1   0   2   0   4   0   0  -3  10   1   1   0   0   0   0
!
!  Bkpos        Wdt    Iabscor for Pattern#  1
    7000.000    4.20     2
!NCY  Eps  R_at  R_an  R_pr  R_gl    TOF-min      <Step>       TOF-max 
 15  0.02  1.00  1.00  1.00  1.00    3001.5891      4.3357  19004.6582
!
! Excluded regions (LowT  HighT) for Pattern#  1
     2000.10     3000.00
    19000.00    20000.00
! 
!
      32    !Number of refined parameters
!
!    Zero       Code      Dtt1      Code       Dtt2     Code  Dtt_1overd    Code  2ThetaBank  -> Patt#  1
     3.93076   21.00  6176.03076    0.00    -1.92182  201.00     0.00000    0.00   145.000
!
!   Background coefficients/codes  for Pattern#  1  (Chebychev polynomials, up to 24 coefficients)
   26833.268    4390.595    2629.921    -513.844     284.766     163.453
       31.00       41.00       51.00      241.00      251.00      261.00
     240.860     -72.050      15.103     126.011     -12.868    -280.942
      271.00      281.00      291.00      301.00      311.00      321.00
       0.000       0.000       0.000       0.000       0.000       0.000
        0.00        0.00        0.00        0.00        0.00        0.00
       0.000       0.000       0.000       0.000       0.000       0.000
        0.00        0.00        0.00        0.00        0.00        0.00
!-------------------------------------------------------------------------------
!  Data for PHASE number:   1  ==> Current R_Bragg for Pattern#  1:   5.4621
!-------------------------------------------------------------------------------
CeCoAl3
!
!Nat Dis Ang Pr1 Pr2 Pr3 Jbt Irf Isy Str Furth       ATZ    Nvk Npr More
   5   0   0 0.0 0.0 1.0   0   0   0   0   0       9859.010   0   9   0
!
!
P m m a                  <--Space group symbol
!Atom   Typ       X        Y        Z     Biso       Occ     In Fin N_t Spc /Codes
Ce     CE      0.25000  0.00000  0.38279  0.50270   0.25000   0   0   0    0  #color green
                  0.00     0.00   161.00   211.00      0.00
Co     CO      0.25000  0.00000  0.81319  0.47597   0.25000   0   0   0    0  #color yellow
                  0.00     0.00   171.00   221.00      0.00
Al1    AL      0.00000  0.00000  0.00000  0.58480   0.25000   0   0   0    0  #conn Al Al 0.0 3.5
                  0.00     0.00     0.00   231.00      0.00
Al2    AL      0.25000  0.50000  0.04117  0.65837   0.25000   0   0   0    0  
                  0.00     0.00   181.00   111.00      0.00
Al3    AL      0.06930  0.50000  0.70070  0.53258   0.51033   0   0   0    0  
                191.00     0.00   151.00   101.00     91.00
!-------> Profile Parameters for Pattern #   1  ----> Phase #   1
!  Scale         Extinc      Bov     Str1     Str2     Str3    Strain-Model
  16658.99     0.001600   0.0000   0.0000   0.0000   0.0000       0
      11.00000     0.00     0.00     0.00     0.00     0.00
!      Sig-2       Sig-1       Sig-0       Sig-Q     G-Strain     G-Size        Z0  Size-Model
      0.0000     39.4625      0.0000      0.0000      0.0000      0.0000      0.0000   0
        0.00       71.00        0.00        0.00        0.00        0.00        0.00
!      Gam-2       Gam-1       Gam-0        LStr        LSiz
      0.0000      4.7780      0.0000      0.0000      0.0000
        0.00       81.00        0.00        0.00        0.00
!     a          b         c        alpha      beta       gamma      #Cell Info
   7.650379   4.051331   6.905360  90.000000  90.000000  90.000000   
  121.00000  131.00000  141.00000    0.00000    0.00000    0.00000
!      Pref1      Pref2        alph0       beta0       alph1       beta1      alphQ     betaQ
    0.000000    0.000000    0.000000    0.043085    0.297100    0.002867    0.000000    0.000000
        0.00        0.00        0.00        0.00        0.00        0.00        0.00        0.00
!Absorption correction parameters
   0.01561   61.00   0.00000    0.00            ABS: ABSCOR1  ABSCOR2
!  2Th1/TOF1    2Th2/TOF2  Pattern to plot
    3001.589   19000.000       1

File: knowledge/fitting/fullprof/pd-neut-tof_ceo2-pearl_polynomial/full-fit.inp
COMM  Refinement of instrumental parameters of PEARL (NPROF=9)
! Current global Chi2 (Bragg contrib.) =     0.5267E-03
! Files => DAT-file: CeO2_PEARL.dat,  PCR-file: CeO2_PEARL
!Job Npr Nph Nba Nex Nsc Nor Dum Iwg Ilo Ias Res Ste Nre Cry Uni Cor Opt Aut
  -1   9   1   0   2   0   0   1   0   0   1   0   0   0   0   1   0   0   1
!
!Ipr Ppl Ioc Mat Pcr Ls1 Ls2 Ls3 NLI Prf Ins Rpa Sym Hkl Fou Sho Ana
   0   0   1   0   2   0   4   0   0  -3  10   1   1   0   0   0   0
!
!  Bkpos        Wdt    Iabscor for Pattern#  1
    7000.000    8.00     2
!NCY  Eps  R_at  R_an  R_pr  R_gl    TOF-min      <Step>       TOF-max 
 10  0.05  1.00  1.00  1.00  1.00    1500.2500      2.0000  19380.7812
!
! Excluded regions (LowT  HighT) for Pattern#  1
     1000.10     2000.00
    18700.00    20000.00
! 
!
      19    !Number of refined parameters
!
!    Zero       Code      Dtt1      Code       Dtt2     Code  Dtt_1overd    Code  2ThetaBank  -> Patt#  1
     3.05218  141.00  4677.92969  151.00     1.76238  161.00     0.00000    0.00    90.000
!   Background coefficients/codes  for Pattern#  1  (Polynomial of 6th degree)
    2181.026     221.440     376.993   -1931.526    1965.937    -588.860
       21.00       31.00       41.00       81.00       91.00      121.00
!-------------------------------------------------------------------------------
!  Data for PHASE number:   1  ==> Current R_Bragg for Pattern#  1:   1.8353
!-------------------------------------------------------------------------------
LaMnO3
!
!Nat Dis Ang Pr1 Pr2 Pr3 Jbt Irf Isy Str Furth       ATZ    Nvk Npr More
   2   0   0 0.0 0.0 1.0   0   0   0   0   0     396561.688   0   9   0
!
!
F m 3 m                  <--Space group symbol
!Atom   Typ       X        Y        Z     Biso       Occ     In Fin N_t Spc /Codes
Ce     CE      0.00000  0.00000  0.00000  0.30188   0.02083   0   0   0    0  
                  0.00     0.00     0.00    51.00      0.00
O      O       0.25000  0.25000  0.25000  0.49613   0.04167   0   0   0    0  
                  0.00     0.00     0.00    61.00      0.00
!-------> Profile Parameters for Pattern #   1  ----> Phase #   1
!  Scale         Extinc      Bov     Str1     Str2     Str3    Strain-Model
  2115.401       0.0000   0.0000   0.0000   0.0000   0.0000       0
      11.00000     0.00     0.00     0.00     0.00     0.00
!      Sig-2       Sig-1       Sig-0       Sig-Q     G-Strain     G-Size        Z0  Size-Model
      3.5757     83.8040      0.0000      0.0000      0.0000      0.0000      0.0000   0
      191.00      101.00        0.00        0.00        0.00        0.00        0.00
!      Gam-2       Gam-1       Gam-0        LStr        LSiz
      0.0000      4.8413      0.0000      0.0000      0.0000
        0.00      111.00        0.00        0.00        0.00
!     a          b         c        alpha      beta       gamma      #Cell Info
   5.410495   5.410495   5.410495  90.000000  90.000000  90.000000   
    0.00000    0.00000    0.00000    0.00000    0.00000    0.00000
!      Pref1      Pref2        alph0       beta0       alph1       beta1      alphQ     betaQ
    0.000000    0.000000    0.000000    0.025455    0.251545    0.029004    0.000000    0.000000
        0.00        0.00        0.00      171.00      131.00      181.00        0.00        0.00
!Absorption correction parameters
   0.00028   71.00   0.00000    0.00            ABS: ABSCOR1  ABSCOR2
!  2Th1/TOF1    2Th2/TOF2  Pattern to plot
    2000.000   18700.000       1

File: knowledge/fitting/fullprof/pd-neut-tof_si-sepd_ikeda-carpenter/full-fit.inp
COMM  Backscattering Bank (2theta= 144.845)  Si- Argonne
! Current global Chi2 (Bragg contrib.) =      6.789    
! Files => DAT-file: arg_si.dat,  PCR-file: arg_si
!Job Npr Nph Nba Nex Nsc Nor Dum Iwg Ilo Ias Res Ste Nre Cry Uni Cor Opt Aut
  -1  13   1  -4   2   0   0   0   0   0   0   0   0   0   0   1   0   0   1
!
!Ipr Ppl Ioc Mat Pcr Ls1 Ls2 Ls3 NLI Prf Ins Rpa Sym Hkl Fou Sho Ana
   0   0   1   0   2   0   4   0   0  -3  12   1   1   1   2   0   0
!
!  Bkpos        Wdt    Iabscor for Pattern#  1
    7000.000    8.20     2
!NCY  Eps  R_at  R_an  R_pr  R_gl    TOF-min      <Step>       TOF-max 
 10  0.05  1.00  1.00  1.00  1.00    2000.0000      5.0000  29995.0000
!
! Excluded regions (LowT  HighT) for Pattern#  1
     1000.10     2000.00
    29999.00    40000.00
! 
!
      16    !Number of refined parameters
!
!    Zero       Code      Dtt1      Code       Dtt2     Code  Dtt_1overd    Code  2ThetaBank  -> Patt#  1
    -5.18027   11.00  7476.91016    0.00    -1.54000    0.00     0.00000    0.00   144.845
!
!   Background coefficients/codes  for Pattern#  1  (Fourier cosine series, up to 18 coefficients)
     151.666      -1.076      35.884      11.070      19.836       3.152
       41.00       51.00       61.00       71.00       81.00       91.00
      10.399       0.000       0.000       0.000       0.000       0.000
      101.00        0.00        0.00        0.00        0.00        0.00
       0.000       0.000       0.000       0.000       0.000       0.000
        0.00        0.00        0.00        0.00        0.00        0.00
!-------------------------------------------------------------------------------
!  Data for PHASE number:   1  ==> Current R_Bragg for Pattern#  1:   3.5144
!-------------------------------------------------------------------------------
Standard-Si
!
!Nat Dis Ang Pr1 Pr2 Pr3 Jbt Irf Isy Str Furth       ATZ    Nvk Npr More
   1   0   0 0.0 0.0 1.0   0   0   0   0   0     129420.289   0  13   0
!
!
F d 3 m                  <--Space group symbol
!Atom   Typ       X        Y        Z     Biso       Occ     In Fin N_t Spc /Codes
Si     SI      0.12500  0.12500  0.12500  0.45207   0.04167   0   0   0    0  # color green conn Si Si 0 2.5
                  0.00     0.00     0.00   111.00      0.00
!-------> Profile Parameters for Pattern #   1  ----> Phase #   1
!  Scale          Extinc       Bov      Str1      Str2      Str3    Strain-Mode
  392.0369      4.031355    0.0000    0.0000    0.0000    0.0000         0
      21.00000    121.00      0.00      0.00      0.00      0.00
!      Sigma-2       Sigma-1       Sigma-0       Sigma-Q   Iso-GStrain     Iso-GSize     Ani-LSize   Size-Model
        0.0000       33.0422        8.4059        0.0000        0.0000        0.0000        0.0000       0
          0.00        161.00        131.00          0.00          0.00          0.00          0.00
!      Gamma-2       Gamma-1       Gamma-0   Iso-LorStrain   Iso-LorSize
        0.0000        2.6045        0.0000        0.0000        0.0000
          0.00         31.00          0.00          0.00          0.00
!     a          b         c        alpha      beta       gamma      # Cell Info
   5.426328   5.426328   5.426328  90.000000  90.000000  90.000000   # multiple box -1.15 1.15 -1.15 1.15 -0.15 1.15
  141.00000  141.00000  141.00000    0.00000    0.00000    0.00000
!      Pref1      Pref2        alph0       beta0       alph1       Kappa
    0.000000    0.000000    0.000000   21.668488    0.879000   75.321373    0.000000    0.000000
        0.00        0.00        0.00        0.00        0.00        0.00        0.00        0.00
!Absorption correction parameters
   0.00336  151.00   0.00000    0.00            ABS: ABSCOR1  ABSCOR2
!  2Th1/TOF1    2Th2/TOF2  Pattern to plot
    2000.000   29995.000       1
