Repository: enhantica/edi

<p>
  <picture>
    <!-- light mode logo -->
    <source media='(prefers-color-scheme: light)' srcset='https://raw.githubusercontent.com/easyscience/assets-branding/refs/heads/master/easydiffraction/logos/light.svg'>
    <!-- dark mode logo -->
    <source media='(prefers-color-scheme: dark)' srcset='https://raw.githubusercontent.com/easyscience/assets-branding/refs/heads/master/easydiffraction/logos/dark.svg'>
    <!-- default logo == light mode logo -->
  </picture>
**EasyDiffraction** is software for calculating diffraction patterns
from a structural model and fitting its parameters to measured
data, for powder and single-crystal neutron and X-ray diffraction.

**EasyDiffraction** comes with three interfaces that share one
calculation engine and one project format, so a project started in one
opens in the others:

- 🖥️ **Application**, a graphical interface:
  - in your browser, with nothing to install;
  - on your desktop, for macOS (Apple silicon) and Linux (x86-64).
- 🐍 **Python**, the `easydiffraction` package:
  - in your own scripts;
  - in Jupyter notebooks.
- ⌨️ **Command line**, for saved projects without writing code:
  - the standalone `edi` executable, with no Python needed;
  - `python -m edi` from the Python package.

The application also includes an 🤖 **AI assistant** that explains and
carries out analysis steps in the open project.

## Useful Links

### For Users

- 📖 [Documentation](https://enhantica.github.io/edi/)
- 🌐 [Web app](https://enhantica.github.io/edi/webapp/)
- 🖥️ [Desktop app](https://enhantica.github.io/edi/application/desktop/)
- 🐍 [Python package](https://enhantica.github.io/edi/python/setup/)
- ⌨️ [Command line](https://enhantica.github.io/edi/cli/standalone/)
- 🤖 [AI assistant](https://enhantica.github.io/edi/user-guide/ai-assistant/)
- 🧪 [Tutorials](https://enhantica.github.io/edi/user-guide/tutorials/)
- ⬇️ [Releases](https://github.com/enhantica/edi/releases)
- 💬 [Get in Touch](https://enhantica.github.io/edi/about/community/)
- 🧾 [How to cite](https://enhantica.github.io/edi/about/citation/)

File: knowledge/fitting/fullprof/pd-neut-cwl_cosio-d20/fit.out (part 1 of 2)


        **********************************************************
        ** PROGRAM FullProf.2k (Version 8.40 - Feb2026-ILL JRC) **
        **********************************************************
                       M U L T I -- P A T T E R N                 
            Rietveld, Profile Matching & Integrated Intensity     
                 Refinement of X-ray and/or Neutron Data


    Date: 22/10/2026  Time: 20:50:55.840                              

 => PCR file code: fit
 => DAT file code: fit                  -> Relative contribution: 1.0000                                                            

 ==> CONDITIONS OF THIS RUN FOR PATTERN No.:  1

 => Global Refinement of neutron powder data                                                                                        
 => Title: pd-neut-cwl_cosio-d20

 => Number of phases:    1
 => Number of excluded regions:    0
 => Number of scattering factors supplied:    0
 => Conventional weights: w=1.0/Variance(yobs)
 => Asymmetry correction as in J.Appl.Cryst. 26,128(1993)
 => Background linearly interpolated between the   14 points given
 => The    7th default profile function was selected
 => T-C-H Pseudo-Voigt function 
    This function is convoluted with asymmetry due to axial 
    divergence as formulated by: 
    van Laar and Yelon, J. Appl. Cryst. 17, 47(1984).
    and using the method of:
    Finger, Cox and Jephcoat, J. Appl. Cryst. 27, 892 (1994).
    Fortran 90 module adapted from function PROFVAL (in F77) : 
    L.W. Finger, J. Appl. Cryst. 31, 111 (1998).


 ==> INPUT/OUTPUT OPTIONS:

 => Output Obs and Calc intensities on last cycle
 => Generate bacground file *.bac
 => Generate file *.PRF for plot
 => Output Integrated Intensities
 => Generate new input file *.PCR

 => X-Y type of data: 2theta/TOF/E(Kev) Intens sigma for pattern:  1
 => Plot pattern at each cycle
 => Wavelengths:  1.87000 1.87000
 => Alpha2/Alpha1 ratio:   0.0000
 => Cos(Monochromator angle)=   0.0000
 => Asymmetry correction for angles lower than  180.000 degrees
 => Absorption correction (AC), muR-eff =   0.0000  0.0000
 => Base of peaks: 2.0*HW*   48.00

 => Number of cycles:  200
 => Relaxation factors ==>    for coordinates:  0.20
 => for anisotropic temperature factors:  0.20
 => for halfwidth/strain/size/further parameters:  0.20
 => for lattice constants and propagation vectors:  0.20
 => EPS-value for convergence:    0.0
 => Background ==> 
    Position   Intensity
        8.00      340.00       11.00
        9.00      340.00       21.00
       10.00      340.00       31.00
       11.00      340.00       41.00
       12.00      340.00       51.00
       15.00      340.00       61.00
       25.00      340.00       71.00
       30.00      340.00       81.00
       50.00      340.00       91.00
       70.00      340.00      101.00
       90.00      340.00      111.00
      110.00      340.00      121.00
      130.00      340.00      131.00
      150.00      340.00      141.00

 
 => Number of Least-Squares parameters varied:    42

 =>--------------------------->
 =>------->  PATTERN number:  1
 =>--------------------------->
 => Global parameters and codes ==>
 => Zero-point:     0.0000  151.0000
 => Perpendicular Displacement parameter and code:     0.00    0.00
 => Parallel      Displacement parameter and code:     0.00    0.00

 => Reading Intensity data  =>>

 -> No recognizable heading in input data file X,Y,sigma
    First 6 lines are considered as COMMENTS (except for TSAMP keyword)
 -> COMMENT: # 2theta-or-TOF intensity sigma                                                                                                     
 -> COMMENT: # 2theta-or-TOF intensity sigma                                                                                                     
 -> COMMENT: # 2theta-or-TOF intensity sigma                                                                                                     
 -> COMMENT: # 2theta-or-TOF intensity sigma                                                                                                     
 -> COMMENT: # 2theta-or-TOF intensity sigma                                                                                                     
 -> COMMENT: # 2theta-or-TOF intensity sigma                                                                                                     
 ==> Angular range, step and number of points:
     2Thmin:       8.095300  2Thmax:     150.095306  Step:       0.100283  No. of points:   1418
 --------------------------------------------------------------------------------
 => Phase  No. 1
      cosio                                                                 
 --------------------------------------------------------------------------------
 =>-------> Pattern#  1
 => Crystal Structure Refinement
 => Preferred orientation vector:   0.0000  0.0000  1.0000

 =>-------> Data for PHASE: 1
 => Number of atoms:    6
 => Number of distance  constraints:    0
 => Number of angle     constraints:    0

 => Symmetry information on space group: P n m a             
 -> The multiplicity of the general position is:   8
 -> The space group is Centric (-1 at origin)   
 -> Lattice type  P: { 000 }                                       
 -> Reduced set of symmetry operators:

  No.  IT   Symmetry symbol    Rotation part     Associated Translation
   1: ( 1)   1            -->     ( x, y, z) + {  0.0000  0.0000  0.0000}
   2: ( 4)   2 ( x, 0, 0) -->     ( x,-y,-z) + {  0.5000  0.5000  0.5000}
   3: ( 3)   2 ( 0, y, 0) -->     (-x, y,-z) + {  0.0000  0.5000  0.0000}
   4: ( 2)   2 ( 0, 0, z) -->     (-x,-y, z) + {  0.5000  0.0000  0.5000}


        Information on Space Group: 
        --------------------------- 

 =>   Number of Space group:  62
 =>  Hermann-Mauguin Symbol: P n m a
 =>             Hall Symbol: -P 2ac 2n
 =>            Setting Type: IT (Generated from Hermann-Mauguin symbol)
 =>          Crystal System: Orthorhombic
 =>              Laue Class: mmm
 =>             Point Group: mmm
 =>         Bravais Lattice: P
 =>          Lattice Symbol: oP
 =>  Reduced Number of S.O.:   4
 =>    General multiplicity:   8
 =>          Centrosymmetry: Centric (-1 at origin)
 =>  Generators (exc. -1&L):   2
 =>         Asymmetric unit:  0.000 <= x <=  0.500
                              0.000 <= y <=  0.250
                              0.000 <= z <=  1.000
 => Centring vectors:  0
                                                                                                    

 => List of all Symmetry Operators and Symmetry Symbols

 => SYMM(  1): x,y,z                             Symbol: 1
 => SYMM(  2): x+1/2,-y+1/2,-z+1/2               Symbol: 2 (1/2,0,0) x,1/4,1/4
 => SYMM(  3): -x,y+1/2,-z                       Symbol: 2 (0,1/2,0) 0,y,0
 => SYMM(  4): -x+1/2,-y,z+1/2                   Symbol: 2 (0,0,1/2) 1/4,0,z
 => SYMM(  5): -x,-y,-z                          Symbol: -1 0,0,0
 => SYMM(  6): -x+1/2,y+1/2,z+1/2                Symbol: n (0,1/2,1/2) 1/4,y,z
 => SYMM(  7): x,-y+1/2,z                        Symbol: m x,1/4,z
 => SYMM(  8): x+1/2,y,-z+1/2                    Symbol: a x,y,1/4

 => Special Wyckoff Positions for P n m a
 
    Multp     Site        Representative Coordinates (centring translations excluded)
      4       c              x,1/4,z             x+1/2,1/4,-z+1/2    -x,3/4,-z                               
                             -x+1/2,3/4,z+1/2                                                                
 
      4       b              0,0,1/2             1/2,1/2,0           0,1/2,1/2                               
                             1/2,0,0                                                                         
 
      4       a              0,0,0               1/2,1/2,1/2         0,1/2,0                                 
                             1/2,0,1/2                                                                       
 

 => Initial parameters ==>
 Atom    Ntyp                  X         Y         Z         B         occ.         in  fin  Spc  Mult
                             B11       B22       B33       B12       B13       B23
 Co1    CO                 0.00000   0.00000   0.00000   0.50000   0.50000           0    0    0    4
                 Codes:    0.00000   0.00000   0.00000 161.00000   0.00000
 Co2    CO                 0.28000   0.25000   0.98000   0.50000   0.50000           0    0    0    4
                 Codes:  171.00000   0.00000 181.00000 161.00000   0.00000
 Si     SI                 0.09000   0.25000   0.43000   0.50000   0.50000           0    0    0    4
                 Codes:  191.00000   0.00000 201.00000 211.00000   0.00000
 O1     O                  0.09000   0.25000   0.77000   0.50000   0.50000           0    0    0    4
                 Codes:  221.00000   0.00000 231.00000 241.00000 250.50000
 O2     O                  0.45000   0.25000   0.22000   0.50000   0.50000           0    0    0    4
                 Codes:  261.00000   0.00000 271.00000 281.00000 290.50000
 O3     O                  0.16000   0.03000   0.28000   0.50000   1.00000           0    0    0    8
                 Codes:  301.00000 311.00000 321.00000 331.00000 341.00000

 => It is assumed that THE FIRST GIVEN SITE plus all the other atoms 
    occupying THE SAME POSITION have a total full occupation (no vacancies!)
  (if this is not the case, change the order of atoms to obtain correct values for the content of the unit cell)
    The given occupation factors have been obtained mutiplying m/M by   0.5000
      -> Atom: CO  ,  Chemical element: CO  Atomic Mass:    58.9332
      -> Atom: CO  ,  Chemical element: CO  Atomic Mass:    58.9332
      -> Atom: SI  ,  Chemical element: SI  Atomic Mass:    28.0860
      -> Atom: O   ,  Chemical element: O   Atomic Mass:    15.9994
      -> Atom: O   ,  Chemical element: O   Atomic Mass:    15.9994
      -> Atom: O   ,  Chemical element: O   Atomic Mass:    15.9994
 => The suggested value of ATZ is    839.80
    This value will be used for quantitative analysis and ouput to the PCR/NEW file
 => The chemical content of the unit cell is: 
       4.0000 CO   +   4.0000 CO   +   4.0000 SI   +   4.0000 O    +   4.0000 O    +   8.0000 O      
 => The normalized site occupation numbers in % are: 
     100.0000 Co1    :      100.0000 Co2    :      100.0000 Si     :      100.0000 O1     :      100.0000 O2     :      100.0000 O3       
 => The density (volumic mass) of the compound is:    4.701 g/cm3

 =>-------> PROFILE PARAMETERS FOR PATTERN:  1

 => Overall scale factor:    1.00000    
 => ETA (p-Voigt) OR M (Pearson VII):   0.0000
 => Overall temperature factor:      0.00000
 => Halfwidth U,V,W:      0.20000    -0.50000     0.40000
 => X and Y parameters:       0.0000      0.0100
 => Direct cell parameters:   10.3000   6.0000   4.8000  90.0000  90.0000  90.0000
 => Preferred orientation parameters:   0.0000  0.0000
 => Asymmetry parameters     :      0.00000     0.00000     0.00000     0.00000
 => Strain parameters        :      0.00000     0.00000     0.00000
 => Size   parameters        :      0.00000     0.00000
 => Further shape parameters (S_L and D_L):   0.00000   0.00000
    S_L is source width/detector distance
    D_L is detector width/detector distance

 ==> CODEWORDS FOR PROFILE PARAMETERS of PATTERN#  1

 => Overall scale factor:  351.000
 => ETA (p-Voigt) OR M (Pearson VII):    0.000
 => Overall temperature factor:    0.000
 => Halfwidth U,V,W:  361.000 371.000 381.000
 => X and Y parameters:    0.000 391.000
 => Direct cell parameters:  401.000 411.000 421.000   0.000   0.000   0.000
 => Preferred orientation parameters:    0.000   0.000
 => Asymmetry parameters     :    0.000   0.000   0.000   0.000
 => Strain parameters        :    0.000   0.000   0.000
 => Size   parameters        :    0.000   0.000

 => Cell constraints according to Laue symmetry: mmm  

        Metric information:
        -------------------

 => Direct cell parameters:

         a =      10.3000      b =       6.0000      c =       4.8000
     alpha =       90.000   beta =       90.000  gamma =       90.000
                        Direct Cell Volume =     296.6400

 => Reciprocal cell parameters:

         a*=     0.097087      b*=     0.166667      c*=     0.208333
     alpha*=       90.000   beta*=       90.000  gamma*=       90.000
                    Reciprocal Cell Volume =   0.00337109

 => Direct and Reciprocal Metric Tensors:

                   GD                                       GR
    106.0900      0.0000      0.0000          0.009426    0.000000    0.000000
      0.0000     36.0000      0.0000          0.000000    0.027778    0.000000
      0.0000      0.0000     23.0400          0.000000    0.000000    0.043403

 =>  Cartesian frame: x // a; z is along c*; y is within the ab-plane   

     Crystal_to_Orthonormal_Matrix              Orthonormal_to_Crystal Matrix
              Cr_Orth_cel                               Orth_Cr_cel  
     10.3000      0.0000      0.0000          0.097087   -0.000000   -0.000000
      0.0000      6.0000      0.0000          0.000000    0.166667   -0.000000
      0.0000      0.0000      4.8000          0.000000    0.000000    0.208333

     Busing-Levy B-matrix: Hc=B.H            Inverse of the Busing-Levy B-matrix
                BL_M                                      BL_Minv  
    0.097087    0.000000    0.000000           10.3000     -0.0000     -0.0000
    0.000000    0.166667   -0.000000            0.0000      6.0000      0.0000
    0.000000    0.000000    0.208333            0.0000      0.0000      4.8000

 => Laue symmetry mmm   will be used to generate HKL for pattern#   1
 => Reflections generated between S(1/d)min:  0.0755 A-1 and S(1/d)max:  1.0695 A-1
 =>                                    dmax: 13.2462 A   and      dmin:  0.9350 A
 => The number of reflections generated is:    209
 => The max. scatt. variable (gen.ref.) is:       179.0000
 => Scattering coefficients from internal table

 => Scattering lengths:

 CO     0.2490
 SI     0.4149
 O      0.5803

     --------------------------------------------------------------
      SYMBOLIC NAMES AND INITIAL VALUES OF PARAMETERS TO BE VARIED:
     --------------------------------------------------------------

      ->  Parameter number    1   -> Symbolic Name:                                         Bck_0_pat1     340.00000    
      ->  Parameter number    2   -> Symbolic Name:                                         Bck_1_pat1     340.00000    
      ->  Parameter number    3   -> Symbolic Name:                                         Bck_2_pat1     340.00000    
      ->  Parameter number    4   -> Symbolic Name:                                         Bck_3_pat1     340.00000    
      ->  Parameter number    5   -> Symbolic Name:                                         Bck_4_pat1     340.00000    
      ->  Parameter number    6   -> Symbolic Name:                                         Bck_5_pat1     340.00000    
      ->  Parameter number    7   -> Symbolic Name:                                         Bck_6_pat1     340.00000    
      ->  Parameter number    8   -> Symbolic Name:                                         Bck_7_pat1     340.00000    
      ->  Parameter number    9   -> Symbolic Name:                                         Bck_8_pat1     340.00000    
      ->  Parameter number   10   -> Symbolic Name:                                         Bck_9_pat1     340.00000    
      ->  Parameter number   11   -> Symbolic Name:                                        Bck_10_pat1     340.00000    
      ->  Parameter number   12   -> Symbolic Name:                                        Bck_11_pat1     340.00000    
      ->  Parameter number   13   -> Symbolic Name:                                        Bck_12_pat1     340.00000    
      ->  Parameter number   14   -> Symbolic Name:                                        Bck_13_pat1     340.00000    
      ->  Parameter number   15   -> Symbolic Name:                                          Zero_pat1     0.0000000    
      ->  Parameter number   16   -> Symbolic Name:                                       Biso_Co1_ph1    0.50000000    
      ->  Parameter number   17   -> Symbolic Name:                                          X_Co2_ph1    0.28000000    
      ->  Parameter number   18   -> Symbolic Name:                                          Z_Co2_ph1    0.98000002    
      ->  Parameter number   19   -> Symbolic Name:                                           X_Si_ph1    0.90000004E-01
      ->  Parameter number   20   -> Symbolic Name:                                           Z_Si_ph1    0.43000001    
      ->  Parameter number   21   -> Symbolic Name:                                        Biso_Si_ph1    0.50000000    
      ->  Parameter number   22   -> Symbolic Name:                                           X_O1_ph1    0.90000004E-01
      ->  Parameter number   23   -> Symbolic Name:                                           Z_O1_ph1    0.76999998    
      ->  Parameter number   24   -> Symbolic Name:                                        Biso_O1_ph1    0.50000000    
      ->  Parameter number   25   -> Symbolic Name:                                         Occ_O1_ph1    0.50000000    
      ->  Parameter number   26   -> Symbolic Name:                                           X_O2_ph1    0.44999999    
      ->  Parameter number   27   -> Symbolic Name:                                           Z_O2_ph1    0.22000000    
      ->  Parameter number   28   -> Symbolic Name:                                        Biso_O2_ph1    0.50000000    
      ->  Parameter number   29   -> Symbolic Name:                                         Occ_O2_ph1    0.50000000    
      ->  Parameter number   30   -> Symbolic Name:                                           X_O3_ph1    0.16000000    
      ->  Parameter number   31   -> Symbolic Name:                                           Y_O3_ph1    0.29999999E-01
      ->  Parameter number   32   -> Symbolic Name:                                           Z_O3_ph1    0.28000000    
      ->  Parameter number   33   -> Symbolic Name:                                        Biso_O3_ph1    0.50000000    
      ->  Parameter number   34   -> Symbolic Name:                                         Occ_O3_ph1     1.0000000    
      ->  Parameter number   35   -> Symbolic Name:                                     Scale_ph1_pat1     1.0000000    
      ->  Parameter number   36   -> Symbolic Name:                                    U-Cagl_ph1_pat1    0.20000000    
      ->  Parameter number   37   -> Symbolic Name:                                    V-Cagl_ph1_pat1   -0.50000000    
      ->  Parameter number   38   -> Symbolic Name:                                    W-Cagl_ph1_pat1    0.40000001    
      ->  Parameter number   39   -> Symbolic Name:                                     Y-cos_ph1_pat1    0.99999998E-02
      ->  Parameter number   40   -> Symbolic Name:                                    Cell_A_ph1_pat1     10.300000    
      ->  Parameter number   41   -> Symbolic Name:                                    Cell_B_ph1_pat1     6.0000000    
      ->  Parameter number   42   -> Symbolic Name:                                    Cell_C_ph1_pat1     4.8000002    
  
 
 => Optimizations for routine tasks applied:
 => Calculation mode for patter#:   1  CM_PSEUDO_VOIGT
 


   Standard deviations have to be multiplied by: 2.3990
   (correlated residuals) See references:
  -J.F.Berar & P.Lelann, J. Appl. Cryst. 24, 1-5 (1991) 
  -J.F.Berar, Acc. in Pow. Diff. II,NIST Sp.Pub. 846, 63(1992) 

 ++++++++++++++++++++++++++++++++++++++++++++++++++++++++++++++++++++++++++++++++++++++++++++++++++++++++++++++++++++++++++++++++++++

 => CYCLE No.:  148
 =>  Convergence reached at this CYCLE !!!!
 =>  Parameter shifts set to zero
 ------------------------------------------------------------------------------------------------------------------------------------
 => Phase  1 Name: cosio
 ------------------------------------------------------------------------------------------------------------------------------------
 => New parameters, shifts, and standard deviations

 Atom        x       dx      sx       y       dy      sy       z       dz      sz       B       dB      sB      occ.    docc.   socc.

 Co1      0.00000 0.00000 0.00000  0.00000 0.00000 0.00000  0.00000 0.00000 0.00000  0.70668 0.00000 0.11049  0.50000 0.00000 0.00000
 Co2      0.27899 0.00000 0.00072  0.25000 0.00000 0.00000  0.98448 0.00000 0.00148  0.70668 0.00000 0.11049  0.50000 0.00000 0.00000
 Si       0.09404 0.00000 0.00039  0.25000 0.00000 0.00000  0.42922 0.00000 0.00083  0.67961 0.00000 0.09010  0.50000 0.00000 0.00000
 O1       0.09099 0.00000 0.00030  0.25000 0.00000 0.00000  0.77150 0.00000 0.00065  0.47824 0.00000 0.07921  0.45754 0.00000 0.00348
 O2       0.44811 0.00000 0.00026  0.25000 0.00000 0.00000  0.21660 0.00000 0.00068  0.67796 0.00000 0.08137  0.47911 0.00000 0.00343
 O3       0.16360 0.00000 0.00023  0.03156 0.00000 0.00033  0.28004 0.00000 0.00049  0.83691 0.00000 0.06282  0.95216 0.00000 0.01203

 ==> PROFILE PARAMETERS FOR PATTERN#  1

 => Overall scale factor:      1.331375122     0.000000000     0.029518742
 => Eta(p-Voigt) or m(Pearson VII):   0.000000  0.000000  0.000000
 => Overall tem. factor:     0.000000    0.000000    0.000000
 => Halfwidth parameters: 
         0.241983    0.000000    0.006755
        -0.529777    0.000000    0.014511
         0.387845    0.000000    0.009054
 => Cell parameters: 
       10.308719    0.000000    0.000127
        6.003784    0.000000    0.000076
        4.786654    0.000000    0.000058
       90.000000    0.000000    0.000000
       90.000000    0.000000    0.000000
       90.000000    0.000000    0.000000
 => Preferred orientation: 
         0.000000    0.000000    0.000000
         0.000000    0.000000    0.000000
 => Asymmetry parameters: 
         0.000000    0.000000    0.000000
         0.000000    0.000000    0.000000
         0.000000    0.000000    0.000000
         0.000000    0.000000    0.000000
 => X and Y parameters: 
         0.000000    0.000000    0.000000
         0.012808    0.000000    0.004468
 => Strain parameters: 
         0.000000    0.000000    0.000000
         0.000000    0.000000    0.000000
         0.000000    0.000000    0.000000
 => Size   parameters (G,L): 
         0.000000    0.000000    0.000000
         0.000000    0.000000    0.000000
 => Further shape parameters (S_L and D_L): 
       0.000000  0.000000  0.000000
       0.000000  0.000000  0.000000

 ==> GLOBAL PARAMETERS FOR PATTERN#  1


 => Zero-point:     0.2856    0.0000    0.0020
 => Background Parameters (linear interpolation)  ==>
         609.314        0.00000        14.5331    
         581.183        0.00000        9.72180    
         563.364        0.00000        9.23667    
         540.712        0.00000        8.76459    
         520.124        0.00000        6.04579    
         507.818        0.00000        3.48643    
         462.758        0.00000        3.20578    
         430.984        0.00000        2.47601    
         451.623        0.00000        2.25414    
         429.332        0.00000        2.03694    
         413.858        0.00000        2.26480    
         362.116        0.00000        2.09850    
         292.923        0.00000        1.98178    
         242.169        0.00000        3.01323    

 => Cos(2theta)-shift parameter :   0.0000  0.0000  0.0000
 => Sin(2theta)-shift parameter :   0.0000  0.0000  0.0000

 ==> RELIABILITY FACTORS WITH ALL NON-EXCLUDED POINTS FOR PATTERN:  1

 => R-Factors:   3.02      4.02     Chi2:  4.56     DW-Stat.:  0.6733   Patt#:  1
 => Expected :            1.88                                1.8956
 => Deviance : 0.117E+04     Dev*:  0.8470    
 => GoF-index:  2.1         Sqrt(Residual/N)
 => N-P+C:  1376

 =>    SumYdif       SumYobs      SumYcal      SumwYobsSQ     Residual    Condition
     0.2163E+05    0.7166E+06    0.7155E+06    0.3892E+07     6274.        0.1277E+17


 => Conventional Rietveld Rp,Rwp,Re and Chi2:   14.3      12.4      5.80      4.560    
 => (Values obtained using Ynet, but true sigma(y))
 =>  SumYnet, Sum(w Ynet**2):     0.1516E+06    0.4085E+06

 => N-sigma of the GoF:       93.373

 ==> RELIABILITY FACTORS FOR POINTS WITH BRAGG CONTRIBUTIONS FOR PATTERN:  1

 => R-Factors:   3.02      4.02     Chi2:  4.56     DW-Stat.:  0.6733   Patt#:
 => Expected :            1.88                                1.8956
 => Deviance : 0.117E+04     Dev*:  0.8470    
 => GoF-index:  2.1         Sqrt(Residual/N)
 => N-P+C:  1376

 =>    SumYdif       SumYobs      SumYcal      SumwYobsSQ     Residual    Condition
     0.2163E+05    0.7166E+06    0.7155E+06    0.3892E+07     6274.        0.1277E+17


 => Conventional Rietveld Rp,Rwp,Re and Chi2:   14.3      12.4      5.80      4.560    
 => (Values obtained using Ynet, but true sigma(y))
 =>  SumYnet, Sum(w Ynet**2):     0.1516E+06    0.4085E+06

 => N-sigma of the GoF:       93.373

 => Global user-weigthed Chi2 (Bragg contrib.):   4.56    

 --------------------------------------------------------------------------------------------------------------------------------------------------------
 Pattern#  1 Phase No.:   1 Phase name: cosio
 --------------------------------------------------------------------------------------------------------------------------------------------------------

   No.  Code     H   K   L  Mult     Hw         2theta      Icalc       Iobs      Sigma      HwG     HwL       ETA       d-hkl        CORR

      1   1      2   0   0     2  0.553209      20.903       67.1       71.0      5.899  0.546219  0.013024  0.031896  5.154358     30.851006
      2   1      1   0   1     4  0.538806      24.874       64.3       41.5      4.242  0.531767  0.013115  0.032970  4.341464     44.340874
      3   1      2   1   0     4  0.528684      27.665      301.9      318.6      5.628  0.521606  0.013190  0.033786  3.910821     35.982231
      4   1      0   1   1     4  0.524079      28.934      101.3      105.3      3.675  0.516981  0.013227  0.034174  3.742723     33.189190
      5   1      1   1   1     8  0.517210      30.826        7.1        7.2      0.501  0.510081  0.013285  0.034776  3.518033     58.875488
      6   1      2   0   1     4  0.516864      30.921       62.1       54.2      3.507  0.509734  0.013288  0.034807  3.507472     29.263113
      7   1      2   1   1     8  0.498529      35.966       37.8       36.6      2.544  0.491304  0.013465  0.036551  3.028524     44.176594
      8   1      0   2   0     2  0.497327      36.296       53.4       42.4      2.786  0.490096  0.013478  0.036673  3.001892     10.834482
      9   1      3   0   1     4  0.486974      39.139      131.4      124.8      4.194  0.479682  0.013593  0.037760  2.791431     18.932814
     10   1      2   2   0     4  0.475619      42.255      220.3      243.6      3.577  0.468254  0.013731  0.039041  2.594025     16.482571
     11   1      4   0   0     2  0.474563      42.544       77.7       84.6      1.620  0.467191  0.013744  0.039165  2.577179      8.140160
     12   1      3   1   1     8  0.471604      43.356      108.9      106.0      2.971  0.464212  0.013782  0.039517  2.531214     31.558344
     13   1      1   2   1     8  0.467418      44.503      187.4      171.4      3.575  0.459996  0.013838  0.040027  2.469126     30.153864
     14   1      0   0   2     2  0.461987      45.992      239.0      222.8      3.601  0.454525  0.013913  0.040710  2.393327      7.153915
     15   1      4   1   0     4  0.460105      46.509        6.0        5.4      0.844  0.452628  0.013940  0.040953  2.368211     13.944547
     16   1      1   0   2     4  0.457259      47.289       91.2       94.2      2.832  0.449760  0.013981  0.041325  2.331322     13.637414
     17   1      2   2   1     8  0.453186      48.406     1201.1     1150.6      4.877  0.445655  0.014042  0.041871  2.280655     26.097116
     18   1      4   0   1     4  0.452236      48.666      749.2      728.3      3.727  0.444698  0.014056  0.042001  2.269181     12.927752
     19   1      1   1   2     8  0.443863      50.965      192.1      190.4      3.755  0.436255  0.014188  0.043181  2.173228     24.030909
     20   1      2   0   2     4  0.443634      51.028        0.1        0.1      0.003  0.436024  0.014192  0.043214  2.170732     11.990232
     21   1      4   1   1     8  0.439114      52.270       23.5       43.7      2.857  0.431464  0.014266  0.043881  2.122629     22.958540
     22   1      2   1   2     8  0.430952      54.519       14.6       23.7      1.113  0.423227  0.014408  0.045140  2.041397     21.517302
     23   1      3   2   1     8  0.431246      54.438       40.4       57.5      2.610  0.423523  0.014402  0.045094  2.044197     21.497425
     24   1      3   0   2     4  0.422485      56.861       12.5        9.9      2.901  0.414676  0.014564  0.046528  1.963917     10.061238
     25   1      4   2   0     4  0.421511      57.131        0.0        0.0      0.007  0.413693  0.014583  0.046693  1.955411      9.947072
     26   1      5   0   1     4  0.414151      59.179       13.7        0.0      2.653  0.406255  0.014728  0.047981  1.893560      9.428616
     27   1      0   2   2     4  0.411384      59.952        5.0        0.6      1.738  0.403458  0.014785  0.048485  1.871361      9.271281
     28   1      3   1   2     8  0.410780      60.121        0.1        0.0      0.024  0.402848  0.014798  0.048596  1.866589     18.461493
     29   1      2   3   0     4  0.410652      60.157        1.6        0.5      0.683  0.402718  0.014801  0.048620  1.865577      9.191160
     30   1      0   3   1     4  0.408188      60.848       33.3       35.2      2.562  0.400226  0.014853  0.049080  1.846382      9.042782
     31   1      1   2   2     8  0.407522      61.035        2.6        2.3      0.495  0.399553  0.014867  0.049205  1.841269     18.047644
     32   1      1   3   1     8  0.404374      61.922       14.8        6.0      2.004  0.396368  0.014936  0.049809  1.817460     17.620543
     33   1      4   2   1     8  0.403396      62.198        0.0        0.0      0.000  0.395379  0.014957  0.050000  1.810191     17.502281
     34   1      5   1   1     8  0.402811      62.364       21.7       14.5      2.146  0.394787  0.014970  0.050115  1.805871     17.432295
     35   1      2   2   2     8  0.396282      64.220      747.4      782.6      7.524  0.388178  0.015121  0.051434  1.759016     16.745804
     36   1      4   0   2     4  0.395524      64.437      130.6      132.3      1.240  0.387411  0.015139  0.051592  1.753736      8.331426
     37   1      2   3   1     8  0.393274      65.082      105.2      114.2      2.732  0.385132  0.015193  0.052066  1.738223     16.393627
     38   1      6   0   0     2  0.390301      65.940        0.9        2.4      0.966  0.382119  0.015266  0.052707  1.718120      4.019430
     39   1      4   1   2     8  0.385011      67.480      108.8      103.5      3.318  0.376758  0.015402  0.053890  1.683388     15.615630
     40   1      6   1   0     4  0.380035      68.950      165.1      172.0      3.184  0.371709  0.015536  0.055055  1.651813      7.562290
     41   1      3   2   2     8  0.378691      69.350       12.2       11.7      1.371  0.370345  0.015574  0.055379  1.643453     15.048263
     42   1      3   3   1     8  0.375925      70.181       45.0       49.3      2.290  0.367538  0.015653  0.056059  1.626456     14.786018
     43   1      6   0   1     4  0.374384      70.647       37.5       37.8      2.285  0.365973  0.015698  0.056446  1.617103      7.327638
     44   1      5   2   1     8  0.371794      71.438        1.0        0.0      1.204  0.363342  0.015775  0.057109  1.601555     14.447004
     45   1      1   0   3     4  0.367598      72.738       40.8       35.8      1.436  0.359076  0.015906  0.058223  1.576777      7.091630
     46   1      4   3   0     4  0.368260      72.531       91.0       89.4      2.457  0.359749  0.015885  0.058044  1.580654      7.081745
     47   1      5   0   2     4  0.365068      73.535       27.5       28.7      1.398  0.356503  0.015988  0.058919  1.562059      6.975370
     48   1      6   1   1     8  0.364964      73.568       34.6       36.3      1.718  0.356396  0.015992  0.058948  1.561454     13.919986
     49   1      0   1   3     4  0.361586      74.651        5.1        0.1      1.856  0.352957  0.016106  0.059910  1.542026      6.865807
     50   1      1   1   3     8  0.358607      75.627        0.8        0.4      0.120  0.349922  0.016212  0.060791  1.525058     13.517179
     51   1      2   0   3     4  0.358455      75.677       12.3        8.7      1.318  0.349767  0.016217  0.060836  1.524195      6.753056
     52   1      1   3   2     8  0.357451      76.011       56.6       59.8      1.468  0.348744  0.016254  0.061141  1.518510     13.403439
     53   1      4   2   2     8  0.356700      76.262       79.5       98.6      1.390  0.347978  0.016282  0.061371  1.514262     13.349987
     54   1      5   1   2     8  0.356252      76.413       55.0       69.8      1.213  0.347521  0.016299  0.061510  1.511730     13.318272
     55   1      4   3   1     8  0.354339      77.063      114.5      128.4      0.808  0.345569  0.016372  0.062110  1.500936     13.170060
     56   1      0   4   0     2  0.354341      77.062      463.3      519.4      3.270  0.345571  0.016372  0.062110  1.500946      3.291371
     57   1      6   2   0     4  0.352603      77.663      726.5      762.5      4.564  0.343796  0.016441  0.062669  1.491156      6.523086
     58   1      2   1   3     8  0.350148      78.529        5.6        5.8      0.910  0.341287  0.016542  0.063483  1.477330     12.937164
     59   1      2   3   2     8  0.349092      78.908       55.3       52.6      2.452  0.340207  0.016587  0.063842  1.471375     12.839812
     60   1      3   0   3     4  0.344821      80.496        0.1        0.0      0.106  0.335833  0.016780  0.065359  1.447155      6.294487

   No.  Code     H   K   L  Mult     Hw         2theta      Icalc       Iobs      Sigma      HwG     HwL       ETA       d-hkl        CORR

     61   1      2   4   0     4  0.343761      80.905       26.7       26.2      2.524  0.334747  0.016831  0.065752  1.441089      6.238451
     62   1      6   2   1     8  0.340755      82.105       18.1       23.5      2.004  0.331659  0.016984  0.066914  1.423674     12.290442
     63   1      1   4   1     8  0.339885      82.465       11.6        8.3      1.581  0.330764  0.017031  0.067263  1.418562     12.238078
     64   1      3   1   3     8  0.337922      83.303      131.1      128.6      2.204  0.328742  0.017141  0.068078  1.406862     12.149213
     65   1      7   0   1     4  0.338038      83.253       38.1       37.6      0.768  0.328862  0.017134  0.068028  1.407562      6.059749
     66   1      3   3   2     8  0.337073      83.678       18.1       18.1      1.007  0.327866  0.017191  0.068442  1.401716     12.073940
     67   1      1   2   3     8  0.336129      84.104       58.0       53.9      1.816  0.326892  0.017248  0.068856  1.395925     12.035520
     68   1      6   0   2     4  0.336096      84.120       18.0       16.6      0.590  0.326857  0.017251  0.068871  1.395715      6.005304
     69   1      5   2   2     8  0.334496      84.871       12.1        0.0      1.915  0.325203  0.017354  0.069600  1.385682     11.909513
     70   1      2   4   1     8  0.333598      85.310        0.0        0.0      0.030  0.324273  0.017415  0.070026  1.379908     11.841421
     71   1      5   3   1     8  0.332917      85.653        2.7        0.0      1.055  0.323566  0.017463  0.070357  1.375448     11.796509
     72   1      7   1   1     8  0.332161      86.044       12.3       10.3      1.588  0.322780  0.017519  0.070735  1.370404     11.746252
     73   1      2   2   3     8  0.330522      86.941      725.0      778.7      4.258  0.321072  0.017648  0.071595  1.359045     11.668336
     74   1      6   1   2     8  0.330581      86.908       21.7       23.4      0.143  0.321133  0.017643  0.071563  1.359464     11.653018
     75   1      4   0   3     4  0.330182      87.137      334.1      359.1      2.646  0.320717  0.017677  0.071781  1.356605      5.822255
     76   1      4   1   3     8  0.326103      89.917       93.9       83.6      2.218  0.316412  0.018100  0.074367  1.323245     11.340806
     77   1      3   4   1     8  0.325971      90.029       53.2       46.9      1.443  0.316271  0.018117  0.074468  1.321961     11.306349
     78   1      4   3   2     8  0.325672      90.290        0.1        0.0      0.044  0.315950  0.018159  0.074702  1.318961     11.289253
     79   1      3   2   3     8  0.324348      91.656       80.4       83.1      1.468  0.314507  0.018380  0.075899  1.303583     11.175341
     80   1      6   3   0     4  0.324349      91.654       94.2       97.5      1.726  0.314508  0.018380  0.075897  1.303607      5.575303
     81   1      4   4   0     4  0.323901      92.256       24.5       20.7      1.967  0.314007  0.018480  0.076405  1.297013      5.549535
     82   1      8   0   0     2  0.323450      93.037       21.0        8.3      2.202  0.313485  0.018613  0.077048  1.288590      2.758151
     83   1      7   2   1     8  0.323038      94.389       21.1       17.5      1.420  0.312947  0.018848  0.078101  1.274421     10.931195
     84   1      0   4   2     4  0.323014      94.666       91.7       88.1      2.105  0.312897  0.018898  0.078308  1.271576      5.459480
     85   1      6   2   2     8  0.323036      95.254      193.1      193.8      2.561  0.312862  0.019004  0.078733  1.265607     10.876202
     86   1      5   0   3     4  0.323101      95.631       31.8       31.4      0.553  0.312890  0.019073  0.078997  1.261829      5.430442
     87   1      1   4   2     8  0.323097      95.613       41.6       40.9      0.723  0.312888  0.019069  0.078984  1.262012     10.852651
     88   1      8   1   0     4  0.323152      95.825       59.0       60.7      1.152  0.312922  0.019108  0.079130  1.259897      5.414415
     89   1      6   3   1     8  0.323219      96.038       33.8       39.3      1.152  0.312968  0.019148  0.079273  1.257796     10.817694
     90   1      7   0   2     4  0.323366      96.398        5.9        7.2      0.180  0.313079  0.019215  0.079510  1.254248      5.400002
     91   1      4   4   1     8  0.323487      96.642      382.2      390.7      3.281  0.313176  0.019261  0.079667  1.251869     10.779999
     92   1      0   3   3     4  0.323756      97.086       73.9       86.4      1.554  0.313400  0.019345  0.079944  1.247574      5.383955
     93   1      8   0   1     4  0.324007      97.429      100.4      105.6      2.156  0.313615  0.019411  0.080149  1.244291      5.365968
     94   1      1   3   3     8  0.324546      98.037       18.7       26.7      1.288  0.314091  0.019529  0.080496  1.238537     10.712571
     95   1      4   2   3     8  0.324800      98.284       23.4       40.2      0.946  0.314319  0.019578  0.080630  1.236229     10.698642
     96   1      5   1   3     8  0.324962      98.432       24.1       36.2      0.892  0.314465  0.019607  0.080709  1.234851     10.690436
     97   1      2   4   2     8  0.324997      98.463        5.6        8.1      0.209  0.314497  0.019613  0.080725  1.234563     10.681232
     98   1      5   3   2     8  0.325409      98.808       65.5       67.0      1.916  0.314872  0.019682  0.080903  1.231366     10.662821
     99   1      7   1   2     8  0.325931      99.204       19.1       20.4      1.746  0.315351  0.019762  0.081096  1.227743     10.642525
