Repository: enhantica/edi

<p>
  <picture>
    <!-- light mode logo -->
    <source media='(prefers-color-scheme: light)' srcset='https://raw.githubusercontent.com/easyscience/assets-branding/refs/heads/master/easydiffraction/logos/light.svg'>
    <!-- dark mode logo -->
    <source media='(prefers-color-scheme: dark)' srcset='https://raw.githubusercontent.com/easyscience/assets-branding/refs/heads/master/easydiffraction/logos/dark.svg'>
    <!-- default logo == light mode logo -->
  </picture>
**EasyDiffraction** is software for calculating diffraction patterns
from a structural model and fitting its parameters to measured
data, for powder and single-crystal neutron and X-ray diffraction.

File: knowledge/fitting/fullprof/pd-neut-cwl_cosio-d20_2k/cosio.out (part 1 of 29)


        **********************************************************
        ** PROGRAM FullProf.2k (Version 8.40 - Feb2026-ILL JRC) **
        **********************************************************
                       M U L T I -- P A T T E R N                 
            Rietveld, Profile Matching & Integrated Intensity     
                 Refinement of X-ray and/or Neutron Data


    Date: 02/11/2026  Time: 22:42:03.898                              

 => PCR file code: cosio
 => DAT file code: cosio.dat            -> Relative contribution: 1.0000                                                            

 ==> CONDITIONS OF THIS RUN FOR PATTERN No.:  1

 => Global Refinement of neutron powder data                                                                                        
 => Title: Co2SiO4 D20 2.344 K Pnma.1 mGM1+

 => Number of phases:    1
 => Number of excluded regions:    3
 => Number of scattering factors supplied:    0
 => Conventional weights: w=1.0/Variance(yobs)
 => Asymmetry correction as in J.Appl.Cryst. 26,128(1993)
 => Background linearly interpolated between the   16 points given
 => The    7th default profile function was selected
 => T-C-H Pseudo-Voigt function 
    This function is convoluted with asymmetry due to axial 
    divergence as formulated by: 
    van Laar and Yelon, J. Appl. Cryst. 17, 47(1984).
    and using the method of:
    Finger, Cox and Jephcoat, J. Appl. Cryst. 27, 892 (1994).
    Fortran 90 module adapted from function PROFVAL (in F77) : 
    L.W. Finger, J. Appl. Cryst. 31, 111 (1998).


 ==> INPUT/OUTPUT OPTIONS:

 => Output Obs and Calc intensities on last cycle
 => Generate file *.PRF for plot
 => Output Integrated Intensities
 => Generate new input file *.PCR

 => X-Y type of data: 2theta/TOF/E(Kev) Intens sigma for pattern:  1
 => Plot pattern at each cycle
 => Wavelengths:  1.87000 1.87000
 => Alpha2/Alpha1 ratio:   0.0000
 => Cos(Monochromator angle)=   0.0000
 => Asymmetry correction for angles lower than  180.000 degrees
 => Absorption correction (AC), muR-eff =   0.2300  0.0000
 => AC : Cylinder Debye-Scherrer (Hewat formula)
 => Base of peaks: 2.0*HW*    8.00

 => Number of cycles:  150
 => Relaxation factors ==>    for coordinates:  0.30
 => for anisotropic temperature factors:  0.30
 => for halfwidth/strain/size/further parameters:  0.30
 => for lattice constants and propagation vectors:  0.30
 => EPS-value for convergence:    0.1
 => Background ==> 
    Position   Intensity
        8.00      524.56       11.00
        8.50      535.22       21.00
        9.00      579.30       31.00
        9.50      698.68       41.00
       10.00      751.87       51.00
       11.50      451.55       61.00
       12.00      427.22       71.00
       15.00      415.94       81.00
       25.00      394.96       91.00
       30.00      372.05      101.00
       50.00      405.91      111.00
       70.00      407.28      121.00
       90.00      396.67      131.00
      110.00      346.75      141.00
      130.00      279.02      151.00
      150.00      232.35      161.00

 

 => Excluded regions for Pattern#  1
    From     to
      0.0000      7.9960
     64.7000     64.7200
    150.0500    180.0000

 => Number of Least-Squares parameters varied:    44

 =>--------------------------->
 =>------->  PATTERN number:  1
 =>--------------------------->
 => Global parameters and codes ==>
 => Zero-point:     0.2948  171.0000
 => Perpendicular Displacement parameter and code:     0.00    0.00
 => Parallel      Displacement parameter and code:     0.00    0.00

 => Reading Intensity data  =>>

 => Heading of input data file X,Y,sigma

 -> INTER        1       1       0     0.100000                                                                                         
 -> Input X-values multiplied internally by       1.0000
 -> Input Y & Sigma-values multiplied internally by       1.0000
 -> TEMP       2.34400      1.80900      1.80000                                                                                        
 -> ! d20 23-Apr-08 09:22:09 User Sazono   L.C.Hansen  Run 594842*d20_2008_04_5880                                                      
 -> ! d20 23-Apr-08 09:22:09 User Sazono   L.C.Hansen  Run 594842*d20_2008_04_5880                                                      
 -> ! Monitor/counts, Counting time/sec:       100000.      62.5111                                                                     
 ==> Angular range, step and number of points:
     2Thmin:       0.095300  2Thmax:     150.895294  Step:       0.100134  No. of points:   1508
 --------------------------------------------------------------------------------
 => Phase  No. 1
      Co2SiO4 Pnma.1 magnetic modes           FIX xyz                       
 --------------------------------------------------------------------------------
 =>-------> Pattern#  1
 => Structural & Magnetic model: Refinement in terms of amplitudes of structural/magnetic symmetry modes
 => Preferred orientation vector:   0.0000  0.0000  1.0000

 =>-------> Data for PHASE: 1
 => Number of atoms:    6
 => Number of distance  constraints:    0
 => Number of angle     constraints:    0

 => Symmetry operators read from file as a Shubnikov or Superspace group

      Pnma.1  number:  62.441   <--Magnetic Space Group Symbol (UNI symbol and BNS number)
      Transform to standard:  a,b,c;0,0,0  <--Basis transformation from alt setting to standard BNS
      Parent space group:  Pnma  IT_number:   62  <--Nonmagnetic Parent Group
      Transform from Parent:  a,b,c;0,0,0  <--Basis transformation from parent to current setting
      !
      


        Information on Magnetic Space Group: 
        ------------------------------------ 

 =>              Shubnikov Number:  539
 =>                    BNS Number: 62.441
 =>                     OG Number: 62.1.502
 =>                    BNS Symbol: Pnma
 =>                     OG Symbol: Pnma
 =>                UNIFIED Symbol: 
 =>        Type of Magnetic group:   1
 =>           Parent group number:  62
 =>           Parent group Symbol: Pnma
 =>   Magnetic point group Symbol: mmm
 =>   Laue Class for Cell constr.: 
 =>    Transformation   to parent: 
 =>    Transformation from parent: 
 =>    Transformation to standard: a,b,c;0,0,0 -> det:     1.0000
 =>  Transformation from standard: a,b,c;0,0,0 -> det:   1.0000
 =>                Crystal system: Orthorhombic
 =>                  Lattice type: P  
 =>           Lattice type Symbol: P   
 =>    Number of centring vectors:   0
 =>   Number of anti-translations:   0
 => Number of reduced set of S.O.:   4
 =>         General Multiplicitiy:   8
 =>                       Centred:   2
 =>                Centrosymmetry: Centrosymmetric, -1@the origin                                                  
 =>        Generators (exc. -1&L):   0

 => List of all Symmetry Operators and Symmetry Symbols

 => SYMM(  1): x,y,z mx,my,mz +1                           Symbol: 1
 => SYMM(  2): x+1/2,-y+1/2,-z+1/2 mx,-my,-mz +1           Symbol: 2 (1/2,0,0) x,1/4,1/4
 => SYMM(  3): -x,y+1/2,-z -mx,my,-mz +1                   Symbol: 2 (0,1/2,0) 0,y,0
 => SYMM(  4): -x+1/2,-y,z+1/2 -mx,-my,mz +1               Symbol: 2 (0,0,1/2) 1/4,0,z
 => SYMM(  5): -x,-y,-z mx,my,mz +1                        Symbol: -1 0,0,0
 => SYMM(  6): -x+1/2,y+1/2,z+1/2 mx,-my,-mz +1            Symbol: n (0,1/2,1/2) 1/4,y,z
 => SYMM(  7): x,-y+1/2,z -mx,my,-mz +1                    Symbol: m x,1/4,z
 => SYMM(  8): x+1/2,y,-z+1/2 -mx,-my,mz +1                Symbol: a x,y,1/4

 => Initial parameters ==>
 Atom    Ntyp                  X         Y         Z         B         occ.         in  fin  Spc  Mult
                             B11       B22       B33       B12       B13       B23
 Co1_1  MCO2               0.00000   0.00000   0.00000   0.26900   0.50000           0    0    1    4
                 Codes:    0.00000   0.00000   0.00000   0.00000   0.00000
 Co2_1  MCO2               0.28198   0.25000   0.98177   0.26900   0.50000           0    0    1    4
                 Codes:    0.00000   0.00000   0.00000   0.00000   0.00000
 Si_1   SI                 0.09416   0.25000   0.42974   0.46600   0.50000           0    0    2    4
                 Codes:    0.00000   0.00000   0.00000   0.00000   0.00000
 O1_1   O                  0.09090   0.25000   0.76941   0.77800   0.50000           0    0    3    4
                 Codes:    0.00000   0.00000   0.00000   0.00000   0.00000
 O2_1   O                  0.44861   0.25000   0.21547   0.64200   0.50000           0    0    3    4
                 Codes:    0.00000   0.00000   0.00000   0.00000   0.00000
 O3_1   O                  0.16406   0.03236   0.28012   0.91700   1.00000           0    0    3    8
                 Codes:    0.00000   0.00000   0.00000   0.00000   0.00000

 ==>  Polarisation Vectors of Symmetry Modes for each atom 
      Number of vector modes:   11

 NumMode    Atom_Label    Mode_label              Vx        Vy        Vz       Coeff
       1        Co2_1         GM1+            0.048544  0.000000  0.000000    1.000000
       2        Co2_1         GM1+            0.000000  0.000000  0.104167    1.000000
       3        Si_1          GM1+            0.048544  0.000000  0.000000    1.000000
       4        Si_1          GM1+            0.000000  0.000000  0.104167    1.000000
       5        O1_1          GM1+            0.048544  0.000000  0.000000    1.000000
       6        O1_1          GM1+            0.000000  0.000000  0.104167    1.000000
       7        O2_1          GM1+            0.048544  0.000000  0.000000    1.000000
       8        O2_1          GM1+            0.000000  0.000000  0.104167    1.000000
       9        O3_1          GM1+            0.034326  0.000000  0.000000    1.000000
      10        O3_1          GM1+            0.000000  0.058926  0.000000    1.000000
      11        O3_1          GM1+            0.000000  0.000000  0.073657    1.000000

 ==>   Amplitudes of Symmetry Modes  
       Number of independent modes:   11

   Amplitude_Name         Amplitude_value      Refinement_code     
      A1_GM1+               -0.011637            181.0000
      A2_GM1+                0.010953            191.0000
      A3_GM1+               -0.019950            201.0000
      A4_GM1+               -0.024804            211.0000
      A5_GM1+               -0.026690            221.0000
      A6_GM1+                0.036279            231.0000
      A7_GM1+               -0.016033            241.0000
      A8_GM1+                0.023548            251.0000
      A9_GM1+               -0.001395            261.0000
      A10_GM1+              -0.004041            271.0000
      A11_GM1+               0.000515            281.0000

 ==>  Basis Vectors of Magnetic Symmetry Modes for each atom 
      Coefficients have been re-calculated in order to obtain Amplitudes of magnetic modes in Bohr magnetons 
      Number of magnetic vector modes:    4

 NumMode    Atom_Label    Mode_label              Mx        My        Mz       Coeff     Effective (unitary) basis vectors
       1        Co1_1         mGM1+           0.048544  0.000000  0.000000    1.999987    1.000000    0.000000    0.000000
       2        Co1_1         mGM1+           0.000000  0.083333  0.000000    2.000008    0.000000    1.000000    0.000000
       3        Co1_1         mGM1+           0.000000  0.000000  0.104167    1.999993    0.000000    0.000000    1.000000
       4        Co2_1         mGM1+           0.000000  0.083333  0.000000    2.000008    0.000000    1.000000    0.000000

 ==>   Amplitudes of Magnetic Symmetry Modes  
       Number of independent modes:    4

   Amplitude_Name         Amplitude_value      Refinement_code     
      A1_mGM1+               0.700000            291.0000
      A2_mGM1+               2.590000            301.0000
      A3_mGM1+               0.200000            311.0000
      A4_mGM1+               2.930000            321.0000

 => It is assumed that THE FIRST GIVEN SITE plus all the other atoms 
    occupying THE SAME POSITION have a total full occupation (no vacancies!)
  (if this is not the case, change the order of atoms to obtain correct values for the content of the unit cell)
    The given occupation factors have been obtained mutiplying m/M by   0.5000
      -> Atom: MCO2,  Chemical element: CO  Atomic Mass:    58.9332
      -> Atom: MCO2,  Chemical element: CO  Atomic Mass:    58.9332
      -> Atom: SI  ,  Chemical element: SI  Atomic Mass:    28.0860
      -> Atom: O   ,  Chemical element: O   Atomic Mass:    15.9994
      -> Atom: O   ,  Chemical element: O   Atomic Mass:    15.9994
      -> Atom: O   ,  Chemical element: O   Atomic Mass:    15.9994
 => The given value of ATZ is        839.80 the program has calculated:         839.80
    The value of ATZ given in the input PCR file will be used for quantitative analysis
 => The chemical content of the unit cell is: 
       4.0000 MCO2 +   4.0000 MCO2 +   4.0000 SI   +   4.0000 O    +   4.0000 O    +   8.0000 O      
 => The normalized site occupation numbers in % are: 
     100.0000 Co1_1  :      100.0000 Co2_1  :      100.0000 Si_1   :      100.0000 O1_1   :      100.0000 O2_1   :      100.0000 O3_1     
 => The density (volumic mass) of the compound is:    4.708 g/cm3

 =>-------> PROFILE PARAMETERS FOR PATTERN:  1

 => Overall scale factor:    1.24179    
 => ETA (p-Voigt) OR M (Pearson VII):   0.0000
 => Overall temperature factor:      0.00000
 => Halfwidth U,V,W:      0.27353    -0.58972     0.41301
 => X and Y parameters:       0.0000      0.0175
 => Direct cell parameters:   10.3082   6.0022   4.7874  90.0000  90.0000  90.0000
 => Preferred orientation parameters:   0.0000  0.0000
 => Asymmetry parameters     :     -0.00155     0.03553     0.18880     0.01063
 => Strain parameters        :      0.00000     0.00000     0.00000
 => Size   parameters        :      0.00000     0.00000
 => Further shape parameters (S_L and D_L):   0.00000   0.00000
    S_L is source width/detector distance
    D_L is detector width/detector distance

 ==> CODEWORDS FOR PROFILE PARAMETERS of PATTERN#  1

 => Overall scale factor:  331.000
 => ETA (p-Voigt) OR M (Pearson VII):    0.000
 => Overall temperature factor:    0.000
 => Halfwidth U,V,W:  341.000 351.000 361.000
 => X and Y parameters:    0.000 371.000
 => Direct cell parameters:  381.000 391.000 401.000   0.000   0.000   0.000
 => Preferred orientation parameters:    0.000   0.000
 => Asymmetry parameters     :  411.000 421.000 431.000 441.000
 => Strain parameters        :    0.000   0.000   0.000
 => Size   parameters        :    0.000   0.000
 => Amplitudes of symmetry modes limited to interval: ( -0.3000  0.3000 )
 => Amplitudes of magnetic symmetry modes not constrained 

 => Cell constraints according to Laue symmetry: -1   

        Metric information:
        -------------------

 => Direct cell parameters:

         a =      10.3082      b =       6.0022      c =       4.7874
     alpha =       90.000   beta =       90.000  gamma =       90.000
                        Direct Cell Volume =     296.2098

 => Reciprocal cell parameters:

         a*=     0.097010      b*=     0.166604      c*=     0.208880
     alpha*=       90.000   beta*=       90.000  gamma*=       90.000
                    Reciprocal Cell Volume =   0.00337599

 => Direct and Reciprocal Metric Tensors:

                   GD                                       GR
    106.2593      0.0000      0.0000          0.009411    0.000000    0.000000
      0.0000     36.0269      0.0000          0.000000    0.027757    0.000000
      0.0000      0.0000     22.9195          0.000000    0.000000    0.043631

 =>  Cartesian frame: x // a; z is along c*; y is within the ab-plane   

     Crystal_to_Orthonormal_Matrix              Orthonormal_to_Crystal Matrix
              Cr_Orth_cel                               Orth_Cr_cel  
     10.3082      0.0000      0.0000          0.097010   -0.000000   -0.000000
      0.0000      6.0022      0.0000          0.000000    0.166604   -0.000000
      0.0000      0.0000      4.7874          0.000000    0.000000    0.208880

     Busing-Levy B-matrix: Hc=B.H            Inverse of the Busing-Levy B-matrix
                BL_M                                      BL_Minv  
    0.097010    0.000000    0.000000           10.3082     -0.0000     -0.0000
    0.000000    0.166604   -0.000000            0.0000      6.0022      0.0000
    0.000000    0.000000    0.208880            0.0000      0.0000      4.7874

 => Full List of symmetry operators for the Shubnikov group Pnma will be used to generate HKL for pattern#   1
 => Reflections generated between S(1/d)min:  0.0020 A-1 and S(1/d)max:  1.0525 A-1
 =>                                    dmax:500.0000 A   and      dmin:  0.9501 A
 => The number of reflections generated is:    247
 => The max. scatt. variable (gen.ref.) is:       159.5116
 => Scattering coefficients from internal table

 => Scattering lengths:

 CO     0.2490
 SI     0.4149
 O      0.5803

 => Magnetic form-factor coeff. (A,a,B,b,C,c,D)

 MCO2    0.4332  14.3553   0.5857   4.6077  -0.0382   0.1338   0.0179

     --------------------------------------------------------------
      SYMBOLIC NAMES AND INITIAL VALUES OF PARAMETERS TO BE VARIED:
     --------------------------------------------------------------

      ->  Parameter number    1   -> Symbolic Name:                                         Bck_0_pat1     524.56183    
      ->  Parameter number    2   -> Symbolic Name:                                         Bck_1_pat1     535.21881    
      ->  Parameter number    3   -> Symbolic Name:                                         Bck_2_pat1     579.29797    
      ->  Parameter number    4   -> Symbolic Name:                                         Bck_3_pat1     698.67529    
      ->  Parameter number    5   -> Symbolic Name:                                         Bck_4_pat1     751.87482    
      ->  Parameter number    6   -> Symbolic Name:                                         Bck_5_pat1     451.54611    
      ->  Parameter number    7   -> Symbolic Name:                                         Bck_6_pat1     427.22079    
      ->  Parameter number    8   -> Symbolic Name:                                         Bck_7_pat1     415.93939    
      ->  Parameter number    9   -> Symbolic Name:                                         Bck_8_pat1     394.95761    
      ->  Parameter number   10   -> Symbolic Name:                                         Bck_9_pat1     372.05371    
      ->  Parameter number   11   -> Symbolic Name:                                        Bck_10_pat1     405.91379    
      ->  Parameter number   12   -> Symbolic Name:                                        Bck_11_pat1     407.27539    
      ->  Parameter number   13   -> Symbolic Name:                                        Bck_12_pat1     396.66940    
      ->  Parameter number   14   -> Symbolic Name:                                        Bck_13_pat1     346.74811    
      ->  Parameter number   15   -> Symbolic Name:                                        Bck_14_pat1     279.02441    
      ->  Parameter number   16   -> Symbolic Name:                                        Bck_15_pat1     232.34979    
      ->  Parameter number   17   -> Symbolic Name:                                          Zero_pat1    0.29477999    
      ->  Parameter number   18   -> Symbolic Name:                                   A1_GM1+_ph1_pat1   -0.11637000E-01
      ->  Parameter number   19   -> Symbolic Name:                                   A2_GM1+_ph1_pat1    0.10953000E-01
      ->  Parameter number   20   -> Symbolic Name:                                   A3_GM1+_ph1_pat1   -0.19950001E-01
      ->  Parameter number   21   -> Symbolic Name:                                   A4_GM1+_ph1_pat1   -0.24804000E-01
      ->  Parameter number   22   -> Symbolic Name:                                   A5_GM1+_ph1_pat1   -0.26690001E-01
      ->  Parameter number   23   -> Symbolic Name:                                   A6_GM1+_ph1_pat1    0.36279000E-01
      ->  Parameter number   24   -> Symbolic Name:                                   A7_GM1+_ph1_pat1   -0.16032999E-01
      ->  Parameter number   25   -> Symbolic Name:                                   A8_GM1+_ph1_pat1    0.23548000E-01
      ->  Parameter number   26   -> Symbolic Name:                                   A9_GM1+_ph1_pat1   -0.13950000E-02
      ->  Parameter number   27   -> Symbolic Name:                                  A10_GM1+_ph1_pat1   -0.40409998E-02
      ->  Parameter number   28   -> Symbolic Name:                                  A11_GM1+_ph1_pat1    0.51500002E-03
      ->  Parameter number   29   -> Symbolic Name:                                  A1_mGM1+_ph1_pat1    0.69999999    
      ->  Parameter number   30   -> Symbolic Name:                                  A2_mGM1+_ph1_pat1     2.5899999    
      ->  Parameter number   31   -> Symbolic Name:                                  A3_mGM1+_ph1_pat1    0.20000000    
      ->  Parameter number   32   -> Symbolic Name:                                  A4_mGM1+_ph1_pat1     2.9300001    
      ->  Parameter number   33   -> Symbolic Name:                                     Scale_ph1_pat1     1.2417860    
      ->  Parameter number   34   -> Symbolic Name:                                    U-Cagl_ph1_pat1    0.27352700    
      ->  Parameter number   35   -> Symbolic Name:                                    V-Cagl_ph1_pat1   -0.58971798    
      ->  Parameter number   36   -> Symbolic Name:                                    W-Cagl_ph1_pat1    0.41300699    
      ->  Parameter number   37   -> Symbolic Name:                                     Y-cos_ph1_pat1    0.17548000E-01
      ->  Parameter number   38   -> Symbolic Name:                                    Cell_A_ph1_pat1     10.308216    
      ->  Parameter number   39   -> Symbolic Name:                                    Cell_B_ph1_pat1     6.0022411    
      ->  Parameter number   40   -> Symbolic Name:                                    Cell_C_ph1_pat1     4.7874298    
      ->  Parameter number   41   -> Symbolic Name:                                     Asym1_ph1_pat1   -0.15500000E-02
      ->  Parameter number   42   -> Symbolic Name:                                     Asym2_ph1_pat1    0.35530001E-01
      ->  Parameter number   43   -> Symbolic Name:                                     Asym3_ph1_pat1    0.18880001    
      ->  Parameter number   44   -> Symbolic Name:                                     Asym4_ph1_pat1    0.10630000E-01
  
 
 => No optimization for routine tasks
 ++++++++++++++++++++++++++++++++++++++++++++++++++++++++++++++++++++++++++++++++++++++++++++++++++++++++++++++++++++++++++++++++++++

 => CYCLE No.:    1
 ------------------------------------------------------------------------------------------------------------------------------------
 => Phase  1 Name: Co2SiO4 Pnma.1 magnetic modes           FIX xyz
 ------------------------------------------------------------------------------------------------------------------------------------
 => New parameters, shifts, and standard deviations

 Atom        x       dx      sx       y       dy      sy       z       dz      sz       B       dB      sB      occ.    docc.   socc.

 Co1_1    0.00000 0.00000 0.00000  0.00000 0.00000 0.00000  0.00000 0.00000 0.00000  0.26900 0.00000 0.00000  0.50000 0.00000 0.00000
 Co2_1    0.28198 0.00000 0.00000  0.25000 0.00000 0.00000  0.98177 0.00000 0.00000  0.26900 0.00000 0.00000  0.50000 0.00000 0.00000
 Si_1     0.09416 0.00000 0.00000  0.25000 0.00000 0.00000  0.42974 0.00000 0.00000  0.46600 0.00000 0.00000  0.50000 0.00000 0.00000
 O1_1     0.09090 0.00000 0.00000  0.25000 0.00000 0.00000  0.76941 0.00000 0.00000  0.77800 0.00000 0.00000  0.50000 0.00000 0.00000
 O2_1     0.44861 0.00000 0.00000  0.25000 0.00000 0.00000  0.21547 0.00000 0.00000  0.64200 0.00000 0.00000  0.50000 0.00000 0.00000
 O3_1     0.16406 0.00000 0.00000  0.03236 0.00000 0.00000  0.28012 0.00000 0.00000  0.91700 0.00000 0.00000  1.00000 0.00000 0.00000


 => Magnetic Moment Components and Standard Deviations

 Atom        Mx     sMx       My     sMy       Mz     sMz       M        sM
 Co1_1     0.7006  0.1558   2.5910  0.0928   0.1995  0.9584   2.6914   0.2014
 Co2_1     0.0000  0.0000   2.9311  0.1431   0.0000  0.0000   2.9311   0.0238


 => Amplitudes of symmetry modes ==>
        Name             Value         Shift         Sigma
    A1_GM1+            -0.013881     -0.002244      0.049528
    A2_GM1+             0.012628      0.001675      0.062330
    A3_GM1+            -0.018879      0.001071      0.036976
    A4_GM1+            -0.022443      0.002361      0.035349
    A5_GM1+            -0.026365      0.000325      0.027443
    A6_GM1+             0.035992     -0.000287      0.029190
    A7_GM1+            -0.016083     -0.000050      0.023923
    A8_GM1+             0.023250     -0.000298      0.030408
    A9_GM1+            -0.001840     -0.000445      0.030016
    A10_GM1+           -0.003931      0.000110      0.025488
    A11_GM1+            0.002053      0.001538      0.030848

 => Amplitudes of magnetic symmetry modes ==>

    A1_mGM1+            0.700001      0.000001      0.155647
    A2_mGM1+            2.592198      0.002198      0.092808
    A3_mGM1+            0.067438     -0.132562      0.960961
    A4_mGM1+            2.946030      0.016030      0.143082

 ==> PROFILE PARAMETERS FOR PATTERN#  1

 => Overall scale factor:      1.414246321     0.172460273     0.035630420
 => Eta(p-Voigt) or m(Pearson VII):   0.000000  0.000000  0.000000
 => Overall tem. factor:     0.000000    0.000000    0.000000
 => Halfwidth parameters: 
         0.273539    0.000012    0.029863
        -0.588959    0.000759    0.057994
         0.412609   -0.000398    0.033321
 => Cell parameters: 
       10.308185   -0.000031    0.001011
        6.002231   -0.000010    0.000596
        4.787422   -0.000008    0.000454
       90.000000    0.000000    0.000000
       90.000000    0.000000    0.000000
       90.000000    0.000000    0.000000
 => Preferred orientation: 
         0.000000    0.000000    0.000000
         0.000000    0.000000    0.000000
 => Asymmetry parameters: 
         0.002711    0.004261    0.158225
         0.036274    0.000744    0.044724
         0.184351   -0.004449    0.336199
         0.009808   -0.000822    0.093757
 => X and Y parameters: 
         0.000000    0.000000    0.000000
         0.017487   -0.000061    0.017925
 => Strain parameters: 
         0.000000    0.000000    0.000000
         0.000000    0.000000    0.000000
         0.000000    0.000000    0.000000
 => Size   parameters (G,L): 
         0.000000    0.000000    0.000000
         0.000000    0.000000    0.000000
 => Further shape parameters (S_L and D_L): 
       0.000000  0.000000  0.000000
       0.000000  0.000000  0.000000

 ==> GLOBAL PARAMETERS FOR PATTERN#  1


 => Zero-point:     0.2947   -0.0001    0.0136
 => Background Parameters (linear interpolation)  ==>
         524.565       0.282045E-02    67.2118    
         535.219      -0.831660E-04    42.3267    
         579.309       0.107305E-01    41.9655    
         698.665      -0.102146E-01    45.1264    
         752.111       0.235866        50.3669    
         451.538      -0.854073E-02    33.4060    
         427.181      -0.393262E-01    18.6141    
         416.040       0.100203        10.3707    
         394.944      -0.139270E-01    10.5270    
         372.429       0.375695        7.48498    
         406.022       0.108197        7.02513    
         407.676       0.400679        6.23906    
         396.570      -0.994010E-01    6.69957    
         346.631      -0.117165        6.09588    
         279.032       0.767576E-02    5.64935    
         232.124      -0.226269        8.27013    

 => Cos(2theta)-shift parameter :   0.0000  0.0000  0.0000
 => Sin(2theta)-shift parameter :   0.0000  0.0000  0.0000

 ==> RELIABILITY FACTORS WITH ALL NON-EXCLUDED POINTS FOR PATTERN:  1

 => R-Factors:   9.66      12.8     Chi2:  46.5     DW-Stat.:  0.1403   Patt#:  1
 => Expected :            1.88                                1.8986
 => Deviance : 0.138E+05     Dev*:   10.05    
 => GoF-index:  6.7         Sqrt(Residual/N)
 => N-P+C:  1373

 =>    SumYdif       SumYobs      SumYcal      SumwYobsSQ     Residual    Condition
     0.6903E+05    0.7149E+06    0.6527E+06    0.3893E+07    0.6383E+05    0.1294E+17


 => Conventional Rietveld Rp,Rwp,Re and Chi2:   35.8      34.1      5.00      46.49    
 => (Values obtained using Ynet, but true sigma(y))
 =>  SumYnet, Sum(w Ynet**2):     0.1926E+06    0.5498E+06


 ==> RELIABILITY FACTORS FOR POINTS WITH BRAGG CONTRIBUTIONS FOR PATTERN:  1

 => R-Factors:   9.66      12.8     Chi2:  46.5     DW-Stat.:  0.1403   Patt#:
 => Expected :            1.88                                1.8986
 => Deviance : 0.138E+05     Dev*:   10.05    
 => GoF-index:  6.7         Sqrt(Residual/N)
 => N-P+C:  1373

 =>    SumYdif       SumYobs      SumYcal      SumwYobsSQ     Residual    Condition
     0.6903E+05    0.7149E+06    0.6527E+06    0.3893E+07    0.6383E+05    0.1294E+17


 => Conventional Rietveld Rp,Rwp,Re and Chi2:   35.8      34.1      5.00      46.49    
 => (Values obtained using Ynet, but true sigma(y))
 =>  SumYnet, Sum(w Ynet**2):     0.1926E+06    0.5498E+06


 => Global user-weigthed Chi2 (Bragg contrib.):   46.5    

 => ---------> Pattern#  1
 => Phase:  1
 =>    Bragg R-factor:  32.8    
 =>    RF-factor     :  19.4    
 => Phase:  1
 =>       Nuclear R-factor:  32.6    
 =>      Magnetic R-factor:  55.2    
 => Pure Magnetic R-factor:  51.2    
 ++++++++++++++++++++++++++++++++++++++++++++++++++++++++++++++++++++++++++++++++++++++++++++++++++++++++++++++++++++++++++++++++++++

 => CYCLE No.:    2
 ------------------------------------------------------------------------------------------------------------------------------------
 => Phase  1 Name: Co2SiO4 Pnma.1 magnetic modes           FIX xyz
 ------------------------------------------------------------------------------------------------------------------------------------
 => New parameters, shifts, and standard deviations

 Atom        x       dx      sx       y       dy      sy       z       dz      sz       B       dB      sB      occ.    docc.   socc.

 Co1_1    0.00000 0.00000 0.00000  0.00000 0.00000 0.00000  0.00000 0.00000 0.00000  0.26900 0.00000 0.00000  0.50000 0.00000 0.00000
 Co2_1    0.28198 0.00000 0.00000  0.25000 0.00000 0.00000  0.98177 0.00000 0.00000  0.26900 0.00000 0.00000  0.50000 0.00000 0.00000
 Si_1     0.09416 0.00000 0.00000  0.25000 0.00000 0.00000  0.42974 0.00000 0.00000  0.46600 0.00000 0.00000  0.50000 0.00000 0.00000
 O1_1     0.09090 0.00000 0.00000  0.25000 0.00000 0.00000  0.76941 0.00000 0.00000  0.77800 0.00000 0.00000  0.50000 0.00000 0.00000
 O2_1     0.44861 0.00000 0.00000  0.25000 0.00000 0.00000  0.21547 0.00000 0.00000  0.64200 0.00000 0.00000  0.50000 0.00000 0.00000
 O3_1     0.16406 0.00000 0.00000  0.03236 0.00000 0.00000  0.28012 0.00000 0.00000  0.91700 0.00000 0.00000  1.00000 0.00000 0.00000


 => Magnetic Moment Components and Standard Deviations

 Atom        Mx     sMx       My     sMy       Mz     sMz       M        sM
 Co1_1     0.7006  0.1022   2.5932  0.0611   0.0673  1.5117   2.6870   0.3161
 Co2_1     0.0000  0.0000   2.9471  0.0941   0.0000  0.0000   2.9471   0.0157


 => Amplitudes of symmetry modes ==>
        Name             Value         Shift         Sigma
    A1_GM1+            -0.015180     -0.001300      0.032548
    A2_GM1+             0.013837      0.001209      0.041140
    A3_GM1+            -0.018432      0.000447      0.024389
    A4_GM1+            -0.021414      0.001029      0.023426
    A5_GM1+            -0.026165      0.000200      0.018108
    A6_GM1+             0.035763     -0.000229      0.019247
    A7_GM1+            -0.016209     -0.000126      0.015800
    A8_GM1+             0.022990     -0.000260      0.020069
    A9_GM1+            -0.002112     -0.000272      0.019797
    A10_GM1+           -0.004042     -0.000111      0.016786
    A11_GM1+            0.002951      0.000899      0.020321

 => Amplitudes of magnetic symmetry modes ==>

    A1_mGM1+            0.701124      0.001123      0.102116
    A2_mGM1+            2.594092      0.001894      0.061057
    A3_mGM1+           -0.079100     -0.146538      1.515718
    A4_mGM1+            2.954540      0.008510      0.094092

 ==> PROFILE PARAMETERS FOR PATTERN#  1

 => Overall scale factor:      1.534636736     0.120390400     0.026735008
 => Eta(p-Voigt) or m(Pearson VII):   0.000000  0.000000  0.000000
 => Overall tem. factor:     0.000000    0.000000    0.000000
 => Halfwidth parameters: 
         0.273748    0.000208    0.019708
        -0.589117   -0.000159    0.038197
         0.412517   -0.000093    0.021917
 => Cell parameters: 
       10.308164   -0.000021    0.000667
        6.002224   -0.000007    0.000394
        4.787416   -0.000006    0.000300
       90.000000    0.000000    0.000000
       90.000000    0.000000    0.000000
       90.000000    0.000000    0.000000
 => Preferred orientation: 
         0.000000    0.000000    0.000000
         0.000000    0.000000    0.000000
 => Asymmetry parameters: 
         0.004683    0.001972    0.104317
         0.036609    0.000336    0.029470
         0.181417   -0.002933    0.221653
         0.009277   -0.000530    0.061780
 => X and Y parameters: 
         0.000000    0.000000    0.000000
         0.017403   -0.000084    0.011840
 => Strain parameters: 
         0.000000    0.000000    0.000000
         0.000000    0.000000    0.000000
         0.000000    0.000000    0.000000
 => Size   parameters (G,L): 
         0.000000    0.000000    0.000000
         0.000000    0.000000    0.000000
 => Further shape parameters (S_L and D_L): 
       0.000000  0.000000  0.000000
       0.000000  0.000000  0.000000

 ==> GLOBAL PARAMETERS FOR PATTERN#  1


 => Zero-point:     0.2946   -0.0001    0.0089
 => Background Parameters (linear interpolation)  ==>
         524.568       0.303086E-02    50.4581    
         535.221       0.204011E-02    31.7760    
         579.318       0.947759E-02    31.5049    
         698.662      -0.304680E-02    33.8784    
         752.270       0.159329        37.8134    
         451.436      -0.101392        25.0636    
         427.243       0.618552E-01    13.9668    
         415.944      -0.951468E-01    7.72711    
         394.875      -0.690708E-01    7.89448    
         372.584       0.154709        5.63899    
         406.046       0.240592E-01    5.27724    
         407.944       0.268057        4.69162    
         396.483      -0.874756E-01    5.03158    
         346.539      -0.915626E-01    4.57618    
         279.049       0.171811E-01    4.24259    
         231.941      -0.182753        6.20911    

 => Cos(2theta)-shift parameter :   0.0000  0.0000  0.0000
 => Sin(2theta)-shift parameter :   0.0000  0.0000  0.0000

 ==> RELIABILITY FACTORS WITH ALL NON-EXCLUDED POINTS FOR PATTERN:  1

 => R-Factors:   7.29      9.61     Chi2:  26.2     DW-Stat.:  0.1904   Patt#:  1
 => Expected :            1.88                                1.8986
 => Deviance : 0.745E+04     Dev*:   5.421    
 => GoF-index:  5.0         Sqrt(Residual/N)
 => N-P+C:  1373

 =>    SumYdif       SumYobs      SumYcal      SumwYobsSQ     Residual    Condition
     0.5211E+05    0.7149E+06    0.6710E+06    0.3893E+07    0.3598E+05    0.1674E+17


 => Conventional Rietveld Rp,Rwp,Re and Chi2:   27.1      25.6      5.00      26.20    
 => (Values obtained using Ynet, but true sigma(y))
 =>  SumYnet, Sum(w Ynet**2):     0.1925E+06    0.5497E+06


 ==> RELIABILITY FACTORS FOR POINTS WITH BRAGG CONTRIBUTIONS FOR PATTERN:  1

 => R-Factors:   7.29      9.61     Chi2:  26.2     DW-Stat.:  0.1904   Patt#:
 => Expected :            1.88                                1.8986
 => Deviance : 0.745E+04     Dev*:   5.421    
 => GoF-index:  5.0         Sqrt(Residual/N)
 => N-P+C:  1373

 =>    SumYdif       SumYobs      SumYcal      SumwYobsSQ     Residual    Condition
     0.5211E+05    0.7149E+06    0.6710E+06    0.3893E+07    0.3598E+05    0.1674E+17


 => Conventional Rietveld Rp,Rwp,Re and Chi2:   27.1      25.6      5.00      26.20    
 => (Values obtained using Ynet, but true sigma(y))
 =>  SumYnet, Sum(w Ynet**2):     0.1925E+06    0.5497E+06


 => Global user-weigthed Chi2 (Bragg contrib.):   26.2    

 => ---------> Pattern#  1
 => Phase:  1
 =>    Bragg R-factor:  23.5    
 =>    RF-factor     :  14.2    
 => Phase:  1
 =>       Nuclear R-factor:  23.4    
 =>      Magnetic R-factor:  35.5    
 => Pure Magnetic R-factor:  31.9    
 ++++++++++++++++++++++++++++++++++++++++++++++++++++++++++++++++++++++++++++++++++++++++++++++++++++++++++++++++++++++++++++++++++++

 => CYCLE No.:    3
 ------------------------------------------------------------------------------------------------------------------------------------
 => Phase  1 Name: Co2SiO4 Pnma.1 magnetic modes           FIX xyz
 ------------------------------------------------------------------------------------------------------------------------------------
 => New parameters, shifts, and standard deviations

 Atom        x       dx      sx       y       dy      sy       z       dz      sz       B       dB      sB      occ.    docc.   socc.

 Co1_1    0.00000 0.00000 0.00000  0.00000 0.00000 0.00000  0.00000 0.00000 0.00000  0.26900 0.00000 0.00000  0.50000 0.00000 0.00000
 Co2_1    0.28198 0.00000 0.00000  0.25000 0.00000 0.00000  0.98177 0.00000 0.00000  0.26900 0.00000 0.00000  0.50000 0.00000 0.00000
 Si_1     0.09416 0.00000 0.00000  0.25000 0.00000 0.00000  0.42974 0.00000 0.00000  0.46600 0.00000 0.00000  0.50000 0.00000 0.00000
 O1_1     0.09090 0.00000 0.00000  0.25000 0.00000 0.00000  0.76941 0.00000 0.00000  0.77800 0.00000 0.00000  0.50000 0.00000 0.00000
 O2_1     0.44861 0.00000 0.00000  0.25000 0.00000 0.00000  0.21547 0.00000 0.00000  0.64200 0.00000 0.00000  0.50000 0.00000 0.00000
 O3_1     0.16406 0.00000 0.00000  0.03236 0.00000 0.00000  0.28012 0.00000 0.00000  0.91700 0.00000 0.00000  1.00000 0.00000 0.00000


 => Magnetic Moment Components and Standard Deviations

 Atom        Mx     sMx       My     sMy       Mz     sMz       M        sM
 Co1_1     0.7017  0.0740   2.5951  0.0444  -0.0789  1.0999   2.6894   0.2300
 Co2_1     0.0000  0.0000   2.9556  0.0683   0.0000  0.0000   2.9556   0.0114


 => Amplitudes of symmetry modes ==>
        Name             Value         Shift         Sigma
    A1_GM1+            -0.016336     -0.001156      0.023500
    A2_GM1+             0.015124      0.001287      0.029859
    A3_GM1+            -0.017714      0.000719      0.017717
    A4_GM1+            -0.019659      0.001755      0.016962
    A5_GM1+            -0.026172     -0.000006      0.013153
    A6_GM1+             0.035575     -0.000188      0.013972
    A7_GM1+            -0.016322     -0.000112      0.011416
    A8_GM1+             0.023384      0.000394      0.014590
    A9_GM1+            -0.002340     -0.000227      0.014363
    A10_GM1+           -0.003455      0.000587      0.012286
    A11_GM1+            0.003349      0.000398      0.014750

 => Amplitudes of magnetic symmetry modes ==>

    A1_mGM1+            0.700464     -0.000660      0.073943
    A2_mGM1+            2.593754     -0.000338      0.044374
    A3_mGM1+            0.521619      0.600718      1.102761
    A4_mGM1+            2.958399      0.003859      0.068265

 ==> PROFILE PARAMETERS FOR PATTERN#  1

 => Overall scale factor:      1.619875431     0.085238740     0.021155490
 => Eta(p-Voigt) or m(Pearson VII):   0.000000  0.000000  0.000000
