Repository: enhantica/edi

<p>
  <picture>
    <!-- light mode logo -->
    <source media='(prefers-color-scheme: light)' srcset='https://raw.githubusercontent.com/easyscience/assets-branding/refs/heads/master/easydiffraction/logos/light.svg'>
    <!-- dark mode logo -->
    <source media='(prefers-color-scheme: dark)' srcset='https://raw.githubusercontent.com/easyscience/assets-branding/refs/heads/master/easydiffraction/logos/dark.svg'>
    <!-- default logo == light mode logo -->
  </picture>
**EasyDiffraction** is software for calculating diffraction patterns
from a structural model and fitting its parameters to measured
data, for powder and single-crystal neutron and X-ray diffraction.

File: knowledge/fitting/fullprof/pd-neut-cwl_cosio-d20_scan/fit.out (part 1 of 2)


        **********************************************************
        ** PROGRAM FullProf.2k (Version 8.40 - Feb2026-ILL JRC) **
        **********************************************************
                       M U L T I -- P A T T E R N                 
            Rietveld, Profile Matching & Integrated Intensity     
                 Refinement of X-ray and/or Neutron Data


    Date: 22/10/2026  Time: 21:17:54.712                              

 => PCR file code: fit
 => DAT file code: fit                  -> Relative contribution: 1.0000                                                            

 ==> CONDITIONS OF THIS RUN FOR PATTERN No.:  1

 => Global Refinement of neutron powder data                                                                                        
 => Title: pd-neut-cwl_cosio-d20_scan

 => Number of phases:    1
 => Number of excluded regions:    0
 => Number of scattering factors supplied:    0
 => Conventional weights: w=1.0/Variance(yobs)
 => Asymmetry correction as in J.Appl.Cryst. 26,128(1993)
 => Background linearly interpolated between the   14 points given
 => The    7th default profile function was selected
 => T-C-H Pseudo-Voigt function 
    This function is convoluted with asymmetry due to axial 
    divergence as formulated by: 
    van Laar and Yelon, J. Appl. Cryst. 17, 47(1984).
    and using the method of:
    Finger, Cox and Jephcoat, J. Appl. Cryst. 27, 892 (1994).
    Fortran 90 module adapted from function PROFVAL (in F77) : 
    L.W. Finger, J. Appl. Cryst. 31, 111 (1998).


 ==> INPUT/OUTPUT OPTIONS:

 => Output Obs and Calc intensities on last cycle
 => Generate bacground file *.bac
 => Generate file *.PRF for plot
 => Output Integrated Intensities
 => Generate new input file *.PCR

 => X-Y type of data: 2theta/TOF/E(Kev) Intens sigma for pattern:  1
 => Plot pattern at each cycle
 => Wavelengths:  1.87000 1.87000
 => Alpha2/Alpha1 ratio:   0.0000
 => Cos(Monochromator angle)=   0.0000
 => Asymmetry correction for angles lower than  180.000 degrees
 => Absorption correction (AC), muR-eff =   0.0000  0.0000
 => Base of peaks: 2.0*HW*   48.00

 => Number of cycles:  200
 => Relaxation factors ==>    for coordinates:  0.20
 => for anisotropic temperature factors:  0.20
 => for halfwidth/strain/size/further parameters:  0.20
 => for lattice constants and propagation vectors:  0.20
 => EPS-value for convergence:    0.1
 => Background ==> 
    Position   Intensity
        8.00      360.00       11.00
        9.00      360.00       21.00
       10.00      360.00       31.00
       11.00      360.00       41.00
       12.00      360.00       51.00
       15.00      360.00       61.00
       25.00      360.00       71.00
       30.00      360.00       81.00
       50.00      360.00       91.00
       70.00      360.00      101.00
       90.00      360.00      111.00
      110.00      360.00      121.00
      130.00      360.00      131.00
      150.00      360.00      141.00

 
 => Number of Least-Squares parameters varied:    39

 =>--------------------------->
 =>------->  PATTERN number:  1
 =>--------------------------->
 => Global parameters and codes ==>
 => Zero-point:     0.0000  151.0000
 => Perpendicular Displacement parameter and code:     0.00    0.00
 => Parallel      Displacement parameter and code:     0.00    0.00

 => Reading Intensity data  =>>

 -> No recognizable heading in input data file X,Y,sigma
    First 6 lines are considered as COMMENTS (except for TSAMP keyword)
 -> COMMENT: # 2theta-or-TOF intensity sigma                                                                                                     
 -> COMMENT: # 2theta-or-TOF intensity sigma                                                                                                     
 -> COMMENT: # 2theta-or-TOF intensity sigma                                                                                                     
 -> COMMENT: # 2theta-or-TOF intensity sigma                                                                                                     
 -> COMMENT: # 2theta-or-TOF intensity sigma                                                                                                     
 -> COMMENT: # 2theta-or-TOF intensity sigma                                                                                                     
 ==> Angular range, step and number of points:
     2Thmin:       8.095300  2Thmax:     149.995300  Step:       0.100142  No. of points:   1419
 --------------------------------------------------------------------------------
 => Phase  No. 1
      cosio                                                                 
 --------------------------------------------------------------------------------
 =>-------> Pattern#  1
 => Crystal Structure Refinement
 => Preferred orientation vector:   0.0000  0.0000  1.0000

 =>-------> Data for PHASE: 1
 => Number of atoms:    6
 => Number of distance  constraints:    0
 => Number of angle     constraints:    0

 => Symmetry information on space group: P n m a             
 -> The multiplicity of the general position is:   8
 -> The space group is Centric (-1 at origin)   
 -> Lattice type  P: { 000 }                                       
 -> Reduced set of symmetry operators:

  No.  IT   Symmetry symbol    Rotation part     Associated Translation
   1: ( 1)   1            -->     ( x, y, z) + {  0.0000  0.0000  0.0000}
   2: ( 4)   2 ( x, 0, 0) -->     ( x,-y,-z) + {  0.5000  0.5000  0.5000}
   3: ( 3)   2 ( 0, y, 0) -->     (-x, y,-z) + {  0.0000  0.5000  0.0000}
   4: ( 2)   2 ( 0, 0, z) -->     (-x,-y, z) + {  0.5000  0.0000  0.5000}


        Information on Space Group: 
        --------------------------- 

 =>   Number of Space group:  62
 =>  Hermann-Mauguin Symbol: P n m a
 =>             Hall Symbol: -P 2ac 2n
 =>            Setting Type: IT (Generated from Hermann-Mauguin symbol)
 =>          Crystal System: Orthorhombic
 =>              Laue Class: mmm
 =>             Point Group: mmm
 =>         Bravais Lattice: P
 =>          Lattice Symbol: oP
 =>  Reduced Number of S.O.:   4
 =>    General multiplicity:   8
 =>          Centrosymmetry: Centric (-1 at origin)
 =>  Generators (exc. -1&L):   2
 =>         Asymmetric unit:  0.000 <= x <=  0.500
                              0.000 <= y <=  0.250
                              0.000 <= z <=  1.000
 => Centring vectors:  0
                                                                                                    

 => List of all Symmetry Operators and Symmetry Symbols

 => SYMM(  1): x,y,z                             Symbol: 1
 => SYMM(  2): x+1/2,-y+1/2,-z+1/2               Symbol: 2 (1/2,0,0) x,1/4,1/4
 => SYMM(  3): -x,y+1/2,-z                       Symbol: 2 (0,1/2,0) 0,y,0
 => SYMM(  4): -x+1/2,-y,z+1/2                   Symbol: 2 (0,0,1/2) 1/4,0,z
 => SYMM(  5): -x,-y,-z                          Symbol: -1 0,0,0
 => SYMM(  6): -x+1/2,y+1/2,z+1/2                Symbol: n (0,1/2,1/2) 1/4,y,z
 => SYMM(  7): x,-y+1/2,z                        Symbol: m x,1/4,z
 => SYMM(  8): x+1/2,y,-z+1/2                    Symbol: a x,y,1/4

 => Special Wyckoff Positions for P n m a
 
    Multp     Site        Representative Coordinates (centring translations excluded)
      4       c              x,1/4,z             x+1/2,1/4,-z+1/2    -x,3/4,-z                               
                             -x+1/2,3/4,z+1/2                                                                
 
      4       b              0,0,1/2             1/2,1/2,0           0,1/2,1/2                               
                             1/2,0,0                                                                         
 
      4       a              0,0,0               1/2,1/2,1/2         0,1/2,0                                 
                             1/2,0,1/2                                                                       
 

 => Initial parameters ==>
 Atom    Ntyp                  X         Y         Z         B         occ.         in  fin  Spc  Mult
                             B11       B22       B33       B12       B13       B23
 Co1    CO                 0.00000   0.00000   0.00000   0.50000   0.50000           0    0    0    4
                 Codes:    0.00000   0.00000   0.00000 161.00000   0.00000
 Co2    CO                 0.28000   0.25000   0.98000   0.50000   0.50000           0    0    0    4
                 Codes:  171.00000   0.00000 181.00000 161.00000   0.00000
 Si     SI                 0.09000   0.25000   0.43000   0.50000   0.50000           0    0    0    4
                 Codes:  191.00000   0.00000 201.00000 211.00000   0.00000
 O1     O                  0.09000   0.25000   0.77000   0.50000   0.50000           0    0    0    4
                 Codes:  221.00000   0.00000 231.00000 241.00000   0.00000
 O2     O                  0.45000   0.25000   0.22000   0.50000   0.50000           0    0    0    4
                 Codes:  251.00000   0.00000 261.00000 271.00000   0.00000
 O3     O                  0.16000   0.03000   0.28000   0.50000   1.00000           0    0    0    8
                 Codes:  281.00000 291.00000 301.00000 311.00000   0.00000

 => It is assumed that THE FIRST GIVEN SITE plus all the other atoms 
    occupying THE SAME POSITION have a total full occupation (no vacancies!)
  (if this is not the case, change the order of atoms to obtain correct values for the content of the unit cell)
    The given occupation factors have been obtained mutiplying m/M by   0.5000
      -> Atom: CO  ,  Chemical element: CO  Atomic Mass:    58.9332
      -> Atom: CO  ,  Chemical element: CO  Atomic Mass:    58.9332
      -> Atom: SI  ,  Chemical element: SI  Atomic Mass:    28.0860
      -> Atom: O   ,  Chemical element: O   Atomic Mass:    15.9994
      -> Atom: O   ,  Chemical element: O   Atomic Mass:    15.9994
      -> Atom: O   ,  Chemical element: O   Atomic Mass:    15.9994
 => The suggested value of ATZ is    839.80
    This value will be used for quantitative analysis and ouput to the PCR/NEW file
 => The chemical content of the unit cell is: 
       4.0000 CO   +   4.0000 CO   +   4.0000 SI   +   4.0000 O    +   4.0000 O    +   8.0000 O      
 => The normalized site occupation numbers in % are: 
     100.0000 Co1    :      100.0000 Co2    :      100.0000 Si     :      100.0000 O1     :      100.0000 O2     :      100.0000 O3       
 => The density (volumic mass) of the compound is:    4.706 g/cm3

 =>-------> PROFILE PARAMETERS FOR PATTERN:  1

 => Overall scale factor:    1.00000    
 => ETA (p-Voigt) OR M (Pearson VII):   0.0000
 => Overall temperature factor:      0.00000
 => Halfwidth U,V,W:      0.20000    -0.50000     0.40000
 => X and Y parameters:       0.0000      0.0100
 => Direct cell parameters:   10.3100   6.0000   4.7900  90.0000  90.0000  90.0000
 => Preferred orientation parameters:   0.0000  0.0000
 => Asymmetry parameters     :      0.00000     0.00000     0.00000     0.00000
 => Strain parameters        :      0.00000     0.00000     0.00000
 => Size   parameters        :      0.00000     0.00000
 => Further shape parameters (S_L and D_L):   0.00000   0.00000
    S_L is source width/detector distance
    D_L is detector width/detector distance

 ==> CODEWORDS FOR PROFILE PARAMETERS of PATTERN#  1

 => Overall scale factor:  321.000
 => ETA (p-Voigt) OR M (Pearson VII):    0.000
 => Overall temperature factor:    0.000
 => Halfwidth U,V,W:  331.000 341.000 351.000
 => X and Y parameters:    0.000 361.000
 => Direct cell parameters:  371.000 381.000 391.000   0.000   0.000   0.000
 => Preferred orientation parameters:    0.000   0.000
 => Asymmetry parameters     :    0.000   0.000   0.000   0.000
 => Strain parameters        :    0.000   0.000   0.000
 => Size   parameters        :    0.000   0.000

 => Cell constraints according to Laue symmetry: mmm  

        Metric information:
        -------------------

 => Direct cell parameters:

         a =      10.3100      b =       6.0000      c =       4.7900
     alpha =       90.000   beta =       90.000  gamma =       90.000
                        Direct Cell Volume =     296.3094

 => Reciprocal cell parameters:

         a*=     0.096993      b*=     0.166667      c*=     0.208768
     alpha*=       90.000   beta*=       90.000  gamma*=       90.000
                    Reciprocal Cell Volume =   0.00337485

 => Direct and Reciprocal Metric Tensors:

                   GD                                       GR
    106.2961      0.0000      0.0000          0.009408    0.000000    0.000000
      0.0000     36.0000      0.0000          0.000000    0.027778    0.000000
      0.0000      0.0000     22.9441          0.000000    0.000000    0.043584

 =>  Cartesian frame: x // a; z is along c*; y is within the ab-plane   

     Crystal_to_Orthonormal_Matrix              Orthonormal_to_Crystal Matrix
              Cr_Orth_cel                               Orth_Cr_cel  
     10.3100      0.0000      0.0000          0.096993   -0.000000   -0.000000
      0.0000      6.0000      0.0000          0.000000    0.166667   -0.000000
      0.0000      0.0000      4.7900          0.000000    0.000000    0.208768

     Busing-Levy B-matrix: Hc=B.H            Inverse of the Busing-Levy B-matrix
                BL_M                                      BL_Minv  
    0.096993    0.000000    0.000000           10.3100     -0.0000     -0.0000
    0.000000    0.166667   -0.000000            0.0000      6.0000      0.0000
    0.000000    0.000000    0.208768            0.0000      0.0000      4.7900

 => Laue symmetry mmm   will be used to generate HKL for pattern#   1
 => Reflections generated between S(1/d)min:  0.0755 A-1 and S(1/d)max:  1.0695 A-1
 =>                                    dmax: 13.2462 A   and      dmin:  0.9350 A
 => The number of reflections generated is:    210
 => The max. scatt. variable (gen.ref.) is:       179.0000
 => Scattering coefficients from internal table

 => Scattering lengths:

 CO     0.2490
 SI     0.4149
 O      0.5803

     --------------------------------------------------------------
      SYMBOLIC NAMES AND INITIAL VALUES OF PARAMETERS TO BE VARIED:
     --------------------------------------------------------------

      ->  Parameter number    1   -> Symbolic Name:                                         Bck_0_pat1     360.00000    
      ->  Parameter number    2   -> Symbolic Name:                                         Bck_1_pat1     360.00000    
      ->  Parameter number    3   -> Symbolic Name:                                         Bck_2_pat1     360.00000    
      ->  Parameter number    4   -> Symbolic Name:                                         Bck_3_pat1     360.00000    
      ->  Parameter number    5   -> Symbolic Name:                                         Bck_4_pat1     360.00000    
      ->  Parameter number    6   -> Symbolic Name:                                         Bck_5_pat1     360.00000    
      ->  Parameter number    7   -> Symbolic Name:                                         Bck_6_pat1     360.00000    
      ->  Parameter number    8   -> Symbolic Name:                                         Bck_7_pat1     360.00000    
      ->  Parameter number    9   -> Symbolic Name:                                         Bck_8_pat1     360.00000    
      ->  Parameter number   10   -> Symbolic Name:                                         Bck_9_pat1     360.00000    
      ->  Parameter number   11   -> Symbolic Name:                                        Bck_10_pat1     360.00000    
      ->  Parameter number   12   -> Symbolic Name:                                        Bck_11_pat1     360.00000    
      ->  Parameter number   13   -> Symbolic Name:                                        Bck_12_pat1     360.00000    
      ->  Parameter number   14   -> Symbolic Name:                                        Bck_13_pat1     360.00000    
      ->  Parameter number   15   -> Symbolic Name:                                          Zero_pat1     0.0000000    
      ->  Parameter number   16   -> Symbolic Name:                                       Biso_Co1_ph1    0.50000000    
      ->  Parameter number   17   -> Symbolic Name:                                          X_Co2_ph1    0.28000000    
      ->  Parameter number   18   -> Symbolic Name:                                          Z_Co2_ph1    0.98000002    
      ->  Parameter number   19   -> Symbolic Name:                                           X_Si_ph1    0.90000004E-01
      ->  Parameter number   20   -> Symbolic Name:                                           Z_Si_ph1    0.43000001    
      ->  Parameter number   21   -> Symbolic Name:                                        Biso_Si_ph1    0.50000000    
      ->  Parameter number   22   -> Symbolic Name:                                           X_O1_ph1    0.90000004E-01
      ->  Parameter number   23   -> Symbolic Name:                                           Z_O1_ph1    0.76999998    
      ->  Parameter number   24   -> Symbolic Name:                                        Biso_O1_ph1    0.50000000    
      ->  Parameter number   25   -> Symbolic Name:                                           X_O2_ph1    0.44999999    
      ->  Parameter number   26   -> Symbolic Name:                                           Z_O2_ph1    0.22000000    
      ->  Parameter number   27   -> Symbolic Name:                                        Biso_O2_ph1    0.50000000    
      ->  Parameter number   28   -> Symbolic Name:                                           X_O3_ph1    0.16000000    
      ->  Parameter number   29   -> Symbolic Name:                                           Y_O3_ph1    0.29999999E-01
      ->  Parameter number   30   -> Symbolic Name:                                           Z_O3_ph1    0.28000000    
      ->  Parameter number   31   -> Symbolic Name:                                        Biso_O3_ph1    0.50000000    
      ->  Parameter number   32   -> Symbolic Name:                                     Scale_ph1_pat1     1.0000000    
      ->  Parameter number   33   -> Symbolic Name:                                    U-Cagl_ph1_pat1    0.20000000    
      ->  Parameter number   34   -> Symbolic Name:                                    V-Cagl_ph1_pat1   -0.50000000    
      ->  Parameter number   35   -> Symbolic Name:                                    W-Cagl_ph1_pat1    0.40000001    
      ->  Parameter number   36   -> Symbolic Name:                                     Y-cos_ph1_pat1    0.99999998E-02
      ->  Parameter number   37   -> Symbolic Name:                                    Cell_A_ph1_pat1     10.310000    
      ->  Parameter number   38   -> Symbolic Name:                                    Cell_B_ph1_pat1     6.0000000    
      ->  Parameter number   39   -> Symbolic Name:                                    Cell_C_ph1_pat1     4.7900000    
  
 
 => Optimizations for routine tasks applied:
 => Calculation mode for patter#:   1  CM_PSEUDO_VOIGT
 
 WARNING, parameter Y < 0, fixed to 0.0001: Multiplier divided by 2
 WARNING, parameter Y < 0, fixed to 0.0001: Multiplier divided by 2
 WARNING, parameter Y < 0, fixed to 0.0001: Multiplier divided by 2


   Standard deviations have to be multiplied by: 2.3016
   (correlated residuals) See references:
  -J.F.Berar & P.Lelann, J. Appl. Cryst. 24, 1-5 (1991) 
  -J.F.Berar, Acc. in Pow. Diff. II,NIST Sp.Pub. 846, 63(1992) 

 ++++++++++++++++++++++++++++++++++++++++++++++++++++++++++++++++++++++++++++++++++++++++++++++++++++++++++++++++++++++++++++++++++++

 => CYCLE No.:  110
 =>  Convergence reached at this CYCLE !!!!
 =>  Parameter shifts set to zero
 ------------------------------------------------------------------------------------------------------------------------------------
 => Phase  1 Name: cosio
 ------------------------------------------------------------------------------------------------------------------------------------
 => New parameters, shifts, and standard deviations

 Atom        x       dx      sx       y       dy      sy       z       dz      sz       B       dB      sB      occ.    docc.   socc.

 Co1      0.00000 0.00000 0.00000  0.00000 0.00000 0.00000  0.00000 0.00000 0.00000  0.71188 0.00000 0.09858  0.50000 0.00000 0.00000
 Co2      0.28083 0.00000 0.00082  0.25000 0.00000 0.00000  0.98231 0.00000 0.00179  0.71188 0.00000 0.09858  0.50000 0.00000 0.00000
 Si       0.09408 0.00000 0.00048  0.25000 0.00000 0.00000  0.42975 0.00000 0.00097  0.69422 0.00000 0.07810  0.50000 0.00000 0.00000
 O1       0.09069 0.00000 0.00037  0.25000 0.00000 0.00000  0.76959 0.00000 0.00080  1.15359 0.00000 0.07407  0.50000 0.00000 0.00000
 O2       0.44874 0.00000 0.00032  0.25000 0.00000 0.00000  0.21565 0.00000 0.00085  1.14384 0.00000 0.07329  0.50000 0.00000 0.00000
 O3       0.16402 0.00000 0.00028  0.03209 0.00000 0.00042  0.28000 0.00000 0.00062  1.36669 0.00000 0.06313  1.00000 0.00000 0.00000

 ==> PROFILE PARAMETERS FOR PATTERN#  1

 => Overall scale factor:      1.309040904     0.000000000     0.013645330
 => Eta(p-Voigt) or m(Pearson VII):   0.000000  0.000000  0.000000
 => Overall tem. factor:     0.000000    0.000000    0.000000
 => Halfwidth parameters: 
         0.233428    0.000000    0.007927
        -0.521545    0.000000    0.017110
         0.378021    0.000000    0.010789
 => Cell parameters: 
       10.335896    0.000000    0.000152
        6.029646    0.000000    0.000088
        4.797578    0.000000    0.000070
       90.000000    0.000000    0.000000
       90.000000    0.000000    0.000000
       90.000000    0.000000    0.000000
 => Preferred orientation: 
         0.000000    0.000000    0.000000
         0.000000    0.000000    0.000000
 => Asymmetry parameters: 
         0.000000    0.000000    0.000000
         0.000000    0.000000    0.000000
         0.000000    0.000000    0.000000
         0.000000    0.000000    0.000000
 => X and Y parameters: 
         0.000000    0.000000    0.000000
         0.011781    0.000000    0.000666
 => Strain parameters: 
         0.000000    0.000000    0.000000
         0.000000    0.000000    0.000000
         0.000000    0.000000    0.000000
 => Size   parameters (G,L): 
         0.000000    0.000000    0.000000
         0.000000    0.000000    0.000000
 => Further shape parameters (S_L and D_L): 
       0.000000  0.000000  0.000000
       0.000000  0.000000  0.000000

 ==> GLOBAL PARAMETERS FOR PATTERN#  1


 => Zero-point:     0.2903    0.0000    0.0023
 => Background Parameters (linear interpolation)  ==>
         631.515        0.00000        17.4922    
         589.400        0.00000        11.6506    
         581.818        0.00000        11.1736    
         561.852        0.00000        10.6354    
         539.535        0.00000        7.29952    
         510.598        0.00000        4.17179    
         472.247        0.00000        3.85395    
         461.353        0.00000        2.92305    
         472.638        0.00000        2.73413    
         459.686        0.00000        2.48527    
         448.656        0.00000        2.75327    
         395.802        0.00000        2.51839    
         318.776        0.00000        2.41055    
         260.676        0.00000        3.53906    

 => Cos(2theta)-shift parameter :   0.0000  0.0000  0.0000
 => Sin(2theta)-shift parameter :   0.0000  0.0000  0.0000

 ==> RELIABILITY FACTORS WITH ALL NON-EXCLUDED POINTS FOR PATTERN:  1

 => R-Factors:   3.29      4.66     Chi2:  4.88     DW-Stat.:  1.0308   Patt#:  1
 => Expected :            2.11                                1.8911
 => Deviance : 0.155E+04     Dev*:   1.121    
 => GoF-index:  2.2         Sqrt(Residual/N)
 => N-P+C:  1380

 =>    SumYdif       SumYobs      SumYcal      SumwYobsSQ     Residual    Condition
     0.2473E+05    0.7525E+06    0.7507E+06    0.3101E+07     6741.        0.1313E+17


 => Conventional Rietveld Rp,Rwp,Re and Chi2:   16.5      14.9      6.76      4.885    
 => (Values obtained using Ynet, but true sigma(y))
 =>  SumYnet, Sum(w Ynet**2):     0.1503E+06    0.3020E+06

 => N-sigma of the GoF:      102.044

 ==> RELIABILITY FACTORS FOR POINTS WITH BRAGG CONTRIBUTIONS FOR PATTERN:  1

 => R-Factors:   3.29      4.66     Chi2:  4.88     DW-Stat.:  1.0308   Patt#:
 => Expected :            2.11                                1.8911
 => Deviance : 0.155E+04     Dev*:   1.121    
 => GoF-index:  2.2         Sqrt(Residual/N)
 => N-P+C:  1380

 =>    SumYdif       SumYobs      SumYcal      SumwYobsSQ     Residual    Condition
     0.2473E+05    0.7525E+06    0.7507E+06    0.3101E+07     6741.        0.1313E+17


 => Conventional Rietveld Rp,Rwp,Re and Chi2:   16.5      14.9      6.76      4.885    
 => (Values obtained using Ynet, but true sigma(y))
 =>  SumYnet, Sum(w Ynet**2):     0.1503E+06    0.3020E+06

 => N-sigma of the GoF:      102.044

 => Global user-weigthed Chi2 (Bragg contrib.):   4.88    

 --------------------------------------------------------------------------------------------------------------------------------------------------------
 Pattern#  1 Phase No.:   1 Phase name: cosio
 --------------------------------------------------------------------------------------------------------------------------------------------------------

   No.  Code     H   K   L  Mult     Hw         2theta      Icalc       Iobs      Sigma      HwG     HwL       ETA       d-hkl        CORR

      1   1      2   0   0     2  0.544921      20.847       72.1       64.1      7.022  0.538483  0.011992  0.029831  5.167948     30.909914
      2   1      1   0   1     4  0.530473      24.815       70.5       58.5      5.017  0.523991  0.012076  0.030851  4.351645     44.207676
      3   1      2   1   0     4  0.520424      27.570      331.1      342.3      6.963  0.513906  0.012144  0.031617  3.923901     36.021225
      4   1      0   1   1     4  0.515777      28.843       90.8      103.2      4.279  0.509241  0.012178  0.031988  3.754205     33.107616
      5   1      1   1   1     8  0.508877      30.731        6.5        7.3      0.647  0.502312  0.012231  0.032559  3.528648     58.761066
      6   1      2   0   1     4  0.508464      30.844       57.5       49.9      4.078  0.501898  0.012234  0.032594  3.516051     29.225571
      7   1      2   1   1     8  0.490080      35.857       34.6       30.0      2.756  0.483429  0.012396  0.034248  3.037363     44.135014
      8   1      0   2   0     2  0.489061      36.135       57.5       50.7      3.351  0.482404  0.012406  0.034345  3.014822     10.834479
      9   1      3   0   1     4  0.478375      39.037      133.5      136.0      4.948  0.471661  0.012513  0.035407  2.798454     18.930475
     10   1      2   2   0     4  0.467126      42.084      244.4      242.8      4.292  0.460346  0.012636  0.036606  2.604099     16.490063
     11   1      4   0   0     2  0.465855      42.427       82.0       86.5      2.096  0.459068  0.012651  0.036747  2.583974      8.154773
     12   1      3   1   1     8  0.462895      43.227      103.4      107.3      3.445  0.456090  0.012686  0.037080  2.538387     31.555185
     13   1      1   2   1     8  0.458803      44.332      190.1      182.0      4.197  0.451971  0.012735  0.037552  2.478191     30.126390
     14   1      0   0   2     2  0.453057      45.882      260.5      231.4      4.227  0.446187  0.012807  0.038235  2.398789      7.126803
     15   1      4   1   0     4  0.451258      46.366        7.3        6.8      1.064  0.444376  0.012830  0.038455  2.375069     13.965301
     16   1      1   0   2     4  0.448261      47.174       92.1      100.1      3.287  0.441358  0.012869  0.038826  2.336684     13.589918
     17   1      2   2   1     8  0.444355      48.225     1254.2     1186.6      5.812  0.437424  0.012921  0.039322  2.288682     26.083897
     18   1      4   0   1     4  0.443207      48.534      795.5      778.9      4.658  0.436268  0.012937  0.039470  2.274983     12.934392
     19   1      1   1   2     8  0.434688      50.825      190.5      206.3      4.400  0.427685  0.013057  0.040605  2.178797     23.959625
     20   1      2   0   2     4  0.434412      50.900        0.2        0.2      0.005  0.427406  0.013061  0.040644  2.175822     11.957504
     21   1      4   1   1     8  0.429892      52.115       28.1       38.3      3.387  0.422851  0.013128  0.041275  2.128520     22.968641
     22   1      3   2   1     8  0.421983      54.241       39.3       49.2      2.817  0.414877  0.013251  0.042428  2.051036     21.496101
     23   1      2   1   2     8  0.421515      54.367       20.1       31.8      1.834  0.414405  0.013258  0.042498  2.046646     21.466482
     24   1      3   0   2     4  0.412805      56.712       10.2        3.1      3.305  0.405619  0.013402  0.043850  1.968627     10.042621
     25   1      4   2   0     4  0.412024      56.923        0.0        0.0      0.014  0.404830  0.013415  0.043975  1.961950      9.956539
     26   1      5   0   1     4  0.404288      59.011       12.5        4.1      3.106  0.397022  0.013551  0.045256  1.898447      9.436428
     27   1      0   2   2     4  0.401558      59.750        3.9        0.0      1.831  0.394265  0.013601  0.045726  1.877102      9.251619
     28   1      3   1   2     8  0.400818      59.950        0.0        0.0      0.000  0.393518  0.013615  0.045855  1.871409     18.431400
     29   1      2   3   0     4  0.401051      59.887        1.5        0.0      0.746  0.393754  0.013611  0.045814  1.873204      9.193104
     30   1      0   3   1     4  0.398496      60.580       38.8       48.9      3.065  0.391173  0.013658  0.046264  1.853778      9.038156
     31   1      1   2   2     8  0.397575      60.830        2.7        3.9      0.813  0.390243  0.013676  0.046429  1.846892     18.011843
     32   1      1   3   1     8  0.394554      61.651       14.6       10.8      2.502  0.387191  0.013734  0.046976  1.824663     17.612762
     33   1      4   2   1     8  0.393351      61.978        0.1        0.1      0.011  0.385975  0.013758  0.047198  1.815969     17.507483
     34   1      5   1   1     8  0.392631      62.174       20.2       14.9      2.607  0.385248  0.013772  0.047332  1.810813     17.445093
     35   1      2   2   2     8  0.385942      64.004      657.7      690.9      5.429  0.378487  0.013907  0.048610  1.764324     16.718620
     36   1      4   0   2     4  0.385007      64.261      160.2      150.6      1.765  0.377542  0.013927  0.048794  1.758026      8.322513
     37   1      2   3   1     8  0.383039      64.802      105.4      123.4      3.236  0.375551  0.013968  0.049186  1.744914     16.389357
     38   1      6   0   0     2  0.379626      65.745        1.2        5.5      1.413  0.372099  0.014042  0.049882  1.722649      4.025592
     39   1      4   1   2     8  0.374096      67.283      104.0      107.2      3.908  0.366503  0.014166  0.051051  1.687751     15.600714
     40   1      6   1   0     4  0.368932      68.733      165.1      169.9      3.740  0.361275  0.014288  0.052194  1.656376      7.572661
     41   1      3   2   2     8  0.367579      69.116       10.2        6.6      1.463  0.359904  0.014321  0.052502  1.648332     15.030896
     42   1      3   3   1     8  0.364876      69.885       44.0       45.9      2.765  0.357166  0.014387  0.053129  1.632471     14.785517
     43   1      6   0   1     4  0.362945      70.437       34.7       36.2      2.793  0.355208  0.014436  0.053586  1.621301      7.334477
     44   1      5   2   1     8  0.360346      71.185        1.1        0.0      1.508  0.352574  0.014503  0.054215  1.606474     14.454569
     45   1      4   3   0     4  0.356778      72.223       96.9       91.7      3.060  0.348955  0.014599  0.055104  1.586468      7.085521
     46   1      1   0   3     4  0.355680      72.545       41.5       36.0      2.074  0.347842  0.014629  0.055384  1.580388      7.070804
     47   1      5   0   2     4  0.353047      73.323       27.2       32.7      1.568  0.345169  0.014702  0.056067  1.565942      6.972068
     48   1      6   1   1     8  0.353000      73.337       39.9       47.7      2.302  0.345122  0.014704  0.056080  1.565688     13.931634
     49   1      0   1   3     4  0.349311      74.441        5.6        0.0      2.230  0.341376  0.014811  0.057069  1.545751      6.846828
     50   1      1   1   3     8  0.346121      75.412        0.9        0.5      0.139  0.338134  0.014907  0.057957  1.528749     13.481569
     51   1      2   0   3     4  0.345926      75.472       13.4       10.5      1.329  0.337936  0.014913  0.058012  1.527721      6.735901
     52   1      1   3   2     8  0.345176      75.703       53.8       55.9      1.740  0.337174  0.014936  0.058226  1.523755     13.388239
     53   1      4   2   2     8  0.344214      76.001       77.6      100.7      1.743  0.336195  0.014967  0.058503  1.518682     13.340802
     54   1      5   1   2     8  0.343640      76.179       51.6       68.0      1.266  0.335611  0.014985  0.058669  1.515662     13.312616
     55   1      4   3   1     8  0.341844      76.741      114.5      123.9      1.019  0.333785  0.015043  0.059198  1.506250     13.172308
     56   1      0   4   0     2  0.342066      76.672      451.1      497.7      3.759  0.334011  0.015036  0.059132  1.507411      3.291371
     57   1      6   2   0     4  0.339822      77.383      696.5      747.6      5.385  0.331727  0.015110  0.059807  1.495701      6.529531
     58   1      2   1   3     8  0.336976      78.301        7.2        6.4      1.081  0.328829  0.015208  0.060689  1.480926     12.907721
     59   1      2   3   2     8  0.336099      78.589       50.4       49.7      2.773  0.327936  0.015239  0.060968  1.476384     12.827808
     60   1      3   0   3     4  0.331107      80.269        0.2        0.0      0.123  0.322844  0.015426  0.062618  1.450548      6.282012

   No.  Code     H   K   L  Mult     Hw         2theta      Icalc       Iobs      Sigma      HwG     HwL       ETA       d-hkl        CORR

     61   1      2   4   0     4  0.330443      80.499       27.2       22.6      2.992  0.322166  0.015452  0.062847  1.447108      6.239052
     62   1      6   2   1     8  0.326759      81.809       19.7       26.3      2.275  0.318401  0.015604  0.064159  1.427917     12.297804
     63   1      1   4   1     8  0.326084      82.056       12.1        6.1      1.732  0.317710  0.015634  0.064408  1.424374     12.235608
     64   1      7   0   1     4  0.323598      82.988       38.9       39.5      1.062  0.315164  0.015746  0.065351  1.411230      6.064934
     65   1      3   1   3     8  0.323425      83.054      122.4      125.0      2.483  0.314988  0.015754  0.065418  1.410312     12.127775
     66   1      3   3   2     8  0.322691      83.338       19.1       19.1      1.168  0.314235  0.015788  0.065706  1.406388     12.065957
     67   1      1   2   3     8  0.321455      83.824       52.8       47.7      2.140  0.312967  0.015848  0.066201  1.399729     12.012961
     68   1      6   0   2     4  0.321362      83.861       15.9       14.6      0.731  0.312871  0.015853  0.066239  1.399227      6.004835
     69   1      5   2   2     8  0.319612      84.571       10.6        1.7      2.264  0.311074  0.015942  0.066963  1.389663     11.905930
     70   1      2   4   1     8  0.318852      84.888        0.0        0.0      0.001  0.310293  0.015982  0.067286  1.385453     11.840019
     71   1      5   3   1     8  0.317900      85.294        2.2        0.0      1.323  0.309313  0.016034  0.067700  1.380119     11.800011
     72   1      7   1   1     8  0.316841      85.757       15.0        2.3      2.022  0.308222  0.016094  0.068172  1.374097     11.755137
     73   1      6   1   2     8  0.314943      86.626       18.5       20.4      0.144  0.306262  0.016209  0.069055  1.363008     11.652213
     74   1      2   2   3     8  0.314898      86.647      694.8      759.9      5.027  0.306216  0.016212  0.069077  1.362743     11.649737
     75   1      4   0   3     4  0.314413      86.878      317.2      350.0      3.279  0.305714  0.016243  0.069311  1.359834      5.814350
     76   1      4   1   3     8  0.309336      89.635       94.5       86.0      2.541  0.300433  0.016626  0.072060  1.326519     11.327381
     77   1      3   4   1     8  0.309418      89.583       52.7       49.0      1.516  0.300519  0.016619  0.072009  1.327123     11.306183
     78   1      4   3   2     8  0.308897      89.917        0.2        0.0      0.092  0.299972  0.016667  0.072334  1.323252     11.285039
     79   1      3   2   3     8  0.306933      91.338       76.2       81.1      1.657  0.297896  0.016877  0.073689  1.307121     11.162148
     80   1      6   3   0     4  0.307027      91.262       93.2       97.8      2.252  0.297996  0.016866  0.073618  1.307967      5.578226
     81   1      4   4   0     4  0.306394      91.795       21.5       18.2      2.172  0.297320  0.016947  0.074114  1.302050      5.550782
     82   1      8   0   0     2  0.305454      92.720       21.7       11.8      2.673  0.296304  0.017089  0.074952  1.291987      2.760524
     83   1      7   2   1     8  0.304485      94.031       20.6       17.0      1.363  0.295223  0.017298  0.076085  1.278132     10.936474
     84   1      0   4   2     4  0.304390      94.205       80.9       77.5      2.477  0.295113  0.017326  0.076231  1.276325      5.456843
     85   1      6   2   2     8  0.304093      94.900      176.7      183.2      2.991  0.294755  0.017440  0.076797  1.269194     10.875731
     86   1      5   0   3     4  0.303978      95.327       29.4       30.0      0.723  0.294602  0.017512  0.077132  1.264876      5.426433
     87   1      1   4   2     8  0.304020      95.146       38.7       38.7      0.874  0.294661  0.017481  0.076991  1.266704     10.847861
     88   1      8   1   0     4  0.303949      95.483       57.9       60.5      1.398  0.294559  0.017538  0.077253  1.263311      5.418295
     89   1      6   3   1     8  0.303929      95.623       29.7       32.1      1.027  0.294526  0.017562  0.077360  1.261910     10.820806
     90   1      7   0   2     4  0.303904      96.074        5.5        5.8      0.081  0.294461  0.017638  0.077697  1.257433      5.400543
     91   1      4   4   1     8  0.303906      96.159      353.9      350.7      3.785  0.294455  0.017653  0.077760  1.256594     10.780686
     92   1      0   3   3     4  0.303970      96.690       72.1       90.4      2.224  0.294470  0.017745  0.078140  1.251402      5.379001
     93   1      8   0   1     4  0.304077      97.090       87.8       88.8      2.517  0.294539  0.017815  0.078414  1.247541      5.368849
     94   1      1   3   3     8  0.304305      97.635       16.8       25.6      1.604  0.294716  0.017911  0.078774  1.242329     10.703542
     95   1      4   2   3     8  0.304467      97.927       21.7       36.9      1.156  0.294850  0.017964  0.078958  1.239575     10.691305
     96   1      5   1   3     8  0.304578      98.102       24.1       32.1      1.019  0.294944  0.017995  0.079065  1.237931     10.684083
     97   1      2   4   2     8  0.304499      97.978        5.2        8.3      0.251  0.294876  0.017973  0.078989  1.239096     10.677753
     98   1      5   3   2     8  0.304781      98.386       61.3       58.0      2.222  0.295119  0.018047  0.079236  1.235275     10.661433
     99   1      7   1   2     8  0.305175      98.854       16.4       12.8      2.159  0.295467  0.018133  0.079504  1.230951     10.643369
    100   1      8   1   1     8  0.306309      99.876       33.7       47.3      2.875  0.296499  0.018324  0.080036  1.221667     10.594393
