Repository: enhantica/edi

<p>
  <picture>
    <!-- light mode logo -->
    <source media='(prefers-color-scheme: light)' srcset='https://raw.githubusercontent.com/easyscience/assets-branding/refs/heads/master/easydiffraction/logos/light.svg'>
    <!-- dark mode logo -->
    <source media='(prefers-color-scheme: dark)' srcset='https://raw.githubusercontent.com/easyscience/assets-branding/refs/heads/master/easydiffraction/logos/dark.svg'>
    <!-- default logo == light mode logo -->
  </picture>
**EasyDiffraction** is software for calculating diffraction patterns
from a structural model and fitting its parameters to measured
data, for powder and single-crystal neutron and X-ray diffraction.

File: knowledge/fitting/fullprof/pd-neut-cwl_cosio-d20_scan/start.out (part 1 of 2)


        **********************************************************
        ** PROGRAM FullProf.2k (Version 8.40 - Feb2026-ILL JRC) **
        **********************************************************
                       M U L T I -- P A T T E R N                 
            Rietveld, Profile Matching & Integrated Intensity     
                 Refinement of X-ray and/or Neutron Data


    Date: 22/10/2026  Time: 21:17:54.460                              

 => PCR file code: start
 => DAT file code: start                -> Relative contribution: 1.0000                                                            

 ==> CONDITIONS OF THIS RUN FOR PATTERN No.:  1

 => Global Refinement of neutron powder data                                                                                        
 => Title: pd-neut-cwl_cosio-d20_scan

 => Number of phases:    1
 => Number of excluded regions:    0
 => Number of scattering factors supplied:    0
 => Conventional weights: w=1.0/Variance(yobs)
 => Asymmetry correction as in J.Appl.Cryst. 26,128(1993)
 => Background linearly interpolated between the   14 points given
 => The    7th default profile function was selected
 => T-C-H Pseudo-Voigt function 
    This function is convoluted with asymmetry due to axial 
    divergence as formulated by: 
    van Laar and Yelon, J. Appl. Cryst. 17, 47(1984).
    and using the method of:
    Finger, Cox and Jephcoat, J. Appl. Cryst. 27, 892 (1994).
    Fortran 90 module adapted from function PROFVAL (in F77) : 
    L.W. Finger, J. Appl. Cryst. 31, 111 (1998).


 ==> INPUT/OUTPUT OPTIONS:

 => Output Obs and Calc intensities on last cycle
 => Generate bacground file *.bac
 => Generate file *.PRF for plot
 => Output Integrated Intensities
 => Generate new input file *.PCR

 => X-Y type of data: 2theta/TOF/E(Kev) Intens sigma for pattern:  1
 => Plot pattern at each cycle
 => Wavelengths:  1.87000 1.87000
 => Alpha2/Alpha1 ratio:   0.0000
 => Cos(Monochromator angle)=   0.0000
 => Asymmetry correction for angles lower than  180.000 degrees
 => Absorption correction (AC), muR-eff =   0.0000  0.0000
 => Base of peaks: 2.0*HW*   48.00

 => Number of cycles:    1
 => Relaxation factors ==>    for coordinates:  0.20
 => for anisotropic temperature factors:  0.20
 => for halfwidth/strain/size/further parameters:  0.20
 => for lattice constants and propagation vectors:  0.20
 => EPS-value for convergence:    0.1
 => Background ==> 
    Position   Intensity
        8.00      360.00        0.00
        9.00      360.00        0.00
       10.00      360.00        0.00
       11.00      360.00        0.00
       12.00      360.00        0.00
       15.00      360.00        0.00
       25.00      360.00        0.00
       30.00      360.00        0.00
       50.00      360.00        0.00
       70.00      360.00        0.00
       90.00      360.00        0.00
      110.00      360.00        0.00
      130.00      360.00        0.00
      150.00      360.00        0.00

 
 => Number of Least-Squares parameters varied:     0

 =>--------------------------->
 =>------->  PATTERN number:  1
 =>--------------------------->
 => Global parameters and codes ==>
 => Zero-point:     0.0000    0.0000
 => Perpendicular Displacement parameter and code:     0.00    0.00
 => Parallel      Displacement parameter and code:     0.00    0.00

 => Reading Intensity data  =>>

 -> No recognizable heading in input data file X,Y,sigma
    First 6 lines are considered as COMMENTS (except for TSAMP keyword)
 -> COMMENT: # 2theta-or-TOF intensity sigma                                                                                                     
 -> COMMENT: # 2theta-or-TOF intensity sigma                                                                                                     
 -> COMMENT: # 2theta-or-TOF intensity sigma                                                                                                     
 -> COMMENT: # 2theta-or-TOF intensity sigma                                                                                                     
 -> COMMENT: # 2theta-or-TOF intensity sigma                                                                                                     
 -> COMMENT: # 2theta-or-TOF intensity sigma                                                                                                     
 ==> Angular range, step and number of points:
     2Thmin:       8.095300  2Thmax:     149.995300  Step:       0.100142  No. of points:   1419
 --------------------------------------------------------------------------------
 => Phase  No. 1
      cosio                                                                 
 --------------------------------------------------------------------------------
 =>-------> Pattern#  1
 => Crystal Structure Refinement
 => Preferred orientation vector:   0.0000  0.0000  1.0000

 =>-------> Data for PHASE: 1
 => Number of atoms:    6
 => Number of distance  constraints:    0
 => Number of angle     constraints:    0

 => Symmetry information on space group: P n m a             
 -> The multiplicity of the general position is:   8
 -> The space group is Centric (-1 at origin)   
 -> Lattice type  P: { 000 }                                       
 -> Reduced set of symmetry operators:

  No.  IT   Symmetry symbol    Rotation part     Associated Translation
   1: ( 1)   1            -->     ( x, y, z) + {  0.0000  0.0000  0.0000}
   2: ( 4)   2 ( x, 0, 0) -->     ( x,-y,-z) + {  0.5000  0.5000  0.5000}
   3: ( 3)   2 ( 0, y, 0) -->     (-x, y,-z) + {  0.0000  0.5000  0.0000}
   4: ( 2)   2 ( 0, 0, z) -->     (-x,-y, z) + {  0.5000  0.0000  0.5000}


        Information on Space Group: 
        --------------------------- 

 =>   Number of Space group:  62
 =>  Hermann-Mauguin Symbol: P n m a
 =>             Hall Symbol: -P 2ac 2n
 =>            Setting Type: IT (Generated from Hermann-Mauguin symbol)
 =>          Crystal System: Orthorhombic
 =>              Laue Class: mmm
 =>             Point Group: mmm
 =>         Bravais Lattice: P
 =>          Lattice Symbol: oP
 =>  Reduced Number of S.O.:   4
 =>    General multiplicity:   8
 =>          Centrosymmetry: Centric (-1 at origin)
 =>  Generators (exc. -1&L):   2
 =>         Asymmetric unit:  0.000 <= x <=  0.500
                              0.000 <= y <=  0.250
                              0.000 <= z <=  1.000
 => Centring vectors:  0
                                                                                                    

 => List of all Symmetry Operators and Symmetry Symbols

 => SYMM(  1): x,y,z                             Symbol: 1
 => SYMM(  2): x+1/2,-y+1/2,-z+1/2               Symbol: 2 (1/2,0,0) x,1/4,1/4
 => SYMM(  3): -x,y+1/2,-z                       Symbol: 2 (0,1/2,0) 0,y,0
 => SYMM(  4): -x+1/2,-y,z+1/2                   Symbol: 2 (0,0,1/2) 1/4,0,z
 => SYMM(  5): -x,-y,-z                          Symbol: -1 0,0,0
 => SYMM(  6): -x+1/2,y+1/2,z+1/2                Symbol: n (0,1/2,1/2) 1/4,y,z
 => SYMM(  7): x,-y+1/2,z                        Symbol: m x,1/4,z
 => SYMM(  8): x+1/2,y,-z+1/2                    Symbol: a x,y,1/4

 => Special Wyckoff Positions for P n m a
 
    Multp     Site        Representative Coordinates (centring translations excluded)
      4       c              x,1/4,z             x+1/2,1/4,-z+1/2    -x,3/4,-z                               
                             -x+1/2,3/4,z+1/2                                                                
 
      4       b              0,0,1/2             1/2,1/2,0           0,1/2,1/2                               
                             1/2,0,0                                                                         
 
      4       a              0,0,0               1/2,1/2,1/2         0,1/2,0                                 
                             1/2,0,1/2                                                                       
 

 => Initial parameters ==>
 Atom    Ntyp                  X         Y         Z         B         occ.         in  fin  Spc  Mult
                             B11       B22       B33       B12       B13       B23
 Co1    CO                 0.00000   0.00000   0.00000   0.50000   0.50000           0    0    0    4
                 Codes:    0.00000   0.00000   0.00000   0.00000   0.00000
 Co2    CO                 0.28000   0.25000   0.98000   0.50000   0.50000           0    0    0    4
                 Codes:    0.00000   0.00000   0.00000   0.00000   0.00000
 Si     SI                 0.09000   0.25000   0.43000   0.50000   0.50000           0    0    0    4
                 Codes:    0.00000   0.00000   0.00000   0.00000   0.00000
 O1     O                  0.09000   0.25000   0.77000   0.50000   0.50000           0    0    0    4
                 Codes:    0.00000   0.00000   0.00000   0.00000   0.00000
 O2     O                  0.45000   0.25000   0.22000   0.50000   0.50000           0    0    0    4
                 Codes:    0.00000   0.00000   0.00000   0.00000   0.00000
 O3     O                  0.16000   0.03000   0.28000   0.50000   1.00000           0    0    0    8
                 Codes:    0.00000   0.00000   0.00000   0.00000   0.00000

 => It is assumed that THE FIRST GIVEN SITE plus all the other atoms 
    occupying THE SAME POSITION have a total full occupation (no vacancies!)
  (if this is not the case, change the order of atoms to obtain correct values for the content of the unit cell)
    The given occupation factors have been obtained mutiplying m/M by   0.5000
      -> Atom: CO  ,  Chemical element: CO  Atomic Mass:    58.9332
      -> Atom: CO  ,  Chemical element: CO  Atomic Mass:    58.9332
      -> Atom: SI  ,  Chemical element: SI  Atomic Mass:    28.0860
      -> Atom: O   ,  Chemical element: O   Atomic Mass:    15.9994
      -> Atom: O   ,  Chemical element: O   Atomic Mass:    15.9994
      -> Atom: O   ,  Chemical element: O   Atomic Mass:    15.9994
 => The suggested value of ATZ is    839.80
    This value will be used for quantitative analysis and ouput to the PCR/NEW file
 => The chemical content of the unit cell is: 
       4.0000 CO   +   4.0000 CO   +   4.0000 SI   +   4.0000 O    +   4.0000 O    +   8.0000 O      
 => The normalized site occupation numbers in % are: 
     100.0000 Co1    :      100.0000 Co2    :      100.0000 Si     :      100.0000 O1     :      100.0000 O2     :      100.0000 O3       
 => The density (volumic mass) of the compound is:    4.706 g/cm3

 =>-------> PROFILE PARAMETERS FOR PATTERN:  1

 => Overall scale factor:    1.00000    
 => ETA (p-Voigt) OR M (Pearson VII):   0.0000
 => Overall temperature factor:      0.00000
 => Halfwidth U,V,W:      0.20000    -0.50000     0.40000
 => X and Y parameters:       0.0000      0.0100
 => Direct cell parameters:   10.3100   6.0000   4.7900  90.0000  90.0000  90.0000
 => Preferred orientation parameters:   0.0000  0.0000
 => Asymmetry parameters     :      0.00000     0.00000     0.00000     0.00000
 => Strain parameters        :      0.00000     0.00000     0.00000
 => Size   parameters        :      0.00000     0.00000
 => Further shape parameters (S_L and D_L):   0.00000   0.00000
    S_L is source width/detector distance
    D_L is detector width/detector distance

 ==> CODEWORDS FOR PROFILE PARAMETERS of PATTERN#  1

 => Overall scale factor:    0.000
 => ETA (p-Voigt) OR M (Pearson VII):    0.000
 => Overall temperature factor:    0.000
 => Halfwidth U,V,W:    0.000   0.000   0.000
 => X and Y parameters:    0.000   0.000
 => Direct cell parameters:    0.000   0.000   0.000   0.000   0.000   0.000
 => Preferred orientation parameters:    0.000   0.000
 => Asymmetry parameters     :    0.000   0.000   0.000   0.000
 => Strain parameters        :    0.000   0.000   0.000
 => Size   parameters        :    0.000   0.000

 => Cell constraints according to Laue symmetry: mmm  

        Metric information:
        -------------------

 => Direct cell parameters:

         a =      10.3100      b =       6.0000      c =       4.7900
     alpha =       90.000   beta =       90.000  gamma =       90.000
                        Direct Cell Volume =     296.3094

 => Reciprocal cell parameters:

         a*=     0.096993      b*=     0.166667      c*=     0.208768
     alpha*=       90.000   beta*=       90.000  gamma*=       90.000
                    Reciprocal Cell Volume =   0.00337485

 => Direct and Reciprocal Metric Tensors:

                   GD                                       GR
    106.2961      0.0000      0.0000          0.009408    0.000000    0.000000
      0.0000     36.0000      0.0000          0.000000    0.027778    0.000000
      0.0000      0.0000     22.9441          0.000000    0.000000    0.043584

 =>  Cartesian frame: x // a; z is along c*; y is within the ab-plane   

     Crystal_to_Orthonormal_Matrix              Orthonormal_to_Crystal Matrix
              Cr_Orth_cel                               Orth_Cr_cel  
     10.3100      0.0000      0.0000          0.096993   -0.000000   -0.000000
      0.0000      6.0000      0.0000          0.000000    0.166667   -0.000000
      0.0000      0.0000      4.7900          0.000000    0.000000    0.208768

     Busing-Levy B-matrix: Hc=B.H            Inverse of the Busing-Levy B-matrix
                BL_M                                      BL_Minv  
    0.096993    0.000000    0.000000           10.3100     -0.0000     -0.0000
    0.000000    0.166667   -0.000000            0.0000      6.0000      0.0000
    0.000000    0.000000    0.208768            0.0000      0.0000      4.7900

 => Laue symmetry mmm   will be used to generate HKL for pattern#   1
 => Reflections generated between S(1/d)min:  0.0755 A-1 and S(1/d)max:  1.0695 A-1
 =>                                    dmax: 13.2462 A   and      dmin:  0.9350 A
 => The number of reflections generated is:    210
 => The max. scatt. variable (gen.ref.) is:       179.0000
 => Scattering coefficients from internal table

 => Scattering lengths:

 CO     0.2490
 SI     0.4149
 O      0.5803
  
 
 => Optimizations for routine tasks applied:
 => Calculation mode for patter#:   1  CM_PSEUDO_VOIGT
 


   Standard deviations have to be multiplied by: 7.9491
   (correlated residuals) See references:
  -J.F.Berar & P.Lelann, J. Appl. Cryst. 24, 1-5 (1991) 
  -J.F.Berar, Acc. in Pow. Diff. II,NIST Sp.Pub. 846, 63(1992) 

 ++++++++++++++++++++++++++++++++++++++++++++++++++++++++++++++++++++++++++++++++++++++++++++++++++++++++++++++++++++++++++++++++++++

 => CYCLE No.:    1
 ------------------------------------------------------------------------------------------------------------------------------------
 => Phase  1 Name: cosio
 ------------------------------------------------------------------------------------------------------------------------------------
 => New parameters, shifts, and standard deviations

 Atom        x       dx      sx       y       dy      sy       z       dz      sz       B       dB      sB      occ.    docc.   socc.

 Co1      0.00000 0.00000 0.00000  0.00000 0.00000 0.00000  0.00000 0.00000 0.00000  0.50000 0.00000 0.00000  0.50000 0.00000 0.00000
 Co2      0.28000 0.00000 0.00000  0.25000 0.00000 0.00000  0.98000 0.00000 0.00000  0.50000 0.00000 0.00000  0.50000 0.00000 0.00000
 Si       0.09000 0.00000 0.00000  0.25000 0.00000 0.00000  0.43000 0.00000 0.00000  0.50000 0.00000 0.00000  0.50000 0.00000 0.00000
 O1       0.09000 0.00000 0.00000  0.25000 0.00000 0.00000  0.77000 0.00000 0.00000  0.50000 0.00000 0.00000  0.50000 0.00000 0.00000
 O2       0.45000 0.00000 0.00000  0.25000 0.00000 0.00000  0.22000 0.00000 0.00000  0.50000 0.00000 0.00000  0.50000 0.00000 0.00000
 O3       0.16000 0.00000 0.00000  0.03000 0.00000 0.00000  0.28000 0.00000 0.00000  0.50000 0.00000 0.00000  1.00000 0.00000 0.00000

 ==> PROFILE PARAMETERS FOR PATTERN#  1

 => Overall scale factor:      1.000000000     0.000000000     0.000000000
 => Eta(p-Voigt) or m(Pearson VII):   0.000000  0.000000  0.000000
 => Overall tem. factor:     0.000000    0.000000    0.000000
 => Halfwidth parameters: 
         0.200000    0.000000    0.000000
        -0.500000    0.000000    0.000000
         0.400000    0.000000    0.000000
 => Cell parameters: 
       10.309999   -0.000001    0.000000
        5.999999   -0.000001    0.000000
        4.789999   -0.000000    0.000000
       90.000000    0.000000    0.000000
       90.000000    0.000000    0.000000
       90.000000    0.000000    0.000000
 => Preferred orientation: 
         0.000000    0.000000    0.000000
         0.000000    0.000000    0.000000
 => Asymmetry parameters: 
         0.000000    0.000000    0.000000
         0.000000    0.000000    0.000000
         0.000000    0.000000    0.000000
         0.000000    0.000000    0.000000
 => X and Y parameters: 
         0.000000    0.000000    0.000000
         0.010000    0.000000    0.000000
 => Strain parameters: 
         0.000000    0.000000    0.000000
         0.000000    0.000000    0.000000
         0.000000    0.000000    0.000000
 => Size   parameters (G,L): 
         0.000000    0.000000    0.000000
         0.000000    0.000000    0.000000
 => Further shape parameters (S_L and D_L): 
       0.000000  0.000000  0.000000
       0.000000  0.000000  0.000000

 ==> GLOBAL PARAMETERS FOR PATTERN#  1


 => Zero-point:     0.0000    0.0000    0.0000

 => Cos(2theta)-shift parameter :   0.0000  0.0000  0.0000
 => Sin(2theta)-shift parameter :   0.0000  0.0000  0.0000

 ==> RELIABILITY FACTORS WITH ALL NON-EXCLUDED POINTS FOR PATTERN:  1

 => R-Factors:   23.2      27.4     Chi2:  165.     DW-Stat.:  0.1654   Patt#:  1
 => Expected :            2.14                                1.8346
 => Deviance : 0.632E+05     Dev*:   44.54    
 => GoF-index:  13.         Sqrt(Residual/N)
 => N-P+C:  1419

 =>    SumYdif       SumYobs      SumYcal      SumwYobsSQ     Residual    Condition
     0.1745E+06    0.7525E+06    0.6456E+06    0.3101E+07    0.2336E+06     0.000    


 => Conventional Rietveld Rp,Rwp,Re and Chi2:   72.2      70.9      5.52      164.6    
 => (Values obtained using Ynet, but true sigma(y))
 =>  SumYnet, Sum(w Ynet**2):     0.2416E+06    0.4651E+06

 => N-sigma of the GoF:     4358.144

 ==> RELIABILITY FACTORS FOR POINTS WITH BRAGG CONTRIBUTIONS FOR PATTERN:  1

 => R-Factors:   23.2      27.4     Chi2:  165.     DW-Stat.:  0.1654   Patt#:
 => Expected :            2.14                                1.8346
 => Deviance : 0.632E+05     Dev*:   44.54    
 => GoF-index:  13.         Sqrt(Residual/N)
 => N-P+C:  1419

 =>    SumYdif       SumYobs      SumYcal      SumwYobsSQ     Residual    Condition
     0.1745E+06    0.7525E+06    0.6456E+06    0.3101E+07    0.2336E+06     0.000    


 => Conventional Rietveld Rp,Rwp,Re and Chi2:   72.2      70.9      5.52      164.6    
 => (Values obtained using Ynet, but true sigma(y))
 =>  SumYnet, Sum(w Ynet**2):     0.2416E+06    0.4651E+06

 => N-sigma of the GoF:     4358.144

 => Global user-weigthed Chi2 (Bragg contrib.):   165.    


   Standard deviations have to be multiplied by: 7.9491
   (correlated residuals) See references:
  -J.F.Berar & P.Lelann, J. Appl. Cryst. 24, 1-5 (1991) 
  -J.F.Berar, Acc. in Pow. Diff. II,NIST Sp.Pub. 846, 63(1992) 

 ++++++++++++++++++++++++++++++++++++++++++++++++++++++++++++++++++++++++++++++++++++++++++++++++++++++++++++++++++++++++++++++++++++

 => CYCLE No.:    1
 =>  Convergence reached at this CYCLE !!!!
 =>  Parameter shifts set to zero
 ------------------------------------------------------------------------------------------------------------------------------------
 => Phase  1 Name: cosio
 ------------------------------------------------------------------------------------------------------------------------------------
 => New parameters, shifts, and standard deviations

 Atom        x       dx      sx       y       dy      sy       z       dz      sz       B       dB      sB      occ.    docc.   socc.

 Co1      0.00000 0.00000 0.00000  0.00000 0.00000 0.00000  0.00000 0.00000 0.00000  0.50000 0.00000 0.00000  0.50000 0.00000 0.00000
 Co2      0.28000 0.00000 0.00000  0.25000 0.00000 0.00000  0.98000 0.00000 0.00000  0.50000 0.00000 0.00000  0.50000 0.00000 0.00000
 Si       0.09000 0.00000 0.00000  0.25000 0.00000 0.00000  0.43000 0.00000 0.00000  0.50000 0.00000 0.00000  0.50000 0.00000 0.00000
 O1       0.09000 0.00000 0.00000  0.25000 0.00000 0.00000  0.77000 0.00000 0.00000  0.50000 0.00000 0.00000  0.50000 0.00000 0.00000
 O2       0.45000 0.00000 0.00000  0.25000 0.00000 0.00000  0.22000 0.00000 0.00000  0.50000 0.00000 0.00000  0.50000 0.00000 0.00000
 O3       0.16000 0.00000 0.00000  0.03000 0.00000 0.00000  0.28000 0.00000 0.00000  0.50000 0.00000 0.00000  1.00000 0.00000 0.00000

 ==> PROFILE PARAMETERS FOR PATTERN#  1

 => Overall scale factor:      1.000000000     0.000000000     0.000000000
 => Eta(p-Voigt) or m(Pearson VII):   0.000000  0.000000  0.000000
 => Overall tem. factor:     0.000000    0.000000    0.000000
 => Halfwidth parameters: 
         0.200000    0.000000    0.000000
        -0.500000    0.000000    0.000000
         0.400000    0.000000    0.000000
 => Cell parameters: 
       10.309999    0.000000    0.000000
        5.999999    0.000000    0.000000
        4.789999    0.000000    0.000000
       90.000000    0.000000    0.000000
       90.000000    0.000000    0.000000
       90.000000    0.000000    0.000000
 => Preferred orientation: 
         0.000000    0.000000    0.000000
         0.000000    0.000000    0.000000
 => Asymmetry parameters: 
         0.000000    0.000000    0.000000
         0.000000    0.000000    0.000000
         0.000000    0.000000    0.000000
         0.000000    0.000000    0.000000
 => X and Y parameters: 
         0.000000    0.000000    0.000000
         0.010000    0.000000    0.000000
 => Strain parameters: 
         0.000000    0.000000    0.000000
         0.000000    0.000000    0.000000
         0.000000    0.000000    0.000000
 => Size   parameters (G,L): 
         0.000000    0.000000    0.000000
         0.000000    0.000000    0.000000
 => Further shape parameters (S_L and D_L): 
       0.000000  0.000000  0.000000
       0.000000  0.000000  0.000000

 ==> GLOBAL PARAMETERS FOR PATTERN#  1


 => Zero-point:     0.0000    0.0000    0.0000

 => Cos(2theta)-shift parameter :   0.0000  0.0000  0.0000
 => Sin(2theta)-shift parameter :   0.0000  0.0000  0.0000

 ==> RELIABILITY FACTORS WITH ALL NON-EXCLUDED POINTS FOR PATTERN:  1

 => R-Factors:   23.2      27.4     Chi2:  165.     DW-Stat.:  0.1654   Patt#:  1
 => Expected :            2.14                                1.8346
 => Deviance : 0.632E+05     Dev*:   44.54    
 => GoF-index:  13.         Sqrt(Residual/N)
 => N-P+C:  1419

 =>    SumYdif       SumYobs      SumYcal      SumwYobsSQ     Residual    Condition
     0.1745E+06    0.7525E+06    0.6456E+06    0.3101E+07    0.2336E+06     0.000    


 => Conventional Rietveld Rp,Rwp,Re and Chi2:   72.2      70.9      5.52      164.6    
 => (Values obtained using Ynet, but true sigma(y))
 =>  SumYnet, Sum(w Ynet**2):     0.2416E+06    0.4651E+06

 => N-sigma of the GoF:     4358.144

 ==> RELIABILITY FACTORS FOR POINTS WITH BRAGG CONTRIBUTIONS FOR PATTERN:  1

 => R-Factors:   23.2      27.4     Chi2:  165.     DW-Stat.:  0.1654   Patt#:
 => Expected :            2.14                                1.8346
 => Deviance : 0.632E+05     Dev*:   44.54    
 => GoF-index:  13.         Sqrt(Residual/N)
 => N-P+C:  1419

 =>    SumYdif       SumYobs      SumYcal      SumwYobsSQ     Residual    Condition
     0.1745E+06    0.7525E+06    0.6456E+06    0.3101E+07    0.2336E+06     0.000    


 => Conventional Rietveld Rp,Rwp,Re and Chi2:   72.2      70.9      5.52      164.6    
 => (Values obtained using Ynet, but true sigma(y))
 =>  SumYnet, Sum(w Ynet**2):     0.2416E+06    0.4651E+06

 => N-sigma of the GoF:     4358.144

 => Global user-weigthed Chi2 (Bragg contrib.):   165.    

 --------------------------------------------------------------------------------------------------------------------------------------------------------
 Pattern#  1 Phase No.:   1 Phase name: cosio
 --------------------------------------------------------------------------------------------------------------------------------------------------------

   No.  Code     H   K   L  Mult     Hw         2theta      Icalc       Iobs      Sigma      HwG     HwL       ETA       d-hkl        CORR

      1   1      2   0   0     2  0.566340      20.900       85.0     1089.7      7.387  0.560879  0.010169  0.024374  5.155000     30.909914
      2   1      1   0   1     4  0.552778      24.859       51.9      474.4      4.886  0.547279  0.010240  0.025142  4.344055     44.207676
      3   1      2   1   0     4  0.543112      27.670      250.3     1099.5      6.273  0.537582  0.010299  0.025733  3.910055     36.021225
      4   1      0   1   1     4  0.538775      28.928       65.0      376.4      4.203  0.533229  0.010327  0.026010  3.743403     33.107616
      5   1      1   1   1     8  0.532236      30.820        5.8       38.9      0.554  0.526666  0.010373  0.026443  3.518648     58.761066
      6   1      2   0   1     4  0.531935      30.907       55.1      351.1      4.274  0.526364  0.010375  0.026463  3.508989     29.225571
      7   1      2   1   1     8  0.514368      35.960       36.1      201.0      3.197  0.508723  0.010513  0.027723  3.029014     44.135014
      8   1      0   2   0     2  0.513110      36.319       41.5      237.6      3.323  0.507460  0.010524  0.027818  3.000000     10.834479
      9   1      3   0   1     4  0.503268      39.126       95.7      418.9      4.918  0.497570  0.010613  0.028595  2.792323     18.930475
     10   1      2   2   0     4  0.492158      42.274      193.3      410.3      4.060  0.486402  0.010721  0.029533  2.592886     16.490063
     11   1      4   0   0     2  0.491220      42.539       73.4      186.5      1.963  0.485460  0.010731  0.029615  2.577500      8.154773
     12   1      3   1   1     8  0.488347      43.349       88.1      244.7      3.528  0.482571  0.010761  0.029870  2.531596     31.555185
     13   1      1   2   1     8  0.484203      44.514      137.9      346.9      4.218  0.478403  0.010805  0.030247  2.468549     30.126390
     14   1      0   0   2     2  0.479053      45.958      222.0      372.7      4.131  0.473223  0.010862  0.030729  2.395000      7.126803
     15   1      4   1   0     4  0.477087      46.508       10.1       58.0      1.396  0.471245  0.010884  0.030917  2.368227     13.965301
     16   1      1   0   2     4  0.474412      47.255       75.8      202.1      3.301  0.468554  0.010915  0.031178  2.332882     13.589918
     17   1      2   2   1     8  0.470250      48.415     1074.5     1269.5      5.214  0.464365  0.010964  0.031592  2.280242     26.083897
     18   1      4   0   1     4  0.469394      48.653      603.2     1175.6      4.793  0.463504  0.010974  0.031678  2.269756     12.934392
     19   1      1   1   2     8  0.461158      50.938      142.6      392.9      4.383  0.455214  0.011076  0.032537  2.174313     23.959625
     20   1      2   0   2     4  0.460951      50.995        1.1        3.7      0.043  0.455005  0.011079  0.032559  2.172028     11.957504
     21   1      4   1   1     8  0.456362      52.262       25.6      187.7      3.565  0.450385  0.011138  0.033058  2.122932     22.968641
     22   1      3   2   1     8  0.448430      54.445       38.2      200.5      2.998  0.442395  0.011246  0.033959  2.043949     21.496101
     23   1      2   1   2     8  0.448259      54.492       16.2       92.1      1.379  0.442223  0.011248  0.033979  2.042325     21.466482
     24   1      3   0   2     4  0.439724      56.829       12.6      119.7      2.859  0.433624  0.011370  0.035004  1.964921     10.042621
     25   1      4   2   0     4  0.438575      57.143        4.1       64.4      2.007  0.432465  0.011387  0.035146  1.955027      9.956539
     26   1      5   0   1     4  0.431157      59.165       10.2      121.1      3.186  0.424988  0.011499  0.036095  1.893966      9.436428
     27   1      0   2   2     4  0.428307      59.940        3.5       55.9      2.018  0.422114  0.011544  0.036472  1.871701      9.251619
     28   1      3   1   2     8  0.427738      60.094        0.1        2.0      0.074  0.421540  0.011553  0.036548  1.867337     18.431400
     29   1      2   3   0     4  0.427378      60.192        1.2       21.3      0.889  0.421177  0.011558  0.036597  1.864586      9.193104
     30   1      0   3   1     4  0.424856      60.877       29.8      156.4      3.143  0.418634  0.011599  0.036939  1.845583      9.038156
     31   1      1   2   2     8  0.424319      61.023        2.3       16.5      0.470  0.418092  0.011607  0.037013  1.841600     18.011843
     32   1      1   3   1     8  0.420900      61.951       11.8       80.9      2.410  0.414643  0.011663  0.037489  1.816705     17.612762
     33   1      4   2   1     8  0.419969      62.203        0.8        4.5      0.122  0.413704  0.011679  0.037621  1.810067     17.507483
     34   1      5   1   1     8  0.419412      62.354       10.3       81.7      2.275  0.413141  0.011688  0.037700  1.806119     17.445093
     35   1      2   2   2     8  0.412570      64.208      528.5      805.2      4.936  0.406237  0.011805  0.038699  1.759324     16.718620
     36   1      4   0   2     4  0.411838      64.406      158.3      316.0      2.096  0.405499  0.011818  0.038809  1.754495      8.322513
     37   1      2   3   1     8  0.409238      65.109       81.3      241.8      3.446  0.402874  0.011864  0.039204  1.737581     16.389357
     38   1      6   0   0     2  0.406204      65.931        0.9       40.4      1.406  0.399811  0.011919  0.039674  1.718333      4.025592
     39   1      4   1   2     8  0.400580      67.454       83.6      259.4      3.975  0.394131  0.012024  0.040575  1.683975     15.600714
     40   1      6   1   0     4  0.395081      68.944      128.6      294.8      3.773  0.388576  0.012130  0.041494  1.651924      7.572661
     41   1      3   2   2     8  0.393635      69.337        7.5       44.8      1.506  0.387114  0.012159  0.041742  1.643730     15.030896
     42   1      3   3   1     8  0.390438      70.206       35.5      111.5      2.585  0.383883  0.012223  0.042301  1.625955     14.785517
     43   1      6   0   1     4  0.388873      70.632       52.0      122.7      2.814  0.382301  0.012255  0.042580  1.617410      7.334477
     44   1      5   2   1     8  0.385908      71.440        2.0       49.3      1.984  0.379303  0.012317  0.043117  1.601513     14.454569
     45   1      4   3   0     4  0.381810      72.560       76.6      178.7      2.793  0.375158  0.012405  0.043882  1.580106      7.085521
     46   1      1   0   3     4  0.381372      72.680       32.9       78.1      1.381  0.374715  0.012414  0.043965  1.577857      7.070804
     47   1      5   0   2     4  0.378372      73.503       19.5       61.0      1.344  0.371680  0.012481  0.044544  1.562636      6.972068
     48   1      6   1   1     8  0.378178      73.557       37.3      126.3      2.666  0.371484  0.012485  0.044582  1.561664     13.931634
     49   1      0   1   3     4  0.374400      74.598        3.1       54.9      2.159  0.367660  0.012571  0.045332  1.542968      6.846828
     50   1      1   1   3     8  0.370881      75.573        0.7        4.7      0.186  0.364097  0.012653  0.046054  1.525974     13.481569
     51   1      2   0   3     4  0.370715      75.619        8.0       45.1      1.643  0.363929  0.012657  0.046089  1.525184      6.735901
     52   1      1   3   2     8  0.369284      76.018       40.8       85.1      1.550  0.362480  0.012692  0.046389  1.518389     13.388239
     53   1      4   2   2     8  0.368461      76.248       91.0      168.0      1.925  0.361646  0.012712  0.046564  1.514507     13.340802
     54   1      5   1   2     8  0.367968      76.385       41.6      103.0      1.304  0.361146  0.012724  0.046669  1.512192     13.312616
     55   1      4   3   1     8  0.365470      77.085      119.8      192.8      1.226  0.358615  0.012785  0.047209  1.500569     13.172308
     56   1      0   4   0     2  0.365346      77.120      401.5      558.3      3.506  0.358490  0.012788  0.047236  1.500000      3.291371
     57   1      6   2   0     4  0.363399      77.668      603.8      871.6      5.167  0.356517  0.012838  0.047666  1.491064      6.529531
     58   1      2   1   3     8  0.360552      78.475        5.2       31.0      1.273  0.353631  0.012911  0.048310  1.478174     12.907721
     59   1      2   3   2     8  0.359010      78.915       42.5      139.5      2.946  0.352067  0.012952  0.048665  1.471276     12.827808
     60   1      3   0   3     4  0.353722      80.438        0.0        2.4      0.154  0.346703  0.013096  0.049927  1.448018      6.282012

   No.  Code     H   K   L  Mult     Hw         2theta      Icalc       Iobs      Sigma      HwG     HwL       ETA       d-hkl        CORR

     61   1      2   4   0     4  0.351931      80.960       26.8      126.6      3.146  0.344884  0.013147  0.050370  1.440266      6.239052
     62   1      6   2   1     8  0.348054      82.105        4.0       68.3      2.022  0.340947  0.013261  0.051358  1.423681     12.297804
     63   1      1   4   1     8  0.346678      82.516       10.1       54.0      2.082  0.339549  0.013302  0.051719  1.417853     12.235608
     64   1      7   0   1     4  0.344294      83.235       30.9       59.0      0.824  0.337125  0.013376  0.052358  1.407807      6.064934
     65   1      3   1   3     8  0.344246      83.249       95.3      185.8      2.497  0.337076  0.013378  0.052371  1.407607     12.127775
     66   1      3   3   2     8  0.342823      83.683       18.2       48.3      1.337  0.335629  0.013423  0.052761  1.401647     12.065957
     67   1      1   2   3     8  0.341587      84.063       55.7      102.4      2.114  0.334372  0.013463  0.053105  1.396484     12.012961
     68   1      6   0   2     4  0.341509      84.087       16.6       32.6      0.695  0.334293  0.013466  0.053127  1.396161      6.004835
     69   1      5   2   2     8  0.339043      84.854       19.8       65.8      2.503  0.331783  0.013548  0.053830  1.385898     11.905930
     70   1      2   4   1     8  0.337444      85.359        0.8       14.6      0.824  0.330155  0.013603  0.054297  1.379265     11.840019
     71   1      5   3   1     8  0.336461      85.672        0.4        6.9      0.393  0.329154  0.013637  0.054589  1.375194     11.800011
     72   1      7   1   1     8  0.335349      86.030        7.9       45.1      1.865  0.328020  0.013677  0.054925  1.370585     11.755137
     73   1      6   1   2     8  0.332753      86.878       28.6       37.1      0.220  0.325373  0.013772  0.055728  1.359832     11.652213
     74   1      2   2   3     8  0.332690      86.899      649.7      855.8      4.724  0.325309  0.013775  0.055748  1.359570     11.649737
     75   1      4   0   3     4  0.332151      87.078      288.1      524.9      3.248  0.324760  0.013795  0.055919  1.357337      5.814350
     76   1      4   1   3     8  0.324177      89.862       77.2      187.7      2.877  0.316610  0.014125  0.058624  1.323884     11.327381
     77   1      3   4   1     8  0.323599      90.076       41.2       92.4      2.057  0.316017  0.014152  0.058836  1.321409     11.306183
     78   1      4   3   2     8  0.323021      90.293        0.0        0.0      0.001  0.315425  0.014178  0.059050  1.318922     11.285039
     79   1      3   2   3     8  0.319626      91.613       69.4      169.4      2.249  0.311940  0.014346  0.060359  1.304059     11.162148
     80   1      6   3   0     4  0.319467      91.677       58.3      126.8      1.709  0.311778  0.014354  0.060423  1.303352      5.578226
     81   1      4   4   0     4  0.317937      92.308       24.3       62.4      2.407  0.310204  0.014436  0.061051  1.296443      5.550782
     82   1      8   0   0     2  0.316277      93.022       14.1       70.7      2.572  0.308493  0.014530  0.061762  1.288750      2.760524
     83   1      7   2   1     8  0.313341      94.386       25.1       85.0      2.062  0.305459  0.014716  0.063114  1.274457     10.936474
     84   1      0   4   2     4  0.312714      94.698       96.1      112.0      2.307  0.304809  0.014760  0.063423  1.271251      5.456843
     85   1      6   2   2     8  0.311680      95.236      172.0      249.9      2.998  0.303734  0.014835  0.063951  1.265798     10.875731
     86   1      5   0   3     4  0.311064      95.570       22.9       32.5      0.575  0.303092  0.014883  0.064278  1.262439      5.426433
     87   1      1   4   2     8  0.310930      95.645       38.0       55.1      0.930  0.302953  0.014894  0.064350  1.261696     10.847861
     88   1      8   1   0     4  0.310629      95.814       54.3       87.6      1.513  0.302639  0.014918  0.064515  1.260012      5.418295
     89   1      6   3   1     8  0.310212      96.055       20.0       70.8      1.382  0.302203  0.014953  0.064748  1.257627     10.820806
     90   1      7   0   2     4  0.309696      96.362        4.0       34.3      0.477  0.301663  0.014997  0.065046  1.254602      5.400543
     91   1      4   4   1     8  0.309171      96.689      335.7      379.2      3.543  0.301113  0.015045  0.065359  1.251417     10.780686
     92   1      0   3   3     4  0.308598      97.063       57.4       82.2      1.576  0.300510  0.015101  0.065716  1.247801      5.379001
     93   1      8   0   1     4  0.308098      97.408       95.9      125.0      2.510  0.299982  0.015153  0.066042  1.244494      5.368849
     94   1      1   3   3     8  0.307287      98.013       14.9       48.3      1.467  0.299123  0.015245  0.066608  1.238761     10.703542
     95   1      4   2   3     8  0.307008      98.239       26.4       61.5      1.265  0.298825  0.015279  0.066816  1.236651     10.691305
     96   1      5   1   3     8  0.306847      98.374       21.3       49.9      1.072  0.298653  0.015300  0.066941  1.235389     10.684083
     97   1      2   4   2     8  0.306708      98.494        6.0       15.8      0.388  0.298504  0.015319  0.067050  1.234274     10.677753
     98   1      5   3   2     8  0.306359      98.810       45.7       79.7      2.123  0.298128  0.015368  0.067337  1.231354     10.661433
     99   1      7   1   2     8  0.305991      99.171       15.2       43.0      2.021  0.297730  0.015425  0.067662  1.228042     10.643369
    100   1      8   1   1     8  0.305121     100.224       26.3      102.8      2.876  0.296770  0.015594  0.068581  1.218558     10.594393
    101   1      2   3   3     8  0.304739     100.880        2.6       30.9      1.925  0.296331  0.015701  0.069132  1.212777     10.566643
    102   1      0   0   4     2  0.304375     102.667      184.0      291.9      5.177  0.295804  0.016005  0.070529  1.197500      2.625392
    103   1      3   4   2     8  0.304498     103.294       10.6       33.4      1.733  0.295869  0.016116  0.070978  1.192294     10.482338
    104   1      1   0   4     4  0.304623     103.634        9.2       35.2      1.850  0.295961  0.016177  0.071213  1.189503      5.236345
    105   1      8   2   0     4  0.304990     104.300       33.0       55.2      2.628  0.296263  0.016297  0.071649  1.184114      5.227705
    106   1      5   4   1     8  0.305898     105.338       11.6       47.3      1.803  0.297068  0.016490  0.072270  1.175884     10.432636
    107   1      3   3   3     8  0.306344     105.724       89.7      220.0      2.916  0.297475  0.016563  0.072481  1.172883     10.425475
