Repository: enhantica/edi

<p>
  <picture>
    <!-- light mode logo -->
    <source media='(prefers-color-scheme: light)' srcset='https://raw.githubusercontent.com/easyscience/assets-branding/refs/heads/master/easydiffraction/logos/light.svg'>
    <!-- dark mode logo -->
    <source media='(prefers-color-scheme: dark)' srcset='https://raw.githubusercontent.com/easyscience/assets-branding/refs/heads/master/easydiffraction/logos/dark.svg'>
    <!-- default logo == light mode logo -->
  </picture>
**EasyDiffraction** is software for calculating diffraction patterns
from a structural model and fitting its parameters to measured
data, for powder and single-crystal neutron and X-ray diffraction.

File: knowledge/fitting/fullprof/pd-neut-cwl_lmo-echidna/start.out


        **********************************************************
        ** PROGRAM FullProf.2k (Version 8.40 - Feb2026-ILL JRC) **
        **********************************************************
                       M U L T I -- P A T T E R N                 
            Rietveld, Profile Matching & Integrated Intensity     
                 Refinement of X-ray and/or Neutron Data


    Date: 22/10/2026  Time: 21:32:25.098                              

 => PCR file code: start
 => DAT file code: start                -> Relative contribution: 1.0000                                                            

 ==> CONDITIONS OF THIS RUN FOR PATTERN No.:  1

 => Global Refinement of neutron powder data                                                                                        
 => Title: pd-neut-cwl_lmo-echidna

 => Number of phases:    1
 => Number of excluded regions:    0
 => Number of scattering factors supplied:    0
 => Conventional weights: w=1.0/Variance(yobs)
 => Asymmetry correction as in J.Appl.Cryst. 26,128(1993)
 => Background linearly interpolated between the    9 points given
 => The    7th default profile function was selected
 => T-C-H Pseudo-Voigt function 
    This function is convoluted with asymmetry due to axial 
    divergence as formulated by: 
    van Laar and Yelon, J. Appl. Cryst. 17, 47(1984).
    and using the method of:
    Finger, Cox and Jephcoat, J. Appl. Cryst. 27, 892 (1994).
    Fortran 90 module adapted from function PROFVAL (in F77) : 
    L.W. Finger, J. Appl. Cryst. 31, 111 (1998).


 ==> INPUT/OUTPUT OPTIONS:

 => Output Obs and Calc intensities on last cycle
 => Generate bacground file *.bac
 => Generate file *.PRF for plot
 => Output Integrated Intensities
 => Generate new input file *.PCR

 => X-Y type of data: 2theta/TOF/E(Kev) Intens sigma for pattern:  1
 => Plot pattern at each cycle
 => Wavelengths:  1.62150 1.62150
 => Alpha2/Alpha1 ratio:   0.0000
 => Cos(Monochromator angle)=   0.0000
 => Asymmetry correction for angles lower than  180.000 degrees
 => Absorption correction (AC), muR-eff =   0.3000  0.0000
 => AC : Cylinder Debye-Scherrer (Hewat formula)
 => Base of peaks: 2.0*HW*   48.00

 => Number of cycles:    1
 => Relaxation factors ==>    for coordinates:  0.20
 => for anisotropic temperature factors:  0.20
 => for halfwidth/strain/size/further parameters:  0.20
 => for lattice constants and propagation vectors:  0.20
 => EPS-value for convergence:    0.1
 => Background ==> 
    Position   Intensity
       12.00      550.00        0.00
       30.00      550.00        0.00
       50.00      550.00        0.00
       70.00      550.00        0.00
       90.00      550.00        0.00
      110.00      550.00        0.00
      130.00      550.00        0.00
      150.00      550.00        0.00
      162.00      550.00        0.00

 
 => Number of Least-Squares parameters varied:     0

 =>--------------------------->
 =>------->  PATTERN number:  1
 =>--------------------------->
 => Global parameters and codes ==>
 => Zero-point:     0.0000    0.0000
 => Perpendicular Displacement parameter and code:     0.00    0.00
 => Parallel      Displacement parameter and code:     0.00    0.00

 => Reading Intensity data  =>>

 -> No recognizable heading in input data file X,Y,sigma
    First 6 lines are considered as COMMENTS (except for TSAMP keyword)
 -> COMMENT: # 2theta-or-TOF intensity sigma                                                                                                     
 -> COMMENT: # 2theta-or-TOF intensity sigma                                                                                                     
 -> COMMENT: # 2theta-or-TOF intensity sigma                                                                                                     
 -> COMMENT: # 2theta-or-TOF intensity sigma                                                                                                     
 -> COMMENT: # 2theta-or-TOF intensity sigma                                                                                                     
 -> COMMENT: # 2theta-or-TOF intensity sigma                                                                                                     
 ==> Angular range, step and number of points:
     2Thmin:      12.024170  2Thmax:     161.996826  Step:       0.049991  No. of points:   3002
 --------------------------------------------------------------------------------
 => Phase  No. 1
      lmo                                                                   
 --------------------------------------------------------------------------------
 =>-------> Pattern#  1
 => Crystal Structure Refinement
 => Preferred orientation vector:   0.0000  0.0000  1.0000

 =>-------> Data for PHASE: 1
 => Number of atoms:    5
 => Number of distance  constraints:    0
 => Number of angle     constraints:    0

 => Symmetry information on space group: R -3 m              
 -> The multiplicity of the general position is:  36
 -> The space group is Centric (-1 at origin)   
 -> Lattice type  R: { 000; 2/3 1/3 1/3; 1/3 2/3 2/3   }+          
 -> Reduced set of symmetry operators:

  No.  IT   Symmetry symbol    Rotation part     Associated Translation
   1: ( 1)   1            --> ( x  ,   y, z) + {  0.0000  0.0000  0.0000}
   2: ( 2)  3+ ( 0, 0, z) --> (  -y, x-y, z) + {  0.0000  0.0000  0.0000}
   3: ( 3)  3- ( 0, 0, z) --> (-x+y,-x  , z) + {  0.0000  0.0000  0.0000}
   4: ( 7)   2 ( x, x, 0) --> (   y, x  ,-z) + {  0.0000  0.0000  0.0000}
   5: ( 8)   2 ( x, 0, 0) --> ( x-y,  -y,-z) + {  0.0000  0.0000  0.0000}
   6: ( 9)   2 ( 0, y, 0) --> (-x  ,-x+y,-z) + {  0.0000  0.0000  0.0000}


        Information on Space Group: 
        --------------------------- 

 =>   Number of Space group: 166
 =>  Hermann-Mauguin Symbol: R -3 m
 =>             Hall Symbol: -R 3 2"
 =>            Setting Type: IT (Generated from Hermann-Mauguin symbol)
 =>          Crystal System: Trigonal
 =>              Laue Class: -3m1
 =>             Point Group: -3m
 =>         Bravais Lattice: R
 =>          Lattice Symbol: hR
 =>  Reduced Number of S.O.:   6
 =>    General multiplicity:  36
 =>          Centrosymmetry: Centric (-1 at origin)
 =>  Generators (exc. -1&L):   2
 =>         Asymmetric unit:  0.000 <= x <=  0.667
                              0.000 <= y <=  0.667
                              0.000 <= z <=  0.167
 => Centring vectors:  2
 => Latt( 1): (2/3,1/3,1/3)                        => Latt( 2): (1/3,2/3,2/3)                       
                                                                                                    

 => List of all Symmetry Operators and Symmetry Symbols

 => SYMM(  1): x,y,z                             Symbol: 1
 => SYMM(  2): -y,x-y,z                          Symbol: 3+ 0,0,z
 => SYMM(  3): -x+y,-x,z                         Symbol: 3- 0,0,z
 => SYMM(  4): -y,-x,z                           Symbol: m x,-x,z
 => SYMM(  5): -x+y,y,z                          Symbol: m x,2x,z
 => SYMM(  6): x,x-y,z                           Symbol: m 2x,x,2z
 => SYMM(  7): -x,-y,-z                          Symbol: -1 0,0,0
 => SYMM(  8): y,-x+y,-z                         Symbol: -3+ 0,0,z; 0,0,0
 => SYMM(  9): x-y,x,-z                          Symbol: -3- 0,0,z; 0,0,0
 => SYMM( 10): y,x,-z                            Symbol: 2 x,x,0
 => SYMM( 11): x-y,-y,-z                         Symbol: 2 x,0,0
 => SYMM( 12): -x,-x+y,-z                        Symbol: 2 0,y,0
 => SYMM( 13): x+2/3,y+1/3,z+1/3                 Symbol: t (2/3,1/3,1/3)
 => SYMM( 14): -y+2/3,x-y+1/3,z+1/3              Symbol: 3+ (0,0,1/3) 1/3,1/3,z
 => SYMM( 15): -x+y+2/3,-x+1/3,z+1/3             Symbol: 3- (0,0,1/3) 1/3,0,z
 => SYMM( 16): -y+2/3,-x+1/3,z+1/3               Symbol: g (1/6,-1/6,1/3) x,-x+1/2,z
 => SYMM( 17): -x+y+2/3,y+1/3,z+1/3              Symbol: g (1/6,1/3,1/3) x,2x-1/2,z
 => SYMM( 18): x+2/3,x-y+1/3,z+1/3               Symbol: g (2/3,1/3,1/3) 2x,x,2z
 => SYMM( 19): -x+2/3,-y+1/3,-z+1/3              Symbol: -1 1/3,1/6,1/6
 => SYMM( 20): y+2/3,-x+y+1/3,-z+1/3             Symbol: -3+ 1/3,-1/3,z; 1/3,-1/3,1/6
 => SYMM( 21): x-y+2/3,x+1/3,-z+1/3              Symbol: -3- 1/3,2/3,z; 1/3,2/3,1/6
 => SYMM( 22): y+2/3,x+1/3,-z+1/3                Symbol: 2 (1/2,1/2,0) x,x-1/6,1/6
 => SYMM( 23): x-y+2/3,-y+1/3,-z+1/3             Symbol: 2 (1/2,0,0) x,1/6,1/6
 => SYMM( 24): -x+2/3,-x+y+1/3,-z+1/3            Symbol: 2 1/3,y,1/6
 => SYMM( 25): x+1/3,y+2/3,z+2/3                 Symbol: t (1/3,2/3,2/3)
 => SYMM( 26): -y+1/3,x-y+2/3,z+2/3              Symbol: 3+ (0,0,2/3) 0,1/3,z
 => SYMM( 27): -x+y+1/3,-x+2/3,z+2/3             Symbol: 3- (0,0,2/3) 1/3,1/3,z
 => SYMM( 28): -y+1/3,-x+2/3,z+2/3               Symbol: g (-1/6,1/6,2/3) x,-x+1/2,z
 => SYMM( 29): -x+y+1/3,y+2/3,z+2/3              Symbol: g (1/3,2/3,2/3) x,2x,z
 => SYMM( 30): x+1/3,x-y+2/3,z+2/3               Symbol: g (1/3,1/6,2/3) 2x,x+1/4,2z
 => SYMM( 31): -x+1/3,-y+2/3,-z+2/3              Symbol: -1 1/6,1/3,1/3
 => SYMM( 32): y+1/3,-x+y+2/3,-z+2/3             Symbol: -3+ 2/3,1/3,z; 2/3,1/3,1/3
 => SYMM( 33): x-y+1/3,x+2/3,-z+2/3              Symbol: -3- -1/3,1/3,z; -1/3,1/3,1/3
 => SYMM( 34): y+1/3,x+2/3,-z+2/3                Symbol: 2 (1/2,1/2,0) x,x+1/6,1/3
 => SYMM( 35): x-y+1/3,-y+2/3,-z+2/3             Symbol: 2 x,1/3,1/3
 => SYMM( 36): -x+1/3,-x+y+2/3,-z+2/3            Symbol: 2 (0,1/2,0) 1/6,y,1/3

 => Special Wyckoff Positions for R -3 m
 
    Multp     Site        Representative Coordinates (centring translations excluded)
     18       h              x,-x,z              x,2x,z              -2x,-x,z                                
                             -x,x,-z             -x,-2x,-z           2x,x,-z                                 
 
     18       g              x,0,1/2             0,x,1/2             -x,-x,1/2                               
                             0,-x,1/2            -x,0,1/2            x,x,1/2                                 
 
     18       f              x,0,0               0,x,0               -x,-x,0                                 
                             0,-x,0              -x,0,0              x,x,0                                   
 
      9       e              1/2,0,0             0,1/2,0             1/2,1/2,0                               
 
      9       d              1/2,0,1/2           0,1/2,1/2           1/2,1/2,1/2                             
 
      6       c              0,0,z               0,0,-z                                                      
 
      3       b              0,0,1/2                                                                         
 
      3       a              0,0,0                                                                           
 

 => Initial parameters ==>
 Atom    Ntyp                  X         Y         Z         B         occ.         in  fin  Spc  Mult
                             B11       B22       B33       B12       B13       B23
 O      O                  0.00000   0.00000   0.26000   0.50000   0.16667           0    0    0    6
                 Codes:    0.00000   0.00000   0.00000   0.00000   0.00000
 Ni1    NI                 0.00000   0.00000   0.50000   0.50000   0.00000           0    0    0    3
                 Codes:    0.00000   0.00000   0.00000   0.00000   0.00000
 Li1    LI                 0.00000   0.00000   0.50000   0.50000   0.08333           0    0    0    3
                 Codes:    0.00000   0.00000   0.00000   0.00000   0.00000
 Li2    LI                 0.00000   0.00000   0.00000   0.50000   0.00000           0    0    0    3
                 Codes:    0.00000   0.00000   0.00000   0.00000   0.00000
 Ni2    NI                 0.00000   0.00000   0.00000   0.50000   0.08333           0    0    0    3
                 Codes:    0.00000   0.00000   0.00000   0.00000   0.00000

 => It is assumed that THE FIRST GIVEN SITE plus all the other atoms 
    occupying THE SAME POSITION have a total full occupation (no vacancies!)
  (if this is not the case, change the order of atoms to obtain correct values for the content of the unit cell)
    The phase contains sites partially occupied
      -> Atom: O   ,  Chemical element: O   Atomic Mass:    15.9994
      -> Atom: NI  ,  Chemical element: NI  Atomic Mass:    58.7000
      -> Atom: LI  ,  Chemical element: LI  Atomic Mass:     6.9410
      -> Atom: LI  ,  Chemical element: LI  Atomic Mass:     6.9410
      -> Atom: NI  ,  Chemical element: NI  Atomic Mass:    58.7000
 => The suggested value of ATZ is    292.92
    This value will be used for quantitative analysis and ouput to the PCR/NEW file
 => The chemical content of the unit cell is: 
       6.0000 O    +   0.0000 NI   +   3.0000 LI   +   0.0000 LI   +   3.0000 NI     
 => The normalized site occupation numbers in % are: 
     100.0000 O      :        0.0000 Ni1    :      100.0000 Li1    :        0.0000 Li2    :      100.0000 Ni2      
 => The density (volumic mass) of the compound is:    4.775 g/cm3

 =>-------> PROFILE PARAMETERS FOR PATTERN:  1

 => Overall scale factor:    10.0000    
 => ETA (p-Voigt) OR M (Pearson VII):   0.0000
 => Overall temperature factor:      0.00000
 => Halfwidth U,V,W:      0.10000    -0.30000     0.40000
 => X and Y parameters:       0.0000      0.1000
 => Direct cell parameters:    2.8800   2.8800  14.1800  90.0000  90.0000 120.0000
 => Preferred orientation parameters:   0.0000  0.0000
 => Asymmetry parameters     :      0.00000     0.00000     0.00000     0.00000
 => Strain parameters        :      0.00000     0.00000     0.00000
 => Size   parameters        :      0.00000     0.00000
 => Further shape parameters (S_L and D_L):   0.08000   0.08000
    S_L is source width/detector distance
    D_L is detector width/detector distance

 ==> CODEWORDS FOR PROFILE PARAMETERS of PATTERN#  1

 => Overall scale factor:    0.000
 => ETA (p-Voigt) OR M (Pearson VII):    0.000
 => Overall temperature factor:    0.000
 => Halfwidth U,V,W:    0.000   0.000   0.000
 => X and Y parameters:    0.000   0.000
 => Direct cell parameters:    0.000   0.000   0.000   0.000   0.000   0.000
 => Preferred orientation parameters:    0.000   0.000
 => Asymmetry parameters     :    0.000   0.000   0.000   0.000
 => Strain parameters        :    0.000   0.000   0.000
 => Size   parameters        :    0.000   0.000

 => Cell constraints according to Laue symmetry: -3m1 

        Metric information:
        -------------------

 => Direct cell parameters:

         a =       2.8800      b =       2.8800      c =      14.1800
     alpha =       90.000   beta =       90.000  gamma =      120.000
                        Direct Cell Volume =     101.8572

 => Reciprocal cell parameters:

         a*=     0.400938      b*=     0.400938      c*=     0.070522
     alpha*=       90.000   beta*=       90.000  gamma*=       60.000
                    Reciprocal Cell Volume =   0.00981766

 => Direct and Reciprocal Metric Tensors:

                   GD                                       GR
      8.2944     -4.1472      0.0000          0.160751    0.080376    0.000000
     -4.1472      8.2944      0.0000          0.080376    0.160751    0.000000
      0.0000      0.0000    201.0724          0.000000    0.000000    0.004973

 =>  Cartesian frame: x // a; z is along c*; y is within the ab-plane   

     Crystal_to_Orthonormal_Matrix              Orthonormal_to_Crystal Matrix
              Cr_Orth_cel                               Orth_Cr_cel  
      2.8800     -1.4400      0.0000          0.347222    0.200469   -0.000000
      0.0000      2.4942      0.0000          0.000000    0.400938   -0.000000
      0.0000      0.0000     14.1800          0.000000    0.000000    0.070522

     Busing-Levy B-matrix: Hc=B.H            Inverse of the Busing-Levy B-matrix
                BL_M                                      BL_Minv  
    0.400938    0.200469    0.000000            2.4942     -1.4400     -0.0000
    0.000000    0.347222   -0.000000            0.0000      2.8800      0.0000
    0.000000    0.000000    0.070522            0.0000      0.0000     14.1800

 => Laue symmetry -3m1  will be used to generate HKL for pattern#   1
 => Reflections generated between S(1/d)min:  0.1292 A-1 and S(1/d)max:  1.2334 A-1
 =>                                    dmax:  7.7407 A   and      dmin:  0.8108 A
 => The number of reflections generated is:     39
 => The max. scatt. variable (gen.ref.) is:       179.0000
 => Scattering coefficients from internal table

 => Scattering lengths:

 O      0.5803
 NI     1.0300
 LI    -0.1900
  
 
 => Optimizations for routine tasks applied:
 => Calculation mode for patter#:   1  CM_PSEUDO_VOIGT
 


   Standard deviations have to be multiplied by: 6.9997
   (correlated residuals) See references:
  -J.F.Berar & P.Lelann, J. Appl. Cryst. 24, 1-5 (1991) 
  -J.F.Berar, Acc. in Pow. Diff. II,NIST Sp.Pub. 846, 63(1992) 

 ++++++++++++++++++++++++++++++++++++++++++++++++++++++++++++++++++++++++++++++++++++++++++++++++++++++++++++++++++++++++++++++++++++

 => CYCLE No.:    1
 ------------------------------------------------------------------------------------------------------------------------------------
 => Phase  1 Name: lmo
 ------------------------------------------------------------------------------------------------------------------------------------
 => New parameters, shifts, and standard deviations

 Atom        x       dx      sx       y       dy      sy       z       dz      sz       B       dB      sB      occ.    docc.   socc.

 O        0.00000 0.00000 0.00000  0.00000 0.00000 0.00000  0.26000 0.00000 0.00000  0.50000 0.00000 0.00000  0.16667 0.00000 0.00000
 Ni1      0.00000 0.00000 0.00000  0.00000 0.00000 0.00000  0.50000 0.00000 0.00000  0.50000 0.00000 0.00000  0.00000 0.00000 0.00000
 Li1      0.00000 0.00000 0.00000  0.00000 0.00000 0.00000  0.50000 0.00000 0.00000  0.50000 0.00000 0.00000  0.08333 0.00000 0.00000
 Li2      0.00000 0.00000 0.00000  0.00000 0.00000 0.00000  0.00000 0.00000 0.00000  0.50000 0.00000 0.00000  0.00000 0.00000 0.00000
 Ni2      0.00000 0.00000 0.00000  0.00000 0.00000 0.00000  0.00000 0.00000 0.00000  0.50000 0.00000 0.00000  0.08333 0.00000 0.00000

 ==> PROFILE PARAMETERS FOR PATTERN#  1

 => Overall scale factor:     10.000000000     0.000000000     0.000000000
 => Eta(p-Voigt) or m(Pearson VII):   0.000000  0.000000  0.000000
 => Overall tem. factor:     0.000000    0.000000    0.000000
 => Halfwidth parameters: 
         0.100000    0.000000    0.000000
        -0.300000    0.000000    0.000000
         0.400000    0.000000    0.000000
 => Cell parameters: 
        2.880000    0.000000    0.000000
        2.880000    0.000000    0.000000
       14.179998   -0.000002    0.000000
       90.000000    0.000000    0.000000
       90.000000    0.000000    0.000000
      120.000000    0.000000    0.000000
 => Preferred orientation: 
         0.000000    0.000000    0.000000
         0.000000    0.000000    0.000000
 => Asymmetry parameters: 
         0.000000    0.000000    0.000000
         0.000000    0.000000    0.000000
         0.000000    0.000000    0.000000
         0.000000    0.000000    0.000000
 => X and Y parameters: 
         0.000000    0.000000    0.000000
         0.100000    0.000000    0.000000
 => Strain parameters: 
         0.000000    0.000000    0.000000
         0.000000    0.000000    0.000000
         0.000000    0.000000    0.000000
 => Size   parameters (G,L): 
         0.000000    0.000000    0.000000
         0.000000    0.000000    0.000000
 => Further shape parameters (S_L and D_L): 
       0.080000  0.000000  0.000000
       0.080000  0.000000  0.000000

 ==> GLOBAL PARAMETERS FOR PATTERN#  1


 => Zero-point:     0.0000    0.0000    0.0000

 => Cos(2theta)-shift parameter :   0.0000  0.0000  0.0000
 => Sin(2theta)-shift parameter :   0.0000  0.0000  0.0000

 ==> RELIABILITY FACTORS WITH ALL NON-EXCLUDED POINTS FOR PATTERN:  1

 => R-Factors:   21.9      27.3     Chi2:  70.6     DW-Stat.:  0.0400   Patt#:  1
 => Expected :            3.25                                1.8866
 => Deviance : 0.368E+06     Dev*:   122.5    
 => GoF-index:  8.4         Sqrt(Residual/N)
 => N-P+C:  3002

 =>    SumYdif       SumYobs      SumYcal      SumwYobsSQ     Residual    Condition
     0.6876E+06    0.3141E+07    0.2527E+07    0.2848E+07    0.2118E+06     0.000    


 => Conventional Rietveld Rp,Rwp,Re and Chi2:   46.1      47.8      5.69      70.56    
 => (Values obtained using Ynet, but true sigma(y))
 =>  SumYnet, Sum(w Ynet**2):     0.1490E+07    0.9262E+06

 => N-sigma of the GoF:     2695.050

 ==> RELIABILITY FACTORS FOR POINTS WITH BRAGG CONTRIBUTIONS FOR PATTERN:  1

 => R-Factors:   21.9      27.3     Chi2:  70.6     DW-Stat.:  0.0400   Patt#:
 => Expected :            3.25                                1.8866
 => Deviance : 0.368E+06     Dev*:   122.5    
 => GoF-index:  8.4         Sqrt(Residual/N)
 => N-P+C:  3002

 =>    SumYdif       SumYobs      SumYcal      SumwYobsSQ     Residual    Condition
     0.6876E+06    0.3141E+07    0.2527E+07    0.2848E+07    0.2118E+06     0.000    


 => Conventional Rietveld Rp,Rwp,Re and Chi2:   46.1      47.8      5.69      70.56    
 => (Values obtained using Ynet, but true sigma(y))
 =>  SumYnet, Sum(w Ynet**2):     0.1490E+07    0.9262E+06

 => N-sigma of the GoF:     2695.050

 => Global user-weigthed Chi2 (Bragg contrib.):   70.6    


   Standard deviations have to be multiplied by: 6.9997
   (correlated residuals) See references:
  -J.F.Berar & P.Lelann, J. Appl. Cryst. 24, 1-5 (1991) 
  -J.F.Berar, Acc. in Pow. Diff. II,NIST Sp.Pub. 846, 63(1992) 

 ++++++++++++++++++++++++++++++++++++++++++++++++++++++++++++++++++++++++++++++++++++++++++++++++++++++++++++++++++++++++++++++++++++

 => CYCLE No.:    1
 =>  Convergence reached at this CYCLE !!!!
 =>  Parameter shifts set to zero
 ------------------------------------------------------------------------------------------------------------------------------------
 => Phase  1 Name: lmo
 ------------------------------------------------------------------------------------------------------------------------------------
 => New parameters, shifts, and standard deviations

 Atom        x       dx      sx       y       dy      sy       z       dz      sz       B       dB      sB      occ.    docc.   socc.

 O        0.00000 0.00000 0.00000  0.00000 0.00000 0.00000  0.26000 0.00000 0.00000  0.50000 0.00000 0.00000  0.16667 0.00000 0.00000
 Ni1      0.00000 0.00000 0.00000  0.00000 0.00000 0.00000  0.50000 0.00000 0.00000  0.50000 0.00000 0.00000  0.00000 0.00000 0.00000
 Li1      0.00000 0.00000 0.00000  0.00000 0.00000 0.00000  0.50000 0.00000 0.00000  0.50000 0.00000 0.00000  0.08333 0.00000 0.00000
 Li2      0.00000 0.00000 0.00000  0.00000 0.00000 0.00000  0.00000 0.00000 0.00000  0.50000 0.00000 0.00000  0.00000 0.00000 0.00000
 Ni2      0.00000 0.00000 0.00000  0.00000 0.00000 0.00000  0.00000 0.00000 0.00000  0.50000 0.00000 0.00000  0.08333 0.00000 0.00000

 ==> PROFILE PARAMETERS FOR PATTERN#  1

 => Overall scale factor:     10.000000000     0.000000000     0.000000000
 => Eta(p-Voigt) or m(Pearson VII):   0.000000  0.000000  0.000000
 => Overall tem. factor:     0.000000    0.000000    0.000000
 => Halfwidth parameters: 
         0.100000    0.000000    0.000000
        -0.300000    0.000000    0.000000
         0.400000    0.000000    0.000000
 => Cell parameters: 
        2.880000    0.000000    0.000000
        2.880000    0.000000    0.000000
       14.179998    0.000000    0.000000
       90.000000    0.000000    0.000000
       90.000000    0.000000    0.000000
      120.000000    0.000000    0.000000
 => Preferred orientation: 
         0.000000    0.000000    0.000000
         0.000000    0.000000    0.000000
 => Asymmetry parameters: 
         0.000000    0.000000    0.000000
         0.000000    0.000000    0.000000
         0.000000    0.000000    0.000000
         0.000000    0.000000    0.000000
 => X and Y parameters: 
         0.000000    0.000000    0.000000
         0.100000    0.000000    0.000000
 => Strain parameters: 
         0.000000    0.000000    0.000000
         0.000000    0.000000    0.000000
         0.000000    0.000000    0.000000
 => Size   parameters (G,L): 
         0.000000    0.000000    0.000000
         0.000000    0.000000    0.000000
 => Further shape parameters (S_L and D_L): 
       0.080000  0.000000  0.000000
       0.080000  0.000000  0.000000

 ==> GLOBAL PARAMETERS FOR PATTERN#  1


 => Zero-point:     0.0000    0.0000    0.0000

 => Cos(2theta)-shift parameter :   0.0000  0.0000  0.0000
 => Sin(2theta)-shift parameter :   0.0000  0.0000  0.0000

 ==> RELIABILITY FACTORS WITH ALL NON-EXCLUDED POINTS FOR PATTERN:  1

 => R-Factors:   21.9      27.3     Chi2:  70.6     DW-Stat.:  0.0400   Patt#:  1
 => Expected :            3.25                                1.8866
 => Deviance : 0.368E+06     Dev*:   122.5    
 => GoF-index:  8.4         Sqrt(Residual/N)
 => N-P+C:  3002

 =>    SumYdif       SumYobs      SumYcal      SumwYobsSQ     Residual    Condition
     0.6876E+06    0.3141E+07    0.2527E+07    0.2848E+07    0.2118E+06     0.000    


 => Conventional Rietveld Rp,Rwp,Re and Chi2:   46.1      47.8      5.69      70.56    
 => (Values obtained using Ynet, but true sigma(y))
 =>  SumYnet, Sum(w Ynet**2):     0.1490E+07    0.9262E+06

 => N-sigma of the GoF:     2695.050

 ==> RELIABILITY FACTORS FOR POINTS WITH BRAGG CONTRIBUTIONS FOR PATTERN:  1

 => R-Factors:   21.9      27.3     Chi2:  70.6     DW-Stat.:  0.0400   Patt#:
 => Expected :            3.25                                1.8866
 => Deviance : 0.368E+06     Dev*:   122.5    
 => GoF-index:  8.4         Sqrt(Residual/N)
 => N-P+C:  3002

 =>    SumYdif       SumYobs      SumYcal      SumwYobsSQ     Residual    Condition
     0.6876E+06    0.3141E+07    0.2527E+07    0.2848E+07    0.2118E+06     0.000    


 => Conventional Rietveld Rp,Rwp,Re and Chi2:   46.1      47.8      5.69      70.56    
 => (Values obtained using Ynet, but true sigma(y))
 =>  SumYnet, Sum(w Ynet**2):     0.1490E+07    0.9262E+06

 => N-sigma of the GoF:     2695.050

 => Global user-weigthed Chi2 (Bragg contrib.):   70.6    

 --------------------------------------------------------------------------------------------------------------------------------------------------------
 Pattern#  1 Phase No.:   1 Phase name: lmo
 --------------------------------------------------------------------------------------------------------------------------------------------------------

   No.  Code     H   K   L  Mult     Hw         2theta      Icalc       Iobs      Sigma      HwG     HwL       ETA       d-hkl        CORR

      1   1      0   0   3     2  0.647000      19.753     3820.2     5635.0     27.804  0.592283  0.101504  0.202993  4.726666     20.834990
      2   1      1   0   1     6  0.611641      38.544     2006.3     3121.7     18.829  0.554375  0.105936  0.222859  2.456444     17.681747
      3   1      0   0   6     2  0.608723      40.126       26.9       47.9      1.095  0.551156  0.106460  0.224906  2.363333      5.484713
      4   1      0   1   2     6  0.608378      40.313      136.0      248.1      5.496  0.550775  0.106524  0.225152  2.352815     16.318533
      5   1      1   0   4     6  0.596436      46.838     4103.7     6805.5     26.701  0.537420  0.108977  0.234340  2.039864     12.570675
      6   1      0   1   5     6  0.588346      51.302      671.6     1181.8     11.756  0.528202  0.110933  0.241345  1.872894     10.801358
      7   1      0   0   9     2  0.569395      61.939       78.2      115.0      0.800  0.505941  0.116626  0.260732  1.575555      2.688065
      8   1      1   0   7     6  0.569155      62.076     1918.3     2833.7     17.524  0.505652  0.116710  0.261009  1.572427      8.038352
      9   1      0   1   8     6  0.558432      68.270     1934.3     3094.5     11.436  0.492522  0.120814  0.274325  1.444815      7.040682
     10   1      1   1   0     6  0.557989      68.530     2234.8     3966.1     13.828  0.491969  0.121001  0.274919  1.440000      7.005288
     11   1      1   1   3    12  0.551959      72.111     2136.3     3224.0     16.427  0.484350  0.123694  0.283413  1.377493     13.123304
     12   1      0   2   1     6  0.537080      81.480      574.4      905.6      9.900  0.464528  0.131982  0.308522  1.242282      5.714640
     13   1      1   0  10     6  0.535938      82.249        4.2        7.6      0.240  0.462924  0.132753  0.310779  1.232705      5.661401
     14   1      1   1   6    12  0.535579      82.493       49.1       56.6      2.304  0.462416  0.133000  0.311501  1.229711     11.289927
     15   1      2   0   2     6  0.535401      82.615       41.6       40.8      2.216  0.462163  0.133124  0.311863  1.228222      5.636828
     16   1      0   0  12     2  0.529741      86.645      384.4      577.4      5.654  0.453887  0.137457  0.324270  1.181666      1.798622
     17   1      0   2   4     6  0.529097      87.130     1553.4     2555.0     13.999  0.452910  0.138008  0.325817  1.176408      5.370399
     18   1      0   1  11     6  0.525309      90.140     1490.1     2325.2     13.447  0.446941  0.141594  0.335713  1.145178      5.227436
     19   1      2   0   5     6  0.524880      90.502      286.6      470.5      4.346  0.446237  0.142045  0.336936  1.141581      5.211940
     20   1      1   1   9    12  0.516815      99.414      253.9      397.2      3.098  0.430436  0.154632  0.368978  1.062932      9.872021
     21   1      0   2   7     6  0.516746      99.537     1042.4     1839.7     12.522  0.430246  0.154828  0.369442  1.061970      4.933536
     22   1      2   0   8     6  0.515319     105.293     1182.9     2074.6     14.661  0.422616  0.164817  0.391728  1.019932      4.854940
     23   1      1   0  13     6  0.516414     108.437       47.3      161.7      5.140  0.419840  0.171030  0.404109  0.999378      4.842631
     24   1      0   0  15     2  0.532819     118.104      521.2      899.2      8.562  0.421678  0.194454  0.440383  0.945333      1.647862
     25   1      2   1   1    12  0.535935     119.067      884.4     1527.5     11.135  0.423081  0.197226  0.443620  0.940625      9.931759
     26   1      0   1  14     6  0.537533     119.524        3.4       12.7      0.148  0.423848  0.198575  0.445119  0.938430      4.977298
     27   1      0   2  10     6  0.539062     119.942        3.3       11.0      0.229  0.424607  0.199825  0.446465  0.936447      4.988204
     28   1      1   2   2    12  0.540667     120.361       65.4      138.5      3.911  0.425428  0.201099  0.447793  0.934477      9.999246
     29   1      1   1  12    12  0.564497     125.133     1953.1     3119.2     12.430  0.439527  0.217051  0.461013  0.913475     10.328936
     30   1      2   1   4    12  0.568272     125.726     2658.4     5198.7     17.260  0.441979  0.219240  0.462373  0.911039     10.379510
     31   1      2   0  11     6  0.597652     129.526     1357.6     2168.1     11.628  0.462202  0.234540  0.469307  0.896302      5.380079
     32   1      1   2   5    12  0.601996     129.997      526.7     1280.9      7.507  0.465319  0.236608  0.469936  0.894574     10.814754
     33   1      2   1   7    12  0.813970     143.098     2473.2     4130.9     19.661  0.631794  0.315963  0.464858  0.854685     13.229086
     34   1      1   0  16     6  1.146809     152.262     1111.6     2016.5     10.139  0.908473  0.417177  0.439128  0.835097      8.353649
     35   1      1   2   8    12  1.233681     153.862     3760.7     6147.3     15.358  0.981521  0.442236  0.433481  0.832308     17.597778
     36   1      3   0   0     6  1.266584     154.416     2219.9     5408.0     13.877  1.009233  0.451649  0.431474  0.831384      8.967085
     37   1      0   2  13     6  1.920552     161.851       43.2       96.4      0.926  1.562657  0.634055  0.402973  0.821025     12.290102

     -----------------------------------------------------
     BRAGG R-Factors and weight fractions for Pattern #  1
     -----------------------------------------------------

 => Phase:  1     lmo
 => Bragg R-factor:   41.0       Vol:  101.857( 0.000)  Fract(%):  100.00( 0.00)
 => Rf-factor=  23.5             ATZ:         292.919   Brindley:  1.0000

     -----------------------------------------------------------------
      SYMBOLIC NAMES AND FINAL VALUES AND SIGMA OF REFINED PARAMETERS:
     -----------------------------------------------------------------


 ------------------------------------------------------------------
 => Number of bytes for floating point variables: 4
 => Dimensions of dynamic allocated arrays in this run of FullProf:
 ------------------------------------------------------------------

 => Total approximate array memory (dynamic + static): 132451053 bytes

    MaxPOINT=    80000 Max.num. of points(+int. Inten.)/diffraction pattern       
    MaxREFLT=    25000 Max.num. of reflections/diffraction pattern               
    MaxPARAM=      500 Max.num. of refinable parameters                          
    MaxOVERL=     9000 Max.num. of overlapping reflections                       

 ----------------------------------------------------------
 => Number of bytes for floating point arrays: 4
 => Dimensions of fixed arrays in this release of FullProf:
 ----------------------------------------------------------

    NPATT   =       80 Max.num. of powder diffraction patterns                    
    NATS    =      830 Max.num. of atoms (all kind) in asymmetric unit            
    MPAR    =     1800 Max.num. of non atomic parameters/phase                    
    IEXCL   =       30 Max.num. of excluded regions                               
    IBACP   =      377 Max.num. of background points for interpolation            
    NPHT    =       16 Max.num. of phases                                         
    NMAGM   =        8 Max.num. of rotation-matrices sets for magnetic structure  
    NBASIS  =       12 Max.num. of basis functions associated to a single atom    
    NIREPS  =        9 Max.num. of irreducible representations to be combined     
    N_EQ    =      384 Max.num. of user-supplied symmetry operators/propagation vectors
    NGL     =      400 Max.num. of global parameters/diffraction pattern          
    N_LINC  =       50 Max.num. of global linear restraints                        
    NAT_P   =       80 Max.num. of atomic parameters per atom                     
    NCONST  =     3500 Max.num. of slack constraints per phase                    
    N_SPE   =       30 Max.num. of different chemical species                     
    N_FORM  =       60 Max.num. of scattering factor values in a table            
    NPR     =      150 Max.num. of points defining a numerical profile            
    INPR    =       25 Max.num. of different numerical peak shapes                
    NPRC    =      150 Max.num. of terms in the table for correcting intensities  
    NSOL    =       10 Max.num. of solutions to be stored in Montecarlo searchs   

 
              CPU Time:     1.094 seconds
                            0.018 minutes

 => Run finished at:     Date: 22/10/2026  Time: 21:32:26.195
