Repository: enhantica/edi

<p>
  <picture>
    <!-- light mode logo -->
    <source media='(prefers-color-scheme: light)' srcset='https://raw.githubusercontent.com/easyscience/assets-branding/refs/heads/master/easydiffraction/logos/light.svg'>
    <!-- dark mode logo -->
    <source media='(prefers-color-scheme: dark)' srcset='https://raw.githubusercontent.com/easyscience/assets-branding/refs/heads/master/easydiffraction/logos/dark.svg'>
    <!-- default logo == light mode logo -->
  </picture>
**EasyDiffraction** is software for calculating diffraction patterns
from a structural model and fitting its parameters to measured
data, for powder and single-crystal neutron and X-ray diffraction.

File: knowledge/fitting/fullprof/pd-neut-cwl_y2o3-spodi/start.out (part 1 of 2)


        **********************************************************
        ** PROGRAM FullProf.2k (Version 8.40 - Feb2026-ILL JRC) **
        **********************************************************
                       M U L T I -- P A T T E R N                 
            Rietveld, Profile Matching & Integrated Intensity     
                 Refinement of X-ray and/or Neutron Data


    Date: 22/10/2026  Time: 20:51:23.422                              

 => PCR file code: start
 => DAT file code: start                -> Relative contribution: 1.0000                                                            

 ==> CONDITIONS OF THIS RUN FOR PATTERN No.:  1

 => Global Refinement of neutron powder data                                                                                        
 => Title: pd-neut-cwl_y2o3-spodi

 => Number of phases:    1
 => Number of excluded regions:    0
 => Number of scattering factors supplied:    0
 => Conventional weights: w=1.0/Variance(yobs)
 => Asymmetry correction as in J.Appl.Cryst. 26,128(1993)
 => Background linearly interpolated between the   21 points given
 => The    7th default profile function was selected
 => T-C-H Pseudo-Voigt function 
    This function is convoluted with asymmetry due to axial 
    divergence as formulated by: 
    van Laar and Yelon, J. Appl. Cryst. 17, 47(1984).
    and using the method of:
    Finger, Cox and Jephcoat, J. Appl. Cryst. 27, 892 (1994).
    Fortran 90 module adapted from function PROFVAL (in F77) : 
    L.W. Finger, J. Appl. Cryst. 31, 111 (1998).


 ==> INPUT/OUTPUT OPTIONS:

 => Output Obs and Calc intensities on last cycle
 => Generate bacground file *.bac
 => Generate file *.PRF for plot
 => Output Integrated Intensities
 => Generate new input file *.PCR

 => X-Y type of data: 2theta/TOF/E(Kev) Intens sigma for pattern:  1
 => Plot pattern at each cycle
 => Wavelengths:  1.54822 1.54822
 => Alpha2/Alpha1 ratio:   0.0000
 => Cos(Monochromator angle)=   0.0000
 => Asymmetry correction for angles lower than  180.000 degrees
 => Absorption correction (AC), muR-eff =   0.0000  0.0000
 => Base of peaks: 2.0*HW*   48.00

 => Number of cycles:    1
 => Relaxation factors ==>    for coordinates:  0.20
 => for anisotropic temperature factors:  0.20
 => for halfwidth/strain/size/further parameters:  0.20
 => for lattice constants and propagation vectors:  0.20
 => EPS-value for convergence:    0.0
 => Background ==> 
    Position   Intensity
       12.59     6400.00        0.00
       19.42     6400.00        0.00
       21.88     6400.00        0.00
       27.90     6400.00        0.00
       32.91     6400.00        0.00
       39.12     6400.00        0.00
       45.71     6400.00        0.00
       51.94     6400.00        0.00
       60.56     6400.00        0.00
       68.20     6400.00        0.00
       81.33     6400.00        0.00
       88.80     6400.00        0.00
       94.32     6400.00        0.00
       98.15     6400.00        0.00
      100.98     6400.00        0.00
      104.31     6400.00        0.00
      108.72     6400.00        0.00
      116.07     6400.00        0.00
      121.49     6400.00        0.00
      131.28     6400.00        0.00

      135.79     6400.00        0.00

 
 => Number of Least-Squares parameters varied:     0

 =>--------------------------->
 =>------->  PATTERN number:  1
 =>--------------------------->
 => Global parameters and codes ==>
 => Zero-point:     0.0000    0.0000
 => Perpendicular Displacement parameter and code:     0.00    0.00
 => Parallel      Displacement parameter and code:     0.00    0.00

 => Reading Intensity data  =>>

 -> No recognizable heading in input data file X,Y,sigma
    First 6 lines are considered as COMMENTS (except for TSAMP keyword)
 -> COMMENT: # 2theta-or-TOF intensity sigma                                                                                                     
 -> COMMENT: # 2theta-or-TOF intensity sigma                                                                                                     
 -> COMMENT: # 2theta-or-TOF intensity sigma                                                                                                     
 -> COMMENT: # 2theta-or-TOF intensity sigma                                                                                                     
 -> COMMENT: # 2theta-or-TOF intensity sigma                                                                                                     
 -> COMMENT: # 2theta-or-TOF intensity sigma                                                                                                     
 ==> Angular range, step and number of points:
     2Thmin:      12.050000  2Thmax:     137.449997  Step:       0.050023  No. of points:   2509
 --------------------------------------------------------------------------------
 => Phase  No. 1
      y2o3                                                                  
 --------------------------------------------------------------------------------
 =>-------> Pattern#  1
 => Crystal Structure Refinement
 => Preferred orientation vector:   0.0000  0.0000  1.0000

 =>-------> Data for PHASE: 1
 => Number of atoms:    3
 => Number of distance  constraints:    0
 => Number of angle     constraints:    0

 => Symmetry information on space group: I a -3              
 -> The multiplicity of the general position is:  48
 -> The space group is Centric (-1 at origin)   
 -> Lattice type  I: { 000; 1/2 1/2 1/2 }+                         
 -> Reduced set of symmetry operators:

  No.  IT   Symmetry symbol    Rotation part     Associated Translation
   1: ( 1)   1            -->     ( x, y, z) + {  0.0000  0.0000  0.0000}
   2: ( 4)   2 ( x, 0, 0) -->     ( x,-y,-z) + {  0.5000  0.5000  0.0000}
   3: ( 3)   2 ( 0, y, 0) -->     (-x, y,-z) + {  0.0000  0.5000  0.5000}
   4: ( 2)   2 ( 0, 0, z) -->     (-x,-y, z) + {  0.5000  0.0000  0.5000}
   5: ( 9)  3- ( x, x, x) -->     ( y, z, x) + {  0.0000  0.0000  0.0000}
   6: (12)  3- (-x, x,-x) -->     (-y,-z, x) + {  0.5000  0.0000  0.5000}
   7: (11)  3- (-x,-x, x) -->     ( y,-z,-x) + {  0.5000  0.5000  0.0000}
   8: (10)  3- ( x,-x,-x) -->     (-y, z,-x) + {  0.0000  0.5000  0.5000}
   9: ( 5)  3+ ( x, x, x) -->     ( z, x, y) + {  0.0000  0.0000  0.0000}
  10: ( 8)  3+ (-x,-x, x) -->     (-z, x,-y) + {  0.0000  0.5000  0.5000}
  11: ( 7)  3+ ( x,-x,-x) -->     (-z,-x, y) + {  0.5000  0.0000  0.5000}
  12: ( 6)  3+ (-x, x,-x) -->     ( z,-x,-y) + {  0.5000  0.5000  0.0000}


        Information on Space Group: 
        --------------------------- 

 =>   Number of Space group: 206
 =>  Hermann-Mauguin Symbol: I a -3
 =>             Hall Symbol: -I 2b 2c 3
 =>            Setting Type: IT (Generated from Hermann-Mauguin symbol)
 =>          Crystal System: Cubic
 =>              Laue Class: m-3
 =>             Point Group: m-3
 =>         Bravais Lattice: I
 =>          Lattice Symbol: cI
 =>  Reduced Number of S.O.:  12
 =>    General multiplicity:  48
 =>          Centrosymmetry: Centric (-1 at origin)
 =>  Generators (exc. -1&L):   3
 =>         Asymmetric unit:  0.000 <= x <=  0.500
                              0.000 <= y <=  0.500
                              0.000 <= z <=  0.250
 => Centring vectors:  1
 => Latt( 1): (1/2,1/2,1/2)                                                                         

 => List of all Symmetry Operators and Symmetry Symbols

 => SYMM(  1): x,y,z                             Symbol: 1
 => SYMM(  2): x+1/2,-y+1/2,-z                   Symbol: 2 (1/2,0,0) x,1/4,0
 => SYMM(  3): -x,y+1/2,-z+1/2                   Symbol: 2 (0,1/2,0) 0,y,1/4
 => SYMM(  4): -x+1/2,-y,z+1/2                   Symbol: 2 (0,0,1/2) 1/4,0,z
 => SYMM(  5): y,z,x                             Symbol: 3- x,x,x
 => SYMM(  6): -y+1/2,-z,x+1/2                   Symbol: 3+ (1/3,-1/3,1/3) x,-x+1/6,x+1/6
 => SYMM(  7): y+1/2,-z+1/2,-x                   Symbol: 3+ (1/3,1/3,-1/3) x,x-1/6,-x+1/3
 => SYMM(  8): -y,z+1/2,-x+1/2                   Symbol: 3- (-1/3,1/3,1/3) x,-x+1/3,-x+1/6
 => SYMM(  9): z,x,y                             Symbol: 3+ x,x,x
 => SYMM( 10): -z,x+1/2,-y+1/2                   Symbol: 3- x,x+1/2,-x
 => SYMM( 11): -z+1/2,-x,y+1/2                   Symbol: 3+ x,-x,-x+1/2
 => SYMM( 12): z+1/2,-x+1/2,-y                   Symbol: 3- x,-x+1/2,x-1/2
 => SYMM( 13): -x,-y,-z                          Symbol: -1 0,0,0
 => SYMM( 14): -x+1/2,y+1/2,z                    Symbol: b 1/4,y,z
 => SYMM( 15): x,-y+1/2,z+1/2                    Symbol: c x,1/4,z
 => SYMM( 16): x+1/2,y,-z+1/2                    Symbol: a x,y,1/4
 => SYMM( 17): -y,-z,-x                          Symbol: -3- x,x,x; 0,0,0
 => SYMM( 18): y+1/2,z,-x+1/2                    Symbol: -3+ x,-x+1/2,x-1/2; 1/2,0,0
 => SYMM( 19): -y+1/2,z+1/2,x                    Symbol: -3+ x,x+1/2,-x; 0,1/2,0
 => SYMM( 20): y,-z+1/2,x+1/2                    Symbol: -3- x,-x,-x+1/2; 0,0,1/2
 => SYMM( 21): -z,-x,-y                          Symbol: -3+ x,x,x; 0,0,0
 => SYMM( 22): z,-x+1/2,y+1/2                    Symbol: -3- x,x-1/2,-x+1; 1/2,0,1/2
 => SYMM( 23): z+1/2,x,-y+1/2                    Symbol: -3+ x,-x+1,-x+1/2; 1/2,1/2,0
 => SYMM( 24): -z+1/2,x+1/2,y                    Symbol: -3- x,-x+1/2,x+1/2; 0,1/2,1/2
 => SYMM( 25): x+1/2,y+1/2,z+1/2                 Symbol: t (1/2,1/2,1/2)
 => SYMM( 26): x,-y,-z+1/2                       Symbol: 2 x,0,1/4
 => SYMM( 27): -x+1/2,y,-z                       Symbol: 2 1/4,y,0
 => SYMM( 28): -x,-y+1/2,z                       Symbol: 2 0,1/4,z
 => SYMM( 29): y+1/2,z+1/2,x+1/2                 Symbol: 3- (1/2,1/2,1/2) x,x,x
 => SYMM( 30): -y,-z+1/2,x                       Symbol: 3+ (-1/6,1/6,-1/6) x,-x+1/6,x+1/6
 => SYMM( 31): y,-z,-x+1/2                       Symbol: 3+ (-1/6,-1/6,1/6) x,x-1/6,-x+1/3
 => SYMM( 32): -y+1/2,z,-x                       Symbol: 3- (1/6,-1/6,-1/6) x,-x+1/3,-x+1/6
 => SYMM( 33): z+1/2,x+1/2,y+1/2                 Symbol: 3+ (1/2,1/2,1/2) x,x,x
 => SYMM( 34): -z+1/2,x,-y                       Symbol: 3- (1/6,1/6,-1/6) x,x-1/6,-x+1/3
 => SYMM( 35): -z,-x+1/2,y                       Symbol: 3+ (-1/6,1/6,1/6) x,-x+1/3,-x+1/6
 => SYMM( 36): z,-x,-y+1/2                       Symbol: 3- (1/6,-1/6,1/6) x,-x+1/6,x+1/6
 => SYMM( 37): -x+1/2,-y+1/2,-z+1/2              Symbol: -1 1/4,1/4,1/4
 => SYMM( 38): -x,y,z+1/2                        Symbol: c 0,y,z
 => SYMM( 39): x+1/2,-y,z                        Symbol: a x,0,z
 => SYMM( 40): x,y+1/2,-z                        Symbol: b x,y,0
 => SYMM( 41): -y+1/2,-z+1/2,-x+1/2              Symbol: -3- x,x,x; 1/4,1/4,1/4
 => SYMM( 42): y,z+1/2,-x                        Symbol: -3+ x,-x+1/2,x-1/2; 1/4,1/4,-1/4
 => SYMM( 43): -y,z,x+1/2                        Symbol: -3+ x,x+1/2,-x; -1/4,1/4,1/4
 => SYMM( 44): y+1/2,-z,x                        Symbol: -3- x,-x,-x+1/2; 1/4,-1/4,1/4
 => SYMM( 45): -z+1/2,-x+1/2,-y+1/2              Symbol: -3+ x,x,x; 1/4,1/4,1/4
 => SYMM( 46): z+1/2,-x,y                        Symbol: -3- x,x-1/2,-x; 1/4,-1/4,-1/4
 => SYMM( 47): z,x+1/2,-y                        Symbol: -3+ x,-x,-x-1/2; -1/4,1/4,-1/4
 => SYMM( 48): -z,x,y+1/2                        Symbol: -3- x,-x-1/2,x+1/2; -1/4,-1/4,1/4

 => Special Wyckoff Positions for I a -3
 
    Multp     Site        Representative Coordinates (centring translations excluded)
     24       d              x,0,1/4             -x,1/2,1/4          0,1/4,x                                 
                             1/2,1/4,-x          1/4,x,0             1/4,-x,1/2                              
                             -x,0,3/4            x,1/2,3/4           0,3/4,-x                                
                             1/2,3/4,x           3/4,-x,0            3/4,x,1/2                               
 
     16       c              x,x,x               x+1/2,-x+1/2,-x     -x,x+1/2,-x+1/2                         
                             -x+1/2,-x,x+1/2     -x,-x,-x            -x+1/2,x+1/2,x                          
                             x,-x+1/2,x+1/2      x+1/2,x,-x+1/2                                              
 
      8       b              1/4,1/4,1/4         3/4,1/4,3/4         3/4,3/4,1/4                             
                             1/4,3/4,3/4                                                                     
 
      8       a              0,0,0               1/2,1/2,0           0,1/2,1/2                               
                             1/2,0,1/2                                                                       
 

 => Initial parameters ==>
 Atom    Ntyp                  X         Y         Z         B         occ.         in  fin  Spc  Mult
                             B11       B22       B33       B12       B13       B23
 Y1     Y                 -0.03000   0.00000   0.25000   0.00000   0.50000           0    0    0   24
                 Codes:    0.00000   0.00000   0.00000   0.00000   0.00000
                 Betas:    0.00111   0.00111   0.00111   0.00000   0.00000   0.00000
                 Codes:    0.00000   0.00000   0.00000   0.00000   0.00000   0.00000
 Y2     Y                  0.25000   0.25000   0.25000   0.00000   0.16667           0    0    0    8
                 Codes:    0.00000   0.00000   0.00000   0.00000   0.00000
                 Betas:    0.00111   0.00111   0.00111   0.00000   0.00000   0.00000
                 Codes:    0.00000   0.00000   0.00000   0.00000   0.00000   0.00000
 O1     O                  0.39000   0.15000   0.38000   0.00000   1.00000           0    0    0   48
                 Codes:    0.00000   0.00000   0.00000   0.00000   0.00000
                 Betas:    0.00111   0.00111   0.00111   0.00000   0.00000   0.00000
                 Codes:    0.00000   0.00000   0.00000   0.00000   0.00000   0.00000

 => It is assumed that THE FIRST GIVEN SITE plus all the other atoms 
    occupying THE SAME POSITION have a total full occupation (no vacancies!)
  (if this is not the case, change the order of atoms to obtain correct values for the content of the unit cell)
    The given occupation factors have been obtained mutiplying m/M by   0.5000
      -> Atom: Y   ,  Chemical element: Y   Atomic Mass:    88.9059
      -> Atom: Y   ,  Chemical element: Y   Atomic Mass:    88.9059
      -> Atom: O   ,  Chemical element: O   Atomic Mass:    15.9994
 => The suggested value of ATZ is   3612.96
    This value will be used for quantitative analysis and ouput to the PCR/NEW file
 => The chemical content of the unit cell is: 
      24.0000 Y    +   8.0000 Y    +  48.0000 O      
 => The normalized site occupation numbers in % are: 
     100.0000 Y1     :      100.0000 Y2     :      100.0000 O1       
 => The density (volumic mass) of the compound is:    5.023 g/cm3

 =>-------> PROFILE PARAMETERS FOR PATTERN:  1

 => Overall scale factor:   0.100000    
 => ETA (p-Voigt) OR M (Pearson VII):   0.0000
 => Overall temperature factor:      0.00000
 => Halfwidth U,V,W:      0.04000    -0.07000     0.10000
 => X and Y parameters:       0.0000      0.0000
 => Direct cell parameters:   10.6100  10.6100  10.6100  90.0000  90.0000  90.0000
 => Preferred orientation parameters:   0.0000  0.0000
 => Asymmetry parameters     :      0.00000     0.00000     0.00000     0.00000
 => Strain parameters        :      0.00000     0.00000     0.00000
 => Size   parameters        :      0.00000     0.00000
 => Further shape parameters (S_L and D_L):   0.00000   0.00000
    S_L is source width/detector distance
    D_L is detector width/detector distance

 ==> CODEWORDS FOR PROFILE PARAMETERS of PATTERN#  1

 => Overall scale factor:    0.000
 => ETA (p-Voigt) OR M (Pearson VII):    0.000
 => Overall temperature factor:    0.000
 => Halfwidth U,V,W:    0.000   0.000   0.000
 => X and Y parameters:    0.000   0.000
 => Direct cell parameters:    0.000   0.000   0.000   0.000   0.000   0.000
 => Preferred orientation parameters:    0.000   0.000
 => Asymmetry parameters     :    0.000   0.000   0.000   0.000
 => Strain parameters        :    0.000   0.000   0.000
 => Size   parameters        :    0.000   0.000

 => Cell constraints according to Laue symmetry: m-3  

        Metric information:
        -------------------

 => Direct cell parameters:

         a =      10.6100      b =      10.6100      c =      10.6100
     alpha =       90.000   beta =       90.000  gamma =       90.000
                        Direct Cell Volume =    1194.3899

 => Reciprocal cell parameters:

         a*=     0.094251      b*=     0.094251      c*=     0.094251
     alpha*=       90.000   beta*=       90.000  gamma*=       90.000
                    Reciprocal Cell Volume =   0.00083725

 => Direct and Reciprocal Metric Tensors:

                   GD                                       GR
    112.5721      0.0000      0.0000          0.008883    0.000000    0.000000
      0.0000    112.5721      0.0000          0.000000    0.008883    0.000000
      0.0000      0.0000    112.5721          0.000000    0.000000    0.008883

 =>  Cartesian frame: x // a; z is along c*; y is within the ab-plane   

     Crystal_to_Orthonormal_Matrix              Orthonormal_to_Crystal Matrix
              Cr_Orth_cel                               Orth_Cr_cel  
     10.6100      0.0000      0.0000          0.094251   -0.000000   -0.000000
      0.0000     10.6100      0.0000          0.000000    0.094251   -0.000000
      0.0000      0.0000     10.6100          0.000000    0.000000    0.094251

     Busing-Levy B-matrix: Hc=B.H            Inverse of the Busing-Levy B-matrix
                BL_M                                      BL_Minv  
    0.094251    0.000000    0.000000           10.6100     -0.0000     -0.0000
    0.000000    0.094251   -0.000000            0.0000     10.6100      0.0000
    0.000000    0.000000    0.094251            0.0000      0.0000     10.6100

 => Laue symmetry m-3   will be used to generate HKL for pattern#   1
 => Reflections generated between S(1/d)min:  0.1356 A-1 and S(1/d)max:  1.2909 A-1
 =>                                    dmax:  7.3751 A   and      dmin:  0.7746 A
 => The number of reflections generated is:    229
 => The max. scatt. variable (gen.ref.) is:       175.7762
 => Scattering coefficients from internal table

 => Scattering lengths:

 Y      0.7750
 O      0.5803
  
 
 => Optimizations for routine tasks applied:
 => Calculation mode for patter#:   1  CM_PSEUDO_VOIGT
 


   Standard deviations have to be multiplied by:16.4355
   (correlated residuals) See references:
  -J.F.Berar & P.Lelann, J. Appl. Cryst. 24, 1-5 (1991) 
  -J.F.Berar, Acc. in Pow. Diff. II,NIST Sp.Pub. 846, 63(1992) 

 ++++++++++++++++++++++++++++++++++++++++++++++++++++++++++++++++++++++++++++++++++++++++++++++++++++++++++++++++++++++++++++++++++++

 => CYCLE No.:    1
 ------------------------------------------------------------------------------------------------------------------------------------
 => Phase  1 Name: y2o3
 ------------------------------------------------------------------------------------------------------------------------------------
 => New parameters, shifts, and standard deviations

 Atom        x       dx      sx       y       dy      sy       z       dz      sz       B       dB      sB      occ.    docc.   socc.

 Y1      -0.03000 0.00000 0.00000  0.00000 0.00000 0.00000  0.25000 0.00000 0.00000  0.00000 0.00000 0.00000  0.50000 0.00000 0.00000
 Y2       0.25000 0.00000 0.00000  0.25000 0.00000 0.00000  0.25000 0.00000 0.00000  0.00000 0.00000 0.00000  0.16667 0.00000 0.00000
 O1       0.39000 0.00000 0.00000  0.15000 0.00000 0.00000  0.38000 0.00000 0.00000  0.00000 0.00000 0.00000  1.00000 0.00000 0.00000

 Atom         B11      DB11      SB11       B22      DB22      SB22       B33      DB33      SB33
              B12      DB12      SB12       B13      DB13      SB13       B23      DB23      SB23
 Y1      0.001110  0.000000  0.000000  0.001110  0.000000  0.000000  0.001110  0.000000  0.000000
         0.000000  0.000000  0.000000  0.000000  0.000000  0.000000  0.000000  0.000000  0.000000

    U-Eigen Value (A**2) ----      Eigen vector(Orth. syst.)
        0.00633          ----    0.50000    0.50000    0.70711
        0.00633          ----    0.85355   -0.14645   -0.50000
        0.00633          ----    0.14645   -0.85355    0.50000

    Isotropic temperature factor Uequiv(A**2):   0.0063
    Isotropic temperature factor Bequiv(A**2):   0.4998

     R.M.S. in ANGSTROMS ------       Angles with A, B, C
        0.07956          ----     60.000     60.000     45.000
        0.07956          ----     31.400     98.421    120.000
        0.07956          ----     81.579    148.600     60.000
 
 Y2      0.001110  0.000000  0.000000  0.001110  0.000000  0.000000  0.001110  0.000000  0.000000
         0.000000  0.000000  0.000000  0.000000  0.000000  0.000000  0.000000  0.000000  0.000000

    U-Eigen Value (A**2) ----      Eigen vector(Orth. syst.)
        0.00633          ----    0.50000    0.50000    0.70711
        0.00633          ----    0.85355   -0.14645   -0.50000
        0.00633          ----    0.14645   -0.85355    0.50000

    Isotropic temperature factor Uequiv(A**2):   0.0063
    Isotropic temperature factor Bequiv(A**2):   0.4998

     R.M.S. in ANGSTROMS ------       Angles with A, B, C
        0.07956          ----     60.000     60.000     45.000
        0.07956          ----     31.400     98.421    120.000
        0.07956          ----     81.579    148.600     60.000
 
 O1      0.001110  0.000000  0.000000  0.001110  0.000000  0.000000  0.001110  0.000000  0.000000
         0.000000  0.000000  0.000000  0.000000  0.000000  0.000000  0.000000  0.000000  0.000000

    U-Eigen Value (A**2) ----      Eigen vector(Orth. syst.)
        0.00633          ----    0.50000    0.50000    0.70711
        0.00633          ----    0.85355   -0.14645   -0.50000
        0.00633          ----    0.14645   -0.85355    0.50000

    Isotropic temperature factor Uequiv(A**2):   0.0063
    Isotropic temperature factor Bequiv(A**2):   0.4998

     R.M.S. in ANGSTROMS ------       Angles with A, B, C
        0.07956          ----     60.000     60.000     45.000
        0.07956          ----     31.400     98.421    120.000
        0.07956          ----     81.579    148.600     60.000
 

 ==> PROFILE PARAMETERS FOR PATTERN#  1

 => Overall scale factor:      0.100000001     0.000000000     0.000000000
 => Eta(p-Voigt) or m(Pearson VII):   0.000000  0.000000  0.000000
 => Overall tem. factor:     0.000000    0.000000    0.000000
 => Halfwidth parameters: 
         0.040000    0.000000    0.000000
        -0.070000    0.000000    0.000000
         0.100000    0.000000    0.000000
 => Cell parameters: 
       10.610001    0.000001    0.000000
       10.610001    0.000001    0.000000
       10.610001    0.000001    0.000000
       90.000000    0.000000    0.000000
       90.000000    0.000000    0.000000
       90.000000    0.000000    0.000000
 => Preferred orientation: 
         0.000000    0.000000    0.000000
         0.000000    0.000000    0.000000
 => Asymmetry parameters: 
         0.000000    0.000000    0.000000
         0.000000    0.000000    0.000000
         0.000000    0.000000    0.000000
         0.000000    0.000000    0.000000
 => X and Y parameters: 
         0.000000    0.000000    0.000000
         0.000000    0.000000    0.000000
 => Strain parameters: 
         0.000000    0.000000    0.000000
         0.000000    0.000000    0.000000
         0.000000    0.000000    0.000000
 => Size   parameters (G,L): 
         0.000000    0.000000    0.000000
         0.000000    0.000000    0.000000
 => Further shape parameters (S_L and D_L): 
       0.000000  0.000000  0.000000
       0.000000  0.000000  0.000000

 ==> GLOBAL PARAMETERS FOR PATTERN#  1


 => Zero-point:     0.0000    0.0000    0.0000

 => Cos(2theta)-shift parameter :   0.0000  0.0000  0.0000
 => Sin(2theta)-shift parameter :   0.0000  0.0000  0.0000

 ==> RELIABILITY FACTORS WITH ALL NON-EXCLUDED POINTS FOR PATTERN:  1

 => R-Factors:   14.2      13.9     Chi2:  126.     DW-Stat.:  0.0229   Patt#:  1
 => Expected :            1.24                                1.8759
 => Deviance : 0.744E+06     Dev*:   296.5    
 => GoF-index:  11.         Sqrt(Residual/N)
 => N-P+C:  2509

 =>    SumYdif       SumYobs      SumYcal      SumwYobsSQ     Residual    Condition
     0.2788E+07    0.1967E+08    0.1702E+08    0.1635E+08    0.3149E+06     0.000    


 => Conventional Rietveld Rp,Rwp,Re and Chi2:   77.2      68.3      6.10      125.5    
 => (Values obtained using Ynet, but true sigma(y))
 =>  SumYnet, Sum(w Ynet**2):     0.3611E+07    0.6752E+06

 => N-sigma of the GoF:     4410.468

 ==> RELIABILITY FACTORS FOR POINTS WITH BRAGG CONTRIBUTIONS FOR PATTERN:  1

 => R-Factors:   14.2      13.9     Chi2:  126.     DW-Stat.:  0.0229   Patt#:
 => Expected :            1.24                                1.8759
 => Deviance : 0.744E+06     Dev*:   296.5    
 => GoF-index:  11.         Sqrt(Residual/N)
 => N-P+C:  2509

 =>    SumYdif       SumYobs      SumYcal      SumwYobsSQ     Residual    Condition
     0.2788E+07    0.1967E+08    0.1702E+08    0.1635E+08    0.3149E+06     0.000    


 => Conventional Rietveld Rp,Rwp,Re and Chi2:   77.2      68.3      6.10      125.5    
 => (Values obtained using Ynet, but true sigma(y))
 =>  SumYnet, Sum(w Ynet**2):     0.3611E+07    0.6752E+06

 => N-sigma of the GoF:     4410.468

 => Global user-weigthed Chi2 (Bragg contrib.):   126.    


   Standard deviations have to be multiplied by:16.4355
   (correlated residuals) See references:
  -J.F.Berar & P.Lelann, J. Appl. Cryst. 24, 1-5 (1991) 
  -J.F.Berar, Acc. in Pow. Diff. II,NIST Sp.Pub. 846, 63(1992) 

 ++++++++++++++++++++++++++++++++++++++++++++++++++++++++++++++++++++++++++++++++++++++++++++++++++++++++++++++++++++++++++++++++++++

 => CYCLE No.:    1
 =>  Convergence reached at this CYCLE !!!!
 =>  Parameter shifts set to zero
 ------------------------------------------------------------------------------------------------------------------------------------
 => Phase  1 Name: y2o3
 ------------------------------------------------------------------------------------------------------------------------------------
 => New parameters, shifts, and standard deviations

 Atom        x       dx      sx       y       dy      sy       z       dz      sz       B       dB      sB      occ.    docc.   socc.

 Y1      -0.03000 0.00000 0.00000  0.00000 0.00000 0.00000  0.25000 0.00000 0.00000  0.00000 0.00000 0.00000  0.50000 0.00000 0.00000
 Y2       0.25000 0.00000 0.00000  0.25000 0.00000 0.00000  0.25000 0.00000 0.00000  0.00000 0.00000 0.00000  0.16667 0.00000 0.00000
 O1       0.39000 0.00000 0.00000  0.15000 0.00000 0.00000  0.38000 0.00000 0.00000  0.00000 0.00000 0.00000  1.00000 0.00000 0.00000

 Atom         B11      DB11      SB11       B22      DB22      SB22       B33      DB33      SB33
              B12      DB12      SB12       B13      DB13      SB13       B23      DB23      SB23
 Y1      0.001110  0.000000  0.000000  0.001110  0.000000  0.000000  0.001110  0.000000  0.000000
         0.000000  0.000000  0.000000  0.000000  0.000000  0.000000  0.000000  0.000000  0.000000

    U-Eigen Value (A**2) ----      Eigen vector(Orth. syst.)
        0.00633          ----    0.50000    0.50000    0.70711
        0.00633          ----    0.85355   -0.14645   -0.50000
        0.00633          ----    0.14645   -0.85355    0.50000

    Isotropic temperature factor Uequiv(A**2):   0.0063
    Isotropic temperature factor Bequiv(A**2):   0.4998

     R.M.S. in ANGSTROMS ------       Angles with A, B, C
        0.07956          ----     60.000     60.000     45.000
        0.07956          ----     31.400     98.421    120.000
        0.07956          ----     81.579    148.600     60.000
 
 Y2      0.001110  0.000000  0.000000  0.001110  0.000000  0.000000  0.001110  0.000000  0.000000
         0.000000  0.000000  0.000000  0.000000  0.000000  0.000000  0.000000  0.000000  0.000000

    U-Eigen Value (A**2) ----      Eigen vector(Orth. syst.)
        0.00633          ----    0.50000    0.50000    0.70711
        0.00633          ----    0.85355   -0.14645   -0.50000
        0.00633          ----    0.14645   -0.85355    0.50000

    Isotropic temperature factor Uequiv(A**2):   0.0063
    Isotropic temperature factor Bequiv(A**2):   0.4998

     R.M.S. in ANGSTROMS ------       Angles with A, B, C
        0.07956          ----     60.000     60.000     45.000
        0.07956          ----     31.400     98.421    120.000
        0.07956          ----     81.579    148.600     60.000
 
 O1      0.001110  0.000000  0.000000  0.001110  0.000000  0.000000  0.001110  0.000000  0.000000
         0.000000  0.000000  0.000000  0.000000  0.000000  0.000000  0.000000  0.000000  0.000000

    U-Eigen Value (A**2) ----      Eigen vector(Orth. syst.)
        0.00633          ----    0.50000    0.50000    0.70711
        0.00633          ----    0.85355   -0.14645   -0.50000
        0.00633          ----    0.14645   -0.85355    0.50000

    Isotropic temperature factor Uequiv(A**2):   0.0063
    Isotropic temperature factor Bequiv(A**2):   0.4998

     R.M.S. in ANGSTROMS ------       Angles with A, B, C
        0.07956          ----     60.000     60.000     45.000
        0.07956          ----     31.400     98.421    120.000
        0.07956          ----     81.579    148.600     60.000
 

 ==> PROFILE PARAMETERS FOR PATTERN#  1

 => Overall scale factor:      0.100000001     0.000000000     0.000000000
 => Eta(p-Voigt) or m(Pearson VII):   0.000000  0.000000  0.000000
 => Overall tem. factor:     0.000000    0.000000    0.000000
 => Halfwidth parameters: 
         0.040000    0.000000    0.000000
        -0.070000    0.000000    0.000000
         0.100000    0.000000    0.000000
 => Cell parameters: 
       10.610001    0.000000    0.000000
       10.610001    0.000000    0.000000
       10.610001    0.000000    0.000000
       90.000000    0.000000    0.000000
       90.000000    0.000000    0.000000
       90.000000    0.000000    0.000000
 => Preferred orientation: 
         0.000000    0.000000    0.000000
         0.000000    0.000000    0.000000
 => Asymmetry parameters: 
         0.000000    0.000000    0.000000
         0.000000    0.000000    0.000000
         0.000000    0.000000    0.000000
         0.000000    0.000000    0.000000
 => X and Y parameters: 
         0.000000    0.000000    0.000000
         0.000000    0.000000    0.000000
 => Strain parameters: 
         0.000000    0.000000    0.000000
         0.000000    0.000000    0.000000
         0.000000    0.000000    0.000000
 => Size   parameters (G,L): 
         0.000000    0.000000    0.000000
         0.000000    0.000000    0.000000
 => Further shape parameters (S_L and D_L): 
       0.000000  0.000000  0.000000
       0.000000  0.000000  0.000000

 ==> GLOBAL PARAMETERS FOR PATTERN#  1


 => Zero-point:     0.0000    0.0000    0.0000

 => Cos(2theta)-shift parameter :   0.0000  0.0000  0.0000
 => Sin(2theta)-shift parameter :   0.0000  0.0000  0.0000

 ==> RELIABILITY FACTORS WITH ALL NON-EXCLUDED POINTS FOR PATTERN:  1

 => R-Factors:   14.2      13.9     Chi2:  126.     DW-Stat.:  0.0229   Patt#:  1
 => Expected :            1.24                                1.8759
 => Deviance : 0.744E+06     Dev*:   296.5    
 => GoF-index:  11.         Sqrt(Residual/N)
 => N-P+C:  2509

 =>    SumYdif       SumYobs      SumYcal      SumwYobsSQ     Residual    Condition
     0.2788E+07    0.1967E+08    0.1702E+08    0.1635E+08    0.3149E+06     0.000    


 => Conventional Rietveld Rp,Rwp,Re and Chi2:   77.2      68.3      6.10      125.5    
 => (Values obtained using Ynet, but true sigma(y))
 =>  SumYnet, Sum(w Ynet**2):     0.3611E+07    0.6752E+06

 => N-sigma of the GoF:     4410.468

 ==> RELIABILITY FACTORS FOR POINTS WITH BRAGG CONTRIBUTIONS FOR PATTERN:  1

 => R-Factors:   14.2      13.9     Chi2:  126.     DW-Stat.:  0.0229   Patt#:
 => Expected :            1.24                                1.8759
 => Deviance : 0.744E+06     Dev*:   296.5    
 => GoF-index:  11.         Sqrt(Residual/N)
 => N-P+C:  2509

 =>    SumYdif       SumYobs      SumYcal      SumwYobsSQ     Residual    Condition
     0.2788E+07    0.1967E+08    0.1702E+08    0.1635E+08    0.3149E+06     0.000    


 => Conventional Rietveld Rp,Rwp,Re and Chi2:   77.2      68.3      6.10      125.5    
 => (Values obtained using Ynet, but true sigma(y))
 =>  SumYnet, Sum(w Ynet**2):     0.3611E+07    0.6752E+06

 => N-sigma of the GoF:     4410.468

 => Global user-weigthed Chi2 (Bragg contrib.):   126.    

 --------------------------------------------------------------------------------------------------------------------------------------------------------
 Pattern#  1 Phase No.:   1 Phase name: y2o3
 --------------------------------------------------------------------------------------------------------------------------------------------------------

   No.  Code     H   K   L  Mult     Hw         2theta      Icalc       Iobs      Sigma      HwG     HwL       ETA       d-hkl        CORR

      1   1      2   0   0     6  0.300907      16.781       13.6     3148.7     55.705  0.300907  0.000000  0.000001  5.305000    142.416504
      2   1      2   1   1    24  0.297666      20.590      689.9     4233.2     52.580  0.297666  0.000000  0.000001  4.331515    381.859985
      3   1      2   2   0    12  0.294985      23.819        5.2     2399.8     38.213  0.294985  0.000000  0.000001  3.751202    143.991486
      4   1      2   2   2     8  0.290592      29.280     3508.4     6416.9     41.635  0.290592  0.000000  0.000001  3.062843     64.719940
      5   1      2   3   1    24  0.288716      31.685      214.0     1037.9     10.545  0.288716  0.000000  0.000001  2.835642    167.377228
      6   1      3   2   1    24  0.288716      31.685      452.8     2196.1     22.313  0.288716  0.000000  0.000001  2.835642    167.377228
      7   1      4   0   0     6  0.286994      33.936       17.8     2089.8     26.770  0.286994  0.000000  0.000001  2.652500     36.826199
      8   1      4   1   1    24  0.285397      36.064       70.4     2235.2     26.162  0.285397  0.000000  0.000001  2.500801    131.706223
      9   1      2   4   0    12  0.283907      38.087       26.2     1220.7     14.873  0.283907  0.000000  0.000001  2.372468     59.619839
     10   1      4   2   0    12  0.283907      38.087       15.4      720.7      8.781  0.283907  0.000000  0.000001  2.372468     59.619839
     11   1      3   3   2    24  0.282509      40.024     1627.6     3920.3     26.278  0.282509  0.000000  0.000001  2.262060    109.051315
     12   1      4   2   2    24  0.281192      41.885       50.1     1788.8     20.793  0.281192  0.000000  0.000001  2.165757    100.571930
     13   1      3   4   1    24  0.279946      43.681      367.9     1554.5     14.122  0.279946  0.000000  0.000001  2.080792     93.407440
     14   1      4   3   1    24  0.279946      43.681      193.9      819.4      7.445  0.279946  0.000000  0.000001  2.080792     93.407440
     15   1      2   5   1    24  0.277643      47.109      181.0     1165.6     11.944  0.277643  0.000000  0.000001  1.937112     81.972359
     16   1      5   2   1    24  0.277643      47.109      140.6      905.5      9.278  0.277643  0.000000  0.000001  1.937112     81.972359
     17   1      4   4   0    12  0.276576      48.752     7113.4     8559.8     28.677  0.276576  0.000000  0.000001  1.875601     38.670292
     18   1      4   3   3    24  0.275560      50.356       84.5     1514.5     19.771  0.275560  0.000000  0.000001  1.819600     73.262711
     19   1      4   4   2    24  0.274591      51.922       10.0      562.0      8.353  0.274591  0.000000  0.000001  1.768333     69.646729
     20   1      6   0   0     6  0.274591      51.922       12.3      689.9     10.254  0.274591  0.000000  0.000001  1.768333     17.411682
     21   1      3   5   2    24  0.273667      53.456      132.3      508.2      5.282  0.273667  0.000000  0.000001  1.721169     66.419945
     22   1      5   3   2    24  0.273667      53.456      206.7      793.8      8.251  0.273667  0.000000  0.000001  1.721169     66.419945
     23   1      6   1   1    24  0.273667      53.456      191.8      736.4      7.655  0.273667  0.000000  0.000001  1.721169     66.419930
     24   1      2   6   0    12  0.272786      54.960       65.8     1262.3     17.963  0.272786  0.000000  0.000001  1.677588     31.762142
     25   1      6   2   0    12  0.272786      54.960        6.0      115.9      1.650  0.272786  0.000000  0.000001  1.677588     31.762142
     26   1      4   5   1    24  0.271947      56.437      351.1     1426.1     14.849  0.271947  0.000000  0.000001  1.637159     60.912678
     27   1      5   4   1    24  0.271947      56.437      149.4      607.1      6.320  0.271947  0.000000  0.000001  1.637159     60.912678
     28   1      6   2   2    24  0.271148      57.889     2141.7     3433.5     23.100  0.271148  0.000000  0.000001  1.599518     58.546707
     29   1      3   6   1    24  0.270388      59.319      558.7     1251.7     11.911  0.270388  0.000000  0.000001  1.564359     56.394592
     30   1      6   3   1    24  0.270388      59.319      447.7     1002.9      9.544  0.270388  0.000000  0.000001  1.564359     56.394592
     31   1      4   4   4     8  0.269666      60.727        1.7      857.7     16.705  0.269666  0.000000  0.000001  1.531422     18.143293
     32   1      4   5   3    24  0.268981      62.116        0.0        0.1      0.001  0.268981  0.000000  0.000001  1.500481     52.630348
     33   1      5   4   3    24  0.268981      62.116       96.2     1169.8     19.323  0.268981  0.000000  0.000001  1.500481     52.630348
     34   1      4   6   0    12  0.268334      63.488       78.6      761.9     13.788  0.268334  0.000000  0.000001  1.471342     25.488628
     35   1      6   4   0    12  0.268334      63.488       30.9      299.9      5.426  0.268334  0.000000  0.000001  1.471342     25.488628
     36   1      2   7   1    24  0.267724      64.844      465.1      834.3      6.522  0.267724  0.000000  0.000001  1.443838     49.454575
     37   1      5   5   2    24  0.267724      64.844       82.0      147.1      1.150  0.267724  0.000000  0.000001  1.443838     49.454575
     38   1      6   3   3    24  0.267724      64.844       14.6       26.2      0.205  0.267724  0.000000  0.000001  1.443838     49.454575
     39   1      7   2   1    24  0.267724      64.844     1040.5     1866.7     14.592  0.267724  0.000000  0.000001  1.443838     49.454575
     40   1      4   6   2    24  0.267151      66.184       42.0      513.2      9.534  0.267151  0.000000  0.000001  1.417821     48.048653
     41   1      6   4   2    24  0.267151      66.184       42.4      518.8      9.638  0.267151  0.000000  0.000001  1.417821     48.048653
     42   1      3   7   2    24  0.265658      70.128      557.9     1211.4     13.763  0.265658  0.000000  0.000001  1.347471     44.421219
     43   1      5   6   1    24  0.265658      70.128       24.6       53.4      0.607  0.265658  0.000000  0.000001  1.347471     44.421219
     44   1      6   5   1    24  0.265658      70.128        7.7       16.6      0.189  0.265658  0.000000  0.000001  1.347471     44.421219
     45   1      7   3   2    24  0.265658      70.128      259.5      563.6      6.403  0.265658  0.000000  0.000001  1.347471     44.421219
     46   1      8   0   0     6  0.265237      71.420     1331.5     2219.6     21.389  0.265237  0.000000  0.000001  1.326250     10.844778
     47   1      5   5   4    24  0.264855      72.702       11.5       36.0      0.556  0.264855  0.000000  0.000001  1.306001     42.408394
