Repository: enhantica/edi

<p>
  <picture>
    <!-- light mode logo -->
    <source media='(prefers-color-scheme: light)' srcset='https://raw.githubusercontent.com/easyscience/assets-branding/refs/heads/master/easydiffraction/logos/light.svg'>
    <!-- dark mode logo -->
    <source media='(prefers-color-scheme: dark)' srcset='https://raw.githubusercontent.com/easyscience/assets-branding/refs/heads/master/easydiffraction/logos/dark.svg'>
    <!-- default logo == light mode logo -->
  </picture>
**EasyDiffraction** is software for calculating diffraction patterns
from a structural model and fitting its parameters to measured
data, for powder and single-crystal neutron and X-ray diffraction.

File: knowledge/fitting/fullprof/pd-neut-cwl_yalo3-al2o3-spodi/asymmetry-off/fit.out (part 1 of 3)


        **********************************************************
        ** PROGRAM FullProf.2k (Version 8.40 - Feb2026-ILL JRC) **
        **********************************************************
                       M U L T I -- P A T T E R N                 
            Rietveld, Profile Matching & Integrated Intensity     
                 Refinement of X-ray and/or Neutron Data


    Date: 24/10/2026  Time: 08:52:44.240                              

 => PCR file code: fit
 => DAT file code: fit                  -> Relative contribution: 1.0000                                                            

 ==> CONDITIONS OF THIS RUN FOR PATTERN No.:  1

 => Global Refinement of neutron powder data                                                                                        
 => Title: pd-neut-cwl_yalo3-al2o3-spodi

 => Number of phases:    2
 => Number of excluded regions:    0
 => Number of scattering factors supplied:    0
 => Conventional weights: w=1.0/Variance(yobs)
 => Asymmetry correction as in J.Appl.Cryst. 26,128(1993)
 => Background linearly interpolated between the   25 points given
 => The    5th default profile function was selected
 => Pseudo-Voigt function (ETA variable)
                 X-parameter correspond to: ETA=ETA0+X*2theta
                       pV(x)= ETA*L(x)+(1-ETA)*G(x)

 ==> INPUT/OUTPUT OPTIONS:

 => Output Obs and Calc intensities on last cycle
 => Generate bacground file *.bac
 => Generate file *.PRF for plot
 => Output Integrated Intensities
 => Generate new input file *.PCR

 => X-Y type of data: 2theta/TOF/E(Kev) Intens sigma for pattern:  1
 => Plot pattern at each cycle
 => Wavelengths:  1.54816 1.54816
 => Alpha2/Alpha1 ratio:   0.0000
 => Cos(Monochromator angle)=   0.0000
 => Asymmetry correction for angles lower than  180.000 degrees
 => Absorption correction (AC), muR-eff =   0.0221  0.0000
 => AC : Cylinder Debye-Scherrer (Hewat formula)
 => Base of peaks: 2.0*HW*   48.00

 => Number of cycles:  200
 => Relaxation factors ==>    for coordinates:  0.20
 => for anisotropic temperature factors:  0.20
 => for halfwidth/strain/size/further parameters:  0.20
 => for lattice constants and propagation vectors:  0.20
 => EPS-value for convergence:    0.1
 => Background ==> 
    Position   Intensity
        4.05     2100.00       11.00
        4.78     2100.00       21.00
        6.79     2100.00       31.00
       13.26     2100.00       41.00
       18.17     2100.00       51.00
       23.75     2100.00       61.00
       32.01     2100.00       71.00
       36.47     2100.00       81.00
       47.19     2100.00       91.00
       52.10     2100.00      101.00
       59.02     2100.00      111.00
       69.96     2100.00      121.00
       80.00     2100.00      131.00
       90.49     2100.00      141.00
      101.21     2100.00      151.00
      106.34     2100.00      161.00
      108.79     2100.00      171.00
      112.59     2100.00      181.00
      119.29     2100.00      191.00
      128.21     2100.00      201.00

      133.12     2100.00      211.00
      140.94     2100.00      221.00
      145.62     2100.00      231.00
      148.08     2100.00      241.00
      151.90     2100.00      251.00

 
 => Number of Least-Squares parameters varied:    52

 =>--------------------------->
 =>------->  PATTERN number:  1
 =>--------------------------->
 => Global parameters and codes ==>
 => Zero-point:     0.0000  261.0000
 => Perpendicular Displacement parameter and code:     0.00    0.00
 => Parallel      Displacement parameter and code:     0.00    0.00

 => Reading Intensity data  =>>

 -> No recognizable heading in input data file X,Y,sigma
    First 6 lines are considered as COMMENTS (except for TSAMP keyword)
 -> COMMENT: # 2theta-or-TOF intensity sigma                                                                                                     
 -> COMMENT: # 2theta-or-TOF intensity sigma                                                                                                     
 -> COMMENT: # 2theta-or-TOF intensity sigma                                                                                                     
 -> COMMENT: # 2theta-or-TOF intensity sigma                                                                                                     
 -> COMMENT: # 2theta-or-TOF intensity sigma                                                                                                     
 -> COMMENT: # 2theta-or-TOF intensity sigma                                                                                                     
 ==> Angular range, step and number of points:
     2Thmin:       4.050000  2Thmax:     151.949997  Step:       0.050019  No. of points:   2959
 --------------------------------------------------------------------------------
 => Phase  No. 1
      Al2O3                                                                 
 --------------------------------------------------------------------------------
 =>-------> Pattern#  1
 => Crystal Structure Refinement
 => Preferred orientation vector:   0.0000  0.0000  1.0000

 =>-------> Data for PHASE: 1
 => Number of atoms:    2
 => Number of distance  constraints:    0
 => Number of angle     constraints:    0

 => Symmetry information on space group: R -3 c              
 -> The multiplicity of the general position is:  36
 -> The space group is Centric (-1 at origin)   
 -> Lattice type  R: { 000; 2/3 1/3 1/3; 1/3 2/3 2/3   }+          
 -> Reduced set of symmetry operators:

  No.  IT   Symmetry symbol    Rotation part     Associated Translation
   1: ( 1)   1            --> ( x  ,   y, z) + {  0.0000  0.0000  0.0000}
   2: ( 2)  3+ ( 0, 0, z) --> (  -y, x-y, z) + {  0.0000  0.0000  0.0000}
   3: ( 3)  3- ( 0, 0, z) --> (-x+y,-x  , z) + {  0.0000  0.0000  0.0000}
   4: ( 7)   2 ( x, x, 0) --> (   y, x  ,-z) + {  0.0000  0.0000  0.5000}
   5: ( 8)   2 ( x, 0, 0) --> ( x-y,  -y,-z) + {  0.0000  0.0000  0.5000}
   6: ( 9)   2 ( 0, y, 0) --> (-x  ,-x+y,-z) + {  0.0000  0.0000  0.5000}


        Information on Space Group: 
        --------------------------- 

 =>   Number of Space group: 167
 =>  Hermann-Mauguin Symbol: R -3 c
 =>             Hall Symbol: -R 3 2"c
 =>            Setting Type: IT (Generated from Hermann-Mauguin symbol)
 =>          Crystal System: Trigonal
 =>              Laue Class: -3m1
 =>             Point Group: -3m
 =>         Bravais Lattice: R
 =>          Lattice Symbol: hR
 =>  Reduced Number of S.O.:   6
 =>    General multiplicity:  36
 =>          Centrosymmetry: Centric (-1 at origin)
 =>  Generators (exc. -1&L):   2
 =>         Asymmetric unit:  0.000 <= x <=  0.667
                              0.000 <= y <=  0.667
                              0.000 <= z <=  0.083
 => Centring vectors:  2
 => Latt( 1): (2/3,1/3,1/3)                        => Latt( 2): (1/3,2/3,2/3)                       
                                                                                                    

 => List of all Symmetry Operators and Symmetry Symbols

 => SYMM(  1): x,y,z                             Symbol: 1
 => SYMM(  2): -y,x-y,z                          Symbol: 3+ 0,0,z
 => SYMM(  3): -x+y,-x,z                         Symbol: 3- 0,0,z
 => SYMM(  4): -y,-x,z+1/2                       Symbol: c x,-x,z
 => SYMM(  5): -x+y,y,z+1/2                      Symbol: c x,2x,z
 => SYMM(  6): x,x-y,z+1/2                       Symbol: c 2x,x,2z
 => SYMM(  7): -x,-y,-z                          Symbol: -1 0,0,0
 => SYMM(  8): y,-x+y,-z                         Symbol: -3+ 0,0,z; 0,0,0
 => SYMM(  9): x-y,x,-z                          Symbol: -3- 0,0,z; 0,0,0
 => SYMM( 10): y,x,-z+1/2                        Symbol: 2 x,x,1/4
 => SYMM( 11): x-y,-y,-z+1/2                     Symbol: 2 x,0,1/4
 => SYMM( 12): -x,-x+y,-z+1/2                    Symbol: 2 0,y,1/4
 => SYMM( 13): x+2/3,y+1/3,z+1/3                 Symbol: t (2/3,1/3,1/3)
 => SYMM( 14): -y+2/3,x-y+1/3,z+1/3              Symbol: 3+ (0,0,1/3) 1/3,1/3,z
 => SYMM( 15): -x+y+2/3,-x+1/3,z+1/3             Symbol: 3- (0,0,1/3) 1/3,0,z
 => SYMM( 16): -y+2/3,-x+1/3,z+5/6               Symbol: g (1/6,-1/6,5/6) x,-x+1/2,z
 => SYMM( 17): -x+y+2/3,y+1/3,z+5/6              Symbol: g (1/6,1/3,5/6) x,2x-1/2,z
 => SYMM( 18): x+2/3,x-y+1/3,z+5/6               Symbol: g (2/3,1/3,5/6) 2x,x,2z
 => SYMM( 19): -x+2/3,-y+1/3,-z+1/3              Symbol: -1 1/3,1/6,1/6
 => SYMM( 20): y+2/3,-x+y+1/3,-z+1/3             Symbol: -3+ 1/3,-1/3,z; 1/3,-1/3,1/6
 => SYMM( 21): x-y+2/3,x+1/3,-z+1/3              Symbol: -3- 1/3,2/3,z; 1/3,2/3,1/6
 => SYMM( 22): y+2/3,x+1/3,-z+5/6                Symbol: 2 (1/2,1/2,0) x,x-1/6,5/12
 => SYMM( 23): x-y+2/3,-y+1/3,-z+5/6             Symbol: 2 (1/2,0,0) x,1/6,5/12
 => SYMM( 24): -x+2/3,-x+y+1/3,-z+5/6            Symbol: 2 1/3,y,5/12
 => SYMM( 25): x+1/3,y+2/3,z+2/3                 Symbol: t (1/3,2/3,2/3)
 => SYMM( 26): -y+1/3,x-y+2/3,z+2/3              Symbol: 3+ (0,0,2/3) 0,1/3,z
 => SYMM( 27): -x+y+1/3,-x+2/3,z+2/3             Symbol: 3- (0,0,2/3) 1/3,1/3,z
 => SYMM( 28): -y+1/3,-x+2/3,z+1/6               Symbol: g (-1/6,1/6,1/6) x,-x+1/2,z
 => SYMM( 29): -x+y+1/3,y+2/3,z+1/6              Symbol: g (1/3,2/3,1/6) x,2x,z
 => SYMM( 30): x+1/3,x-y+2/3,z+1/6               Symbol: g (1/3,1/6,1/6) 2x,x+1/4,2z
 => SYMM( 31): -x+1/3,-y+2/3,-z+2/3              Symbol: -1 1/6,1/3,1/3
 => SYMM( 32): y+1/3,-x+y+2/3,-z+2/3             Symbol: -3+ 2/3,1/3,z; 2/3,1/3,1/3
 => SYMM( 33): x-y+1/3,x+2/3,-z+2/3              Symbol: -3- -1/3,1/3,z; -1/3,1/3,1/3
 => SYMM( 34): y+1/3,x+2/3,-z+1/6                Symbol: 2 (1/2,1/2,0) x,x+1/6,1/12
 => SYMM( 35): x-y+1/3,-y+2/3,-z+1/6             Symbol: 2 x,1/3,1/12
 => SYMM( 36): -x+1/3,-x+y+2/3,-z+1/6            Symbol: 2 (0,1/2,0) 1/6,y,1/12

 => Special Wyckoff Positions for R -3 c
 
    Multp     Site        Representative Coordinates (centring translations excluded)
     18       e              x,0,1/4             0,x,1/4             -x,-x,1/4                               
                             0,-x,3/4            -x,0,3/4            x,x,3/4                                 
 
     18       d              1/2,0,0             0,1/2,0             1/2,1/2,0                               
                             0,1/2,1/2           1/2,0,1/2           1/2,1/2,1/2                             
 
     12       c              0,0,z               0,0,z+1/2           0,0,-z                                  
                             0,0,-z+1/2                                                                      
 
      6       b              0,0,0               0,0,1/2                                                     
 
      6       a              0,0,1/4             0,0,3/4                                                     
 

 => Initial parameters ==>
 Atom    Ntyp                  X         Y         Z         B         occ.         in  fin  Spc  Mult
                             B11       B22       B33       B12       B13       B23
 Al1    AL                 0.00000   0.00000   0.33000   0.50000   0.33333           0    0    0   12
                 Codes:    0.00000   0.00000 271.00000 281.00000   0.00000
 O1     O                  0.35000   0.00000   0.25000   0.50000   0.50000           0    0    0   18
                 Codes:  291.00000   0.00000   0.00000 301.00000   0.00000

 => It is assumed that THE FIRST GIVEN SITE plus all the other atoms 
    occupying THE SAME POSITION have a total full occupation (no vacancies!)
  (if this is not the case, change the order of atoms to obtain correct values for the content of the unit cell)
    The given occupation factors have been obtained mutiplying m/M by   0.3333
      -> Atom: AL  ,  Chemical element: AL  Atomic Mass:    26.9815
      -> Atom: O   ,  Chemical element: O   Atomic Mass:    15.9994
 => The suggested value of ATZ is    611.77
    This value will be used for quantitative analysis and ouput to the PCR/NEW file
 => The chemical content of the unit cell is: 
      12.0000 AL   +  18.0000 O      
 => The normalized site occupation numbers in % are: 
     100.0000 Al1    :      100.0000 O1       
 => The density (volumic mass) of the compound is:    3.992 g/cm3

 =>-------> PROFILE PARAMETERS FOR PATTERN:  1

 => Overall scale factor:   0.200000    
 => ETA (p-Voigt) OR M (Pearson VII):   0.1000
 => Overall temperature factor:      0.00000
 => Halfwidth U,V,W:      0.04000    -0.05000     0.10000
 => X and Y parameters:       0.0000      0.0000
 => Direct cell parameters:    4.7600   4.7600  12.9700  90.0000  90.0000 120.0000
 => Preferred orientation parameters:   0.0000  0.0000
 => Asymmetry parameters     :      0.00000     0.00000     0.00000     0.00000
 => Strain parameters        :      0.00000     0.00000     0.00000
 => Size   parameters        :      0.00000     0.00000

 ==> CODEWORDS FOR PROFILE PARAMETERS of PATTERN#  1

 => Overall scale factor:  311.000
 => ETA (p-Voigt) OR M (Pearson VII):  321.000
 => Overall temperature factor:    0.000
 => Halfwidth U,V,W:  331.000 341.000 351.000
 => X and Y parameters:    0.000   0.000
 => Direct cell parameters:  361.000 361.000 371.000   0.000   0.000 361.000
 => Preferred orientation parameters:    0.000   0.000
 => Asymmetry parameters     :    0.000   0.000   0.000   0.000
 => Strain parameters        :    0.000   0.000   0.000
 => Size   parameters        :    0.000   0.000

 => Cell constraints according to Laue symmetry: -3m1 

        Metric information:
        -------------------

 => Direct cell parameters:

         a =       4.7600      b =       4.7600      c =      12.9700
     alpha =       90.000   beta =       90.000  gamma =      120.000
                        Direct Cell Volume =     254.4981

 => Reciprocal cell parameters:

         a*=     0.242584      b*=     0.242584      c*=     0.077101
     alpha*=       90.000   beta*=       90.000  gamma*=       60.000
                    Reciprocal Cell Volume =   0.00392930

 => Direct and Reciprocal Metric Tensors:

                   GD                                       GR
     22.6576    -11.3288      0.0000          0.058847    0.029424    0.000000
    -11.3288     22.6576      0.0000          0.029424    0.058847    0.000000
      0.0000      0.0000    168.2209          0.000000    0.000000    0.005945

 =>  Cartesian frame: x // a; z is along c*; y is within the ab-plane   

     Crystal_to_Orthonormal_Matrix              Orthonormal_to_Crystal Matrix
              Cr_Orth_cel                               Orth_Cr_cel  
      4.7600     -2.3800      0.0000          0.210084    0.121292   -0.000000
      0.0000      4.1223      0.0000          0.000000    0.242584   -0.000000
      0.0000      0.0000     12.9700          0.000000    0.000000    0.077101

     Busing-Levy B-matrix: Hc=B.H            Inverse of the Busing-Levy B-matrix
                BL_M                                      BL_Minv  
    0.242584    0.121292    0.000000            4.1223     -2.3800     -0.0000
    0.000000    0.210084   -0.000000            0.0000      4.7600      0.0000
    0.000000    0.000000    0.077101            0.0000      0.0000     12.9700

 => Laue symmetry -3m1  will be used to generate HKL for pattern#   1
 => Reflections generated between S(1/d)min:  0.0456 A-1 and S(1/d)max:  1.2919 A-1
 =>                                    dmax: 21.9065 A   and      dmin:  0.7741 A
 => The number of reflections generated is:     67
 => The max. scatt. variable (gen.ref.) is:       179.0000
 => Scattering coefficients from internal table

 => Scattering lengths:

 AL     0.3449
 O      0.5803
 --------------------------------------------------------------------------------
 => Phase  No. 2
      YAlO3                                                                 
 --------------------------------------------------------------------------------
 =>-------> Pattern#  1
 => Crystal Structure Refinement
 => Preferred orientation vector:   0.0000  0.0000  1.0000

 =>-------> Data for PHASE: 2
 => Number of atoms:    4
 => Number of distance  constraints:    0
 => Number of angle     constraints:    0

 => Symmetry information on space group: P b n m             
 -> The multiplicity of the general position is:   8
 -> The space group is Centric (-1 at origin)   
 -> Lattice type  P: { 000 }                                       
 -> Reduced set of symmetry operators:

  No.  IT   Symmetry symbol    Rotation part     Associated Translation
   1: ( 1)   1            -->     ( x, y, z) + {  0.0000  0.0000  0.0000}
   2: ( 4)   2 ( x, 0, 0) -->     ( x,-y,-z) + {  0.5000  0.5000  0.0000}
   3: ( 3)   2 ( 0, y, 0) -->     (-x, y,-z) + {  0.5000  0.5000  0.5000}
   4: ( 2)   2 ( 0, 0, z) -->     (-x,-y, z) + {  0.0000  0.0000  0.5000}


        Information on Space Group: 
        --------------------------- 

 =>   Number of Space group:  62
 =>  Hermann-Mauguin Symbol: P b n m
 =>             Hall Symbol: -P 2c 2ab
 =>    Table Setting Choice: cab
 =>            Setting Type: IT (Generated from Hermann-Mauguin symbol)
 =>          Crystal System: Orthorhombic
 =>              Laue Class: mmm
 =>             Point Group: mmm
 =>         Bravais Lattice: P
 =>          Lattice Symbol: oP
 =>  Reduced Number of S.O.:   4
 =>    General multiplicity:   8
 =>          Centrosymmetry: Centric (-1 at origin)
 =>  Generators (exc. -1&L):   2
 =>         Asymmetric unit:  0.000 <= x <=  1.000
                              0.000 <= y <=  0.500
                              0.000 <= z <=  0.250
 => Centring vectors:  0
                                                                                                    

 => List of all Symmetry Operators and Symmetry Symbols

 => SYMM(  1): x,y,z                             Symbol: 1
 => SYMM(  2): x+1/2,-y+1/2,-z                   Symbol: 2 (1/2,0,0) x,1/4,0
 => SYMM(  3): -x+1/2,y+1/2,-z+1/2               Symbol: 2 (0,1/2,0) 1/4,y,1/4
 => SYMM(  4): -x,-y,z+1/2                       Symbol: 2 (0,0,1/2) 0,0,z
 => SYMM(  5): -x,-y,-z                          Symbol: -1 0,0,0
 => SYMM(  6): -x+1/2,y+1/2,z                    Symbol: b 1/4,y,z
 => SYMM(  7): x+1/2,-y+1/2,z+1/2                Symbol: n (1/2,0,1/2) x,1/4,z
 => SYMM(  8): x,y,-z+1/2                        Symbol: m x,y,1/4

 => Initial parameters ==>
 Atom    Ntyp                  X         Y         Z         B         occ.         in  fin  Spc  Mult
                             B11       B22       B33       B12       B13       B23
 Y      Y                  0.01000   0.55000   0.25000   0.50000   0.50000           0    0    0    4
                 Codes:  381.00000 391.00000   0.00000 401.00000   0.00000
 Al     AL                 0.00000   0.00000   0.00000   0.50000   0.50000           0    0    0    4
                 Codes:    0.00000   0.00000   0.00000 411.00000   0.00000
 O1     O                 -0.08000  -0.02000   0.25000   0.50000   0.50000           0    0    0    4
                 Codes:  421.00000 431.00000   0.00000 441.00000   0.00000
 O2     O                  0.20000   0.29000   0.04000   0.50000   1.00000           0    0    0    8
                 Codes:  451.00000 461.00000 471.00000 481.00000   0.00000

 => It is assumed that THE FIRST GIVEN SITE plus all the other atoms 
    occupying THE SAME POSITION have a total full occupation (no vacancies!)
  (if this is not the case, change the order of atoms to obtain correct values for the content of the unit cell)
    The given occupation factors have been obtained mutiplying m/M by   0.5000
      -> Atom: Y   ,  Chemical element: Y   Atomic Mass:    88.9059
      -> Atom: AL  ,  Chemical element: AL  Atomic Mass:    26.9815
      -> Atom: O   ,  Chemical element: O   Atomic Mass:    15.9994
      -> Atom: O   ,  Chemical element: O   Atomic Mass:    15.9994
 => The suggested value of ATZ is    655.54
    This value will be used for quantitative analysis and ouput to the PCR/NEW file
 => The chemical content of the unit cell is: 
       4.0000 Y    +   4.0000 AL   +   4.0000 O    +   8.0000 O      
 => The normalized site occupation numbers in % are: 
     100.0000 Y      :      100.0000 Al     :      100.0000 O1     :      100.0000 O2       
 => The density (volumic mass) of the compound is:    5.367 g/cm3

 =>-------> PROFILE PARAMETERS FOR PATTERN:  1

 => Overall scale factor:    30.0000    
 => ETA (p-Voigt) OR M (Pearson VII):   0.1000
 => Overall temperature factor:      0.00000
 => Halfwidth U,V,W:      0.04000    -0.05000     0.10000
 => X and Y parameters:       0.0000      0.0000
 => Direct cell parameters:    5.1700   5.3300   7.3600  90.0000  90.0000  90.0000
 => Preferred orientation parameters:   0.0000  0.0000
 => Asymmetry parameters     :      0.00000     0.00000     0.00000     0.00000
 => Strain parameters        :      0.00000     0.00000     0.00000
 => Size   parameters        :      0.00000     0.00000

 ==> CODEWORDS FOR PROFILE PARAMETERS of PATTERN#  1

 => Overall scale factor:  491.000
 => ETA (p-Voigt) OR M (Pearson VII):  321.000
 => Overall temperature factor:    0.000
 => Halfwidth U,V,W:  331.000 341.000 351.000
 => X and Y parameters:    0.000   0.000
 => Direct cell parameters:  501.000 511.000 521.000   0.000   0.000   0.000
 => Preferred orientation parameters:    0.000   0.000
 => Asymmetry parameters     :    0.000   0.000   0.000   0.000
 => Strain parameters        :    0.000   0.000   0.000
 => Size   parameters        :    0.000   0.000

 => Cell constraints according to Laue symmetry: mmm  

        Metric information:
        -------------------

 => Direct cell parameters:

         a =       5.1700      b =       5.3300      c =       7.3600
     alpha =       90.000   beta =       90.000  gamma =       90.000
                        Direct Cell Volume =     202.8129

 => Reciprocal cell parameters:

         a*=     0.193424      b*=     0.187617      c*=     0.135870
     alpha*=       90.000   beta*=       90.000  gamma*=       90.000
                    Reciprocal Cell Volume =   0.00493065

 => Direct and Reciprocal Metric Tensors:

                   GD                                       GR
     26.7289      0.0000      0.0000          0.037413    0.000000    0.000000
      0.0000     28.4089      0.0000          0.000000    0.035200    0.000000
      0.0000      0.0000     54.1696          0.000000    0.000000    0.018461

 =>  Cartesian frame: x // a; z is along c*; y is within the ab-plane   

     Crystal_to_Orthonormal_Matrix              Orthonormal_to_Crystal Matrix
              Cr_Orth_cel                               Orth_Cr_cel  
      5.1700      0.0000      0.0000          0.193424   -0.000000   -0.000000
      0.0000      5.3300      0.0000          0.000000    0.187617   -0.000000
      0.0000      0.0000      7.3600          0.000000    0.000000    0.135870

     Busing-Levy B-matrix: Hc=B.H            Inverse of the Busing-Levy B-matrix
                BL_M                                      BL_Minv  
    0.193424    0.000000    0.000000            5.1700     -0.0000     -0.0000
    0.000000    0.187617   -0.000000            0.0000      5.3300      0.0000
    0.000000    0.000000    0.135870            0.0000      0.0000      7.3600

 => Laue symmetry mmm   will be used to generate HKL for pattern#   1
 => Reflections generated between S(1/d)min:  0.0456 A-1 and S(1/d)max:  1.2919 A-1
 =>                                    dmax: 21.9065 A   and      dmin:  0.7741 A
 => The number of reflections generated is:    248
 => The max. scatt. variable (gen.ref.) is:       179.0000
 => Scattering coefficients from internal table

 => Scattering lengths:

 Y      0.7750

     --------------------------------------------------------------
      SYMBOLIC NAMES AND INITIAL VALUES OF PARAMETERS TO BE VARIED:
     --------------------------------------------------------------

      ->  Parameter number    1   -> Symbolic Name:                                         Bck_0_pat1     2100.0000    
      ->  Parameter number    2   -> Symbolic Name:                                         Bck_1_pat1     2100.0000    
      ->  Parameter number    3   -> Symbolic Name:                                         Bck_2_pat1     2100.0000    
      ->  Parameter number    4   -> Symbolic Name:                                         Bck_3_pat1     2100.0000    
      ->  Parameter number    5   -> Symbolic Name:                                         Bck_4_pat1     2100.0000    
      ->  Parameter number    6   -> Symbolic Name:                                         Bck_5_pat1     2100.0000    
      ->  Parameter number    7   -> Symbolic Name:                                         Bck_6_pat1     2100.0000    
      ->  Parameter number    8   -> Symbolic Name:                                         Bck_7_pat1     2100.0000    
      ->  Parameter number    9   -> Symbolic Name:                                         Bck_8_pat1     2100.0000    
      ->  Parameter number   10   -> Symbolic Name:                                         Bck_9_pat1     2100.0000    
      ->  Parameter number   11   -> Symbolic Name:                                        Bck_10_pat1     2100.0000    
      ->  Parameter number   12   -> Symbolic Name:                                        Bck_11_pat1     2100.0000    
      ->  Parameter number   13   -> Symbolic Name:                                        Bck_12_pat1     2100.0000    
      ->  Parameter number   14   -> Symbolic Name:                                        Bck_13_pat1     2100.0000    
      ->  Parameter number   15   -> Symbolic Name:                                        Bck_14_pat1     2100.0000    
      ->  Parameter number   16   -> Symbolic Name:                                        Bck_15_pat1     2100.0000    
      ->  Parameter number   17   -> Symbolic Name:                                        Bck_16_pat1     2100.0000    
      ->  Parameter number   18   -> Symbolic Name:                                        Bck_17_pat1     2100.0000    
      ->  Parameter number   19   -> Symbolic Name:                                        Bck_18_pat1     2100.0000    
      ->  Parameter number   20   -> Symbolic Name:                                        Bck_19_pat1     2100.0000    
      ->  Parameter number   21   -> Symbolic Name:                                        Bck_20_pat1     2100.0000    
      ->  Parameter number   22   -> Symbolic Name:                                        Bck_21_pat1     2100.0000    
      ->  Parameter number   23   -> Symbolic Name:                                        Bck_22_pat1     2100.0000    
      ->  Parameter number   24   -> Symbolic Name:                                        Bck_23_pat1     2100.0000    
      ->  Parameter number   25   -> Symbolic Name:                                        Bck_24_pat1     2100.0000    
      ->  Parameter number   26   -> Symbolic Name:                                          Zero_pat1     0.0000000    
      ->  Parameter number   27   -> Symbolic Name:                                          Z_Al1_ph1    0.33000001    
      ->  Parameter number   28   -> Symbolic Name:                                       Biso_Al1_ph1    0.50000000    
      ->  Parameter number   29   -> Symbolic Name:                                           X_O1_ph1    0.34999999    
      ->  Parameter number   30   -> Symbolic Name:                                        Biso_O1_ph1    0.50000000    
      ->  Parameter number   31   -> Symbolic Name:                                     Scale_ph1_pat1    0.20000000    
      ->  Parameter number   32   -> Symbolic Name:                                     EtaPV_ph1_pat1    0.10000000    
      ->  Parameter number   33   -> Symbolic Name:                                    U-Cagl_ph1_pat1    0.39999999E-01
      ->  Parameter number   34   -> Symbolic Name:                                    V-Cagl_ph1_pat1   -0.50000001E-01
      ->  Parameter number   35   -> Symbolic Name:                                    W-Cagl_ph1_pat1    0.10000000    
      ->  Parameter number   36   -> Symbolic Name:                                    Cell_A_ph1_pat1     4.7600002    
      ->  Parameter number   37   -> Symbolic Name:                                    Cell_C_ph1_pat1     12.970000    
      ->  Parameter number   38   -> Symbolic Name:                                            X_Y_ph2    0.99999998E-02
      ->  Parameter number   39   -> Symbolic Name:                                            Y_Y_ph2    0.55000001    
      ->  Parameter number   40   -> Symbolic Name:                                         Biso_Y_ph2    0.50000000    
      ->  Parameter number   41   -> Symbolic Name:                                        Biso_Al_ph2    0.50000000    
      ->  Parameter number   42   -> Symbolic Name:                                           X_O1_ph2   -0.79999998E-01
      ->  Parameter number   43   -> Symbolic Name:                                           Y_O1_ph2   -0.20000000E-01
      ->  Parameter number   44   -> Symbolic Name:                                        Biso_O1_ph2    0.50000000    
      ->  Parameter number   45   -> Symbolic Name:                                           X_O2_ph2    0.20000000    
      ->  Parameter number   46   -> Symbolic Name:                                           Y_O2_ph2    0.28999999    
      ->  Parameter number   47   -> Symbolic Name:                                           Z_O2_ph2    0.39999999E-01
      ->  Parameter number   48   -> Symbolic Name:                                        Biso_O2_ph2    0.50000000    
      ->  Parameter number   49   -> Symbolic Name:                                     Scale_ph2_pat1     30.000000    
      ->  Parameter number   50   -> Symbolic Name:                                    Cell_A_ph2_pat1     5.1700001    
      ->  Parameter number   51   -> Symbolic Name:                                    Cell_B_ph2_pat1     5.3299999    
      ->  Parameter number   52   -> Symbolic Name:                                    Cell_C_ph2_pat1     7.3600001    
  
 
 => Optimizations for routine tasks applied:
 => Calculation mode for patter#:   1  CM_GENERAL     
 


   Standard deviations have to be multiplied by: 2.7439
   (correlated residuals) See references:
  -J.F.Berar & P.Lelann, J. Appl. Cryst. 24, 1-5 (1991) 
  -J.F.Berar, Acc. in Pow. Diff. II,NIST Sp.Pub. 846, 63(1992) 

 ++++++++++++++++++++++++++++++++++++++++++++++++++++++++++++++++++++++++++++++++++++++++++++++++++++++++++++++++++++++++++++++++++++

 => CYCLE No.:   71
 =>  Convergence reached at this CYCLE !!!!
 =>  Parameter shifts set to zero
 ------------------------------------------------------------------------------------------------------------------------------------
 => Phase  1 Name: Al2O3
 ------------------------------------------------------------------------------------------------------------------------------------
 => New parameters, shifts, and standard deviations

 Atom        x       dx      sx       y       dy      sy       z       dz      sz       B       dB      sB      occ.    docc.   socc.

 Al1      0.00000 0.00000 0.00000  0.00000 0.00000 0.00000  0.33485 0.00000 0.00336 -0.67113 0.00000 0.27776  0.33333 0.00000 0.00000
 O1       0.36141 0.00000 0.00331  0.00000 0.00000 0.00000  0.25000 0.00000 0.00000  0.06312 0.00000 0.23900  0.50000 0.00000 0.00000

 ==> PROFILE PARAMETERS FOR PATTERN#  1

 => Overall scale factor:      0.162158847     0.000000000     0.011069425
 => Eta(p-Voigt) or m(Pearson VII):   0.139560  0.000000  0.005661
 => Overall tem. factor:     0.000000    0.000000    0.000000
 => Halfwidth parameters: 
         0.027376    0.000000    0.000765
        -0.031254    0.000000    0.002042
         0.100485    0.000000    0.001054
 => Cell parameters: 
        4.756124    0.000000    0.000408
        4.756124    0.000000    0.000408
       12.982359    0.000000    0.001762
       90.000000    0.000000    0.000000
       90.000000    0.000000    0.000000
      120.000000    0.000000    0.000000
 => Preferred orientation: 
         0.000000    0.000000    0.000000
         0.000000    0.000000    0.000000
 => Asymmetry parameters: 
         0.000000    0.000000    0.000000
         0.000000    0.000000    0.000000
         0.000000    0.000000    0.000000
         0.000000    0.000000    0.000000
 => X and Y parameters: 
         0.000000    0.000000    0.000000
         0.000000    0.000000    0.000000
 => Strain parameters: 
         0.000000    0.000000    0.000000
         0.000000    0.000000    0.000000
         0.000000    0.000000    0.000000
 => Size   parameters (G,L): 
         0.000000    0.000000    0.000000
         0.000000    0.000000    0.000000
 ------------------------------------------------------------------------------------------------------------------------------------
 => Phase  2 Name: YAlO3
 ------------------------------------------------------------------------------------------------------------------------------------
 => New parameters, shifts, and standard deviations

 Atom        x       dx      sx       y       dy      sy       z       dz      sz       B       dB      sB      occ.    docc.   socc.

 Y        0.01231 0.00000 0.00013  0.55407 0.00000 0.00009  0.25000 0.00000 0.00000  0.12565 0.00000 0.01016  0.50000 0.00000 0.00000
 Al       0.00000 0.00000 0.00000  0.00000 0.00000 0.00000  0.00000 0.00000 0.00000  0.18226 0.00000 0.01791  0.50000 0.00000 0.00000
 O1      -0.08374 0.00000 0.00017 -0.02193 0.00000 0.00014  0.25000 0.00000 0.00000  0.07967 0.00000 0.01142  0.50000 0.00000 0.00000
 O2       0.20459 0.00000 0.00011  0.29492 0.00000 0.00010  0.04431 0.00000 0.00007  0.17482 0.00000 0.00894  1.00000 0.00000 0.00000

 ==> PROFILE PARAMETERS FOR PATTERN#  1

 => Overall scale factor:     28.137315750     0.000000000     0.088317409
 => Eta(p-Voigt) or m(Pearson VII):   0.139560  0.000000  0.005661
 => Overall tem. factor:     0.000000    0.000000    0.000000
 => Halfwidth parameters: 
         0.027376    0.000000    0.000765
        -0.031254    0.000000    0.002042
         0.100485    0.000000    0.001054
 => Cell parameters: 
        5.173494    0.000000    0.000031
        5.327778    0.000000    0.000031
        7.362489    0.000000    0.000042
       90.000000    0.000000    0.000000
       90.000000    0.000000    0.000000
       90.000000    0.000000    0.000000
 => Preferred orientation: 
         0.000000    0.000000    0.000000
         0.000000    0.000000    0.000000
 => Asymmetry parameters: 
         0.000000    0.000000    0.000000
         0.000000    0.000000    0.000000
         0.000000    0.000000    0.000000
         0.000000    0.000000    0.000000
 => X and Y parameters: 
         0.000000    0.000000    0.000000
         0.000000    0.000000    0.000000
 => Strain parameters: 
         0.000000    0.000000    0.000000
         0.000000    0.000000    0.000000
         0.000000    0.000000    0.000000
 => Size   parameters (G,L): 
         0.000000    0.000000    0.000000
         0.000000    0.000000    0.000000

 ==> GLOBAL PARAMETERS FOR PATTERN#  1


 => Zero-point:     0.0040    0.0000    0.0004
 => Background Parameters (linear interpolation)  ==>
         1332.04        0.00000        60.2954    
         1822.98        0.00000        38.2772    
         2431.01        0.00000        24.9720    
         2109.55        0.00000        20.7324    
         2026.40        0.00000        20.4926    
         2074.86        0.00000        18.7147    
         2099.41        0.00000        19.6779    
         2135.06        0.00000        22.2463    
         1951.91        0.00000        25.8928    
         1992.56        0.00000        23.8494    
         2033.54        0.00000        19.5780    
         1965.36        0.00000        19.8620    
         2130.70        0.00000        20.5841    
         2130.99        0.00000        23.0032    
         2154.30        0.00000        25.7520    
         2060.84        0.00000        31.4957    
         1957.74        0.00000        29.0195    
         1964.90        0.00000        25.9663    
         1996.84        0.00000        24.7568    
         2512.42        0.00000        31.9941    
         2342.83        0.00000        26.2188    
         2686.75        0.00000        30.0535    
         2593.94        0.00000        34.8494    
         2830.21        0.00000        43.1958    
         2781.99        0.00000        54.7258    

 => Cos(2theta)-shift parameter :   0.0000  0.0000  0.0000
 => Sin(2theta)-shift parameter :   0.0000  0.0000  0.0000

 ==> RELIABILITY FACTORS WITH ALL NON-EXCLUDED POINTS FOR PATTERN:  1

 => R-Factors:   3.63      4.68     Chi2:  13.0     DW-Stat.:  0.2795   Patt#:  1
 => Expected :            1.30                                1.9215
 => Deviance : 0.377E+05     Dev*:   12.96    
 => GoF-index:  3.6         Sqrt(Residual/N)
 => N-P+C:  2907

 =>    SumYdif       SumYobs      SumYcal      SumwYobsSQ     Residual    Condition
     0.6167E+06    0.1700E+08    0.1697E+08    0.1721E+08    0.3770E+05    0.2089E+18


 => Conventional Rietveld Rp,Rwp,Re and Chi2:   5.81      6.67      1.85      12.97    
 => (Values obtained using Ynet, but true sigma(y))
 =>  SumYnet, Sum(w Ynet**2):     0.1061E+08    0.8466E+07

 => N-sigma of the GoF:      456.259

 ==> RELIABILITY FACTORS FOR POINTS WITH BRAGG CONTRIBUTIONS FOR PATTERN:  1

 => R-Factors:   3.63      4.68     Chi2:  13.0     DW-Stat.:  0.2795   Patt#:
 => Expected :            1.30                                1.9215
 => Deviance : 0.377E+05     Dev*:   12.96    
 => GoF-index:  3.6         Sqrt(Residual/N)
 => N-P+C:  2907

 =>    SumYdif       SumYobs      SumYcal      SumwYobsSQ     Residual    Condition
     0.6167E+06    0.1700E+08    0.1697E+08    0.1721E+08    0.3770E+05    0.2089E+18


 => Conventional Rietveld Rp,Rwp,Re and Chi2:   5.81      6.67      1.85      12.97    
 => (Values obtained using Ynet, but true sigma(y))
 =>  SumYnet, Sum(w Ynet**2):     0.1061E+08    0.8466E+07

 => N-sigma of the GoF:      456.259

 => Global user-weigthed Chi2 (Bragg contrib.):   13.0    

 --------------------------------------------------------------------------------------------------------------------------------------------------------
 Pattern#  1 Phase No.:   1 Phase name: Al2O3
 --------------------------------------------------------------------------------------------------------------------------------------------------------

   No.  Code     H   K   L  Mult      Hw      ETA/M    2theta/TOF     Icalc       Iobs      Sigma     StrFactor^2    d-hkl       CORR

      1   1      0   1   2     6  0.307881  0.139560      25.721       10.2       25.5      4.934          1.0532  3.477844      1.000000
      2   1      1   0   4     6  0.305481  0.139560      35.354       56.7       26.0      3.822         10.6492  2.549269      1.000000
      3   1      1   1   0     6  0.304932  0.139560      37.993        3.0        3.7      0.058          0.6395  2.378062      1.000000
      4   1      0   0   6     2  0.304208  0.139560      41.925       48.9       47.7      0.117         37.5279  2.163725      1.000000
      5   1      1   1   3    12  0.303934  0.139560      43.606      556.7      571.6      6.791         76.1176  2.084109      1.000000
      6   1      2   0   2     6  0.303525  0.139560      46.448       62.9       65.2      0.469         19.1670  1.963030      1.000000
      7   1      0   2   4     6  0.302863  0.139560      52.866        0.0        0.0      0.001          0.0020  1.738922      1.000000
      8   1      1   1   6    12  0.302632  0.139560      57.852      408.9      402.0      2.667         89.4538  1.600407      1.000000
