Repository: enhantica/edi

<p>
  <picture>
    <!-- light mode logo -->
    <source media='(prefers-color-scheme: light)' srcset='https://raw.githubusercontent.com/easyscience/assets-branding/refs/heads/master/easydiffraction/logos/light.svg'>
    <!-- dark mode logo -->
    <source media='(prefers-color-scheme: dark)' srcset='https://raw.githubusercontent.com/easyscience/assets-branding/refs/heads/master/easydiffraction/logos/dark.svg'>
    <!-- default logo == light mode logo -->
  </picture>
**EasyDiffraction** is software for calculating diffraction patterns
from a structural model and fitting its parameters to measured
data, for powder and single-crystal neutron and X-ray diffraction.

File: knowledge/fitting/fullprof/pd-neut-tof_cecoal-polaris/fit.out (part 1 of 7)


        **********************************************************
        ** PROGRAM FullProf.2k (Version 8.40 - Feb2026-ILL JRC) **
        **********************************************************
                       M U L T I -- P A T T E R N                 
            Rietveld, Profile Matching & Integrated Intensity     
                 Refinement of X-ray and/or Neutron Data


    Date: 22/10/2026  Time: 21:01:51.488                              

 => PCR file code: fit
 => DAT file code: fit                  -> Relative contribution: 1.0000                                                            

 ==> CONDITIONS OF THIS RUN FOR PATTERN No.:  1

 => Global Refinement of neutron powder data                                                                                        
 => Neutron Time-Of-Flight data                                                                                                     
 => Abcisa variable is T.O.F. in microsecs
 => Title: pd-neut-tof_cecoal-polaris

 => Number of phases:    1
 => Number of excluded regions:    0
 => Number of scattering factors supplied:    0
 => Conventional weights: w=1.0/Variance(yobs)
 => Asymmetry correction as in J.Appl.Cryst. 26,128(1993)
 => Background adjusted by 24-terms Chebychev polynomials 
 => The    9th default profile function was selected
 => T.O.F Profile Function #1 
    Decay double Exponential convoluted with pseudo-Voigt:
    Omega(DT) = (1-eta)N {Exp(u).Erfc(y)+ Exp(v).Erfc(z)} +  
                2N eta/pi{-Im[Exp(p)E1(p)]-Im[Exp(q)E1(q)]}  

 ==> INPUT/OUTPUT OPTIONS:

 => Output Obs and Calc intensities on last cycle
 => Generate bacground file *.bac
 => Generate file *.PRF for plot
 => Output Integrated Intensities
 => Generate new input file *.PCR

 => X-Y type of data: 2theta/TOF/E(Kev) Intens sigma for pattern:  1
 => Plot pattern at each cycle
 => Absorption correction type: 2
 => Base of peaks: 2.0*HW*   48.00

 => Number of cycles:  200
 => Relaxation factors ==>    for coordinates:  0.20
 => for anisotropic temperature factors:  0.20
 => for halfwidth/strain/size/further parameters:  0.20
 => for lattice constants and propagation vectors:  0.20
 => EPS-value for convergence:    0.1
 => Number of Least-Squares parameters varied:    32

 =>--------------------------->
 =>------->  PATTERN number:  1
 =>--------------------------->
 => Global parameters and codes ==>
 => Zero-point:     0.0000   11.0000
 => Background parameters and codes for Chebychev polynomials ==>
 25000.00000     0.00000     0.00000     0.00000     0.00000     0.00000
       31.00       41.00       51.00       61.00       71.00       81.00
     0.00000     0.00000     0.00000     0.00000     0.00000     0.00000
       91.00      101.00      111.00      121.00      131.00      141.00
     0.00000     0.00000     0.00000     0.00000     0.00000     0.00000
        0.00        0.00        0.00        0.00        0.00        0.00
     0.00000     0.00000     0.00000     0.00000     0.00000     0.00000
        0.00        0.00        0.00        0.00        0.00        0.00
 => D-spacing to T.O.F. coefficient dtt1 and code:   6176.031     0.000
 => D-spacing to T.O.F. coefficient dtt2 and code:     -1.922    21.000
 => D-spacing to T.O.F. coefficient dtt_1OverD and code:      0.000     0.000
 => T.O.F. 2theta average detector angle      :    145.000

 => Reading Intensity data  =>>

 -> No recognizable heading in input data file X,Y,sigma
    First 6 lines are considered as COMMENTS (except for TSAMP keyword)
 -> COMMENT: # 2theta-or-TOF intensity sigma                                                                                                     
 -> COMMENT: # 2theta-or-TOF intensity sigma                                                                                                     
 -> COMMENT: # 2theta-or-TOF intensity sigma                                                                                                     
 -> COMMENT: # 2theta-or-TOF intensity sigma                                                                                                     
 -> COMMENT: # 2theta-or-TOF intensity sigma                                                                                                     
 -> COMMENT: # 2theta-or-TOF intensity sigma                                                                                                     
 ==> T.O.F. range, and number of points:
    TOFmin:    3001.589111  TOFmax:   18995.164062
    No. of points:   3692
 --------------------------------------------------------------------------------
 => Phase  No. 1
      cecoal                                                                
 --------------------------------------------------------------------------------
 =>-------> Pattern#  1
 => Crystal Structure Refinement
 => Preferred orientation vector:   0.0000  0.0000  1.0000

 =>-------> Data for PHASE: 1
 => Number of atoms:    5
 => Number of distance  constraints:    0
 => Number of angle     constraints:    0

 => Symmetry information on space group: P m m a             
 -> The multiplicity of the general position is:   8
 -> The space group is Centric (-1 at origin)   
 -> Lattice type  P: { 000 }                                       
 -> Reduced set of symmetry operators:

  No.  IT   Symmetry symbol    Rotation part     Associated Translation
   1: ( 1)   1            -->     ( x, y, z) + {  0.0000  0.0000  0.0000}
   2: ( 4)   2 ( x, 0, 0) -->     ( x,-y,-z) + {  0.5000  0.0000  0.0000}
   3: ( 3)   2 ( 0, y, 0) -->     (-x, y,-z) + {  0.0000  0.0000  0.0000}
   4: ( 2)   2 ( 0, 0, z) -->     (-x,-y, z) + {  0.5000  0.0000  0.0000}


        Information on Space Group: 
        --------------------------- 

 =>   Number of Space group:  51
 =>  Hermann-Mauguin Symbol: P m m a
 =>             Hall Symbol: -P 2a 2a
 =>            Setting Type: IT (Generated from Hermann-Mauguin symbol)
 =>          Crystal System: Orthorhombic
 =>              Laue Class: mmm
 =>             Point Group: mmm
 =>         Bravais Lattice: P
 =>          Lattice Symbol: oP
 =>  Reduced Number of S.O.:   4
 =>    General multiplicity:   8
 =>          Centrosymmetry: Centric (-1 at origin)
 =>  Generators (exc. -1&L):   2
 =>         Asymmetric unit:  0.000 <= x <=  0.250
                              0.000 <= y <=  0.500
                              0.000 <= z <=  1.000
 => Centring vectors:  0
                                                                                                    

 => List of all Symmetry Operators and Symmetry Symbols

 => SYMM(  1): x,y,z                             Symbol: 1
 => SYMM(  2): x+1/2,-y,-z                       Symbol: 2 (1/2,0,0) x,0,0
 => SYMM(  3): -x,y,-z                           Symbol: 2 0,y,0
 => SYMM(  4): -x+1/2,-y,z                       Symbol: 2 1/4,0,z
 => SYMM(  5): -x,-y,-z                          Symbol: -1 0,0,0
 => SYMM(  6): -x+1/2,y,z                        Symbol: m 1/4,y,z
 => SYMM(  7): x,-y,z                            Symbol: m x,0,z
 => SYMM(  8): x+1/2,y,-z                        Symbol: a x,y,0

 => Special Wyckoff Positions for P m m a
 
    Multp     Site        Representative Coordinates (centring translations excluded)
      4       k              1/4,y,z             3/4,-y,-z           3/4,y,-z                                
                             1/4,-y,z                                                                        
 
      4       j              x,1/2,z             x+1/2,1/2,-z        -x,1/2,-z                               
                             -x+1/2,1/2,z                                                                    
 
      4       i              x,0,z               x+1/2,0,-z          -x,0,-z                                 
                             -x+1/2,0,z                                                                      
 
      4       h              0,y,1/2             1/2,-y,1/2          0,-y,1/2                                
                             1/2,y,1/2                                                                       
 
      4       g              0,y,0               1/2,-y,0            0,-y,0                                  
                             1/2,y,0                                                                         
 
      2       f              1/4,1/2,z           3/4,1/2,-z                                                  
 
      2       e              1/4,0,z             3/4,0,-z                                                    
 
      2       d              0,1/2,1/2           1/2,1/2,1/2                                                 
 
      2       c              0,0,1/2             1/2,0,1/2                                                   
 
      2       b              0,1/2,0             1/2,1/2,0                                                   
 
      2       a              0,0,0               1/2,0,0                                                     
 

 => Initial parameters ==>
 Atom    Ntyp                  X         Y         Z         B         occ.         in  fin  Spc  Mult
                             B11       B22       B33       B12       B13       B23
 Ce     CE                 0.25000   0.00000   0.38000   0.50000   0.25000           0    0    0    2
                 Codes:    0.00000   0.00000 151.00000 161.00000   0.00000
 Co     CO                 0.25000   0.00000   0.81000   0.50000   0.25000           0    0    0    2
                 Codes:    0.00000   0.00000 171.00000 181.00000   0.00000
 Al1    AL                 0.00000   0.00000   0.00000   0.50000   0.25000           0    0    0    2
                 Codes:    0.00000   0.00000   0.00000 191.00000   0.00000
 Al2    AL                 0.25000   0.50000   0.04000   0.50000   0.25000           0    0    0    2
                 Codes:    0.00000   0.00000 201.00000 211.00000   0.00000
 Al3    AL                 0.07000   0.50000   0.70000   0.50000   0.50000           0    0    0    4
                 Codes:  221.00000   0.00000 231.00000 241.00000 250.50000

 => It is assumed that THE FIRST GIVEN SITE plus all the other atoms 
    occupying THE SAME POSITION have a total full occupation (no vacancies!)
  (if this is not the case, change the order of atoms to obtain correct values for the content of the unit cell)
    The given occupation factors have been obtained mutiplying m/M by   0.2500
      -> Atom: CE  ,  Chemical element: CE  Atomic Mass:   140.1200
      -> Atom: CO  ,  Chemical element: CO  Atomic Mass:    58.9332
      -> Atom: AL  ,  Chemical element: AL  Atomic Mass:    26.9815
      -> Atom: AL  ,  Chemical element: AL  Atomic Mass:    26.9815
      -> Atom: AL  ,  Chemical element: AL  Atomic Mass:    26.9815
 => The suggested value of ATZ is    613.96
    This value will be used for quantitative analysis and ouput to the PCR/NEW file
 => The chemical content of the unit cell is: 
       2.0000 CE   +   2.0000 CO   +   2.0000 AL   +   2.0000 AL   +   4.0000 AL     
 => The normalized site occupation numbers in % are: 
     100.0000 Ce     :      100.0000 Co     :      100.0000 Al1    :      100.0000 Al2    :      100.0000 Al3      
 => The density (volumic mass) of the compound is:    4.762 g/cm3

 =>-------> PROFILE PARAMETERS FOR PATTERN:  1

 => Overall scale factor:    20000.0    
 => T.O.F. Extinction parameter:   0.0000
 => Overall temperature factor:      0.00000
 => T.O.F. Gaussian variances Sig-2, Sig-1, Sig-0, Sig-Q:      0.00000    40.00000     0.00000     0.00000
 => T.O.F. Isotropic Gaussian strain parameter (G-strain):       0.0000
 => T.O.F. Iso-Gaussian and Aniso-Lor (platelets/needles) Size parameters (G-Size,Ani-LorSiz)  :      0.00000     0.00000
 => T.O.F. Lorentzian FWHM Gam-2, Gam-1, Gam-0:      0.00000     5.00000     0.00000
 => T.O.F. Isotropic Lorentzian strain and size parameters (LStr,LSiz):      0.00000     0.00000
 => Direct cell parameters:    7.6500   4.0500   6.9100  90.0000  90.0000  90.0000
 => Preferred orientation parameters:   0.0000  0.0000
 => T.O.F. Peak shape parameter alpha0,beta0,alpha1,beta1/kappa,alpha-q,beta-Q:      0.00000     0.04309     0.29710     0.00287     0.00000     0.00000
 => Model-dependent Strain parameters s2,s1,s0:      0.00000     0.00000     0.00000


 ==> CODEWORDS FOR PROFILE PARAMETERS of PATTERN#  1

 => Codeword -Overall scale factor:   261.000    
 => Codeword  - T.O.F. Extinction parameter:   0.0000
 => Codeword  - Overall temperature factor:      0.00000
 => Codewords - T.O.F. Gaussian variances Sig-2, Sig-1, Sig-0, Sig-Q:      0.00000   271.00000     0.00000     0.00000
 => Codewords - T.O.F. Isotropic Gaussian strain parameter (G-strain):       0.0000
 => Codewords - T.O.F. Iso-Gaussian and Aniso-Lor (platelets/needles) Size parameters (G-Size,Ani-LorSize)  :      0.00000     0.00000
 => Codewords - T.O.F. Lorentzian FWHM Gam-2, Gam-1, Gam-0:      0.00000   281.00000     0.00000
 => Codewords - T.O.F. Isotropic Lorentzian strain and size parameters (LStr,LSiz):      0.00000     0.00000
 => Codewords - Direct cell parameters:  291.0000 301.0000 311.0000   0.0000   0.0000   0.0000
 => Codewords - Preferred orientation parameters:   0.0000  0.0000
 => Codewords - T.O.F. Peak shape parameter alpha0,beta0,alpha1,beta1/kappa,alpha-q,beta-Q:      0.00000     0.00000     0.00000     0.00000     0.00000     0.00000
=> Codewords - Model-dependent Strain parameters s2,s1,s0:      0.00000     0.00000     0.00000


 => Cell constraints according to Laue symmetry: mmm  

        Metric information:
        -------------------

 => Direct cell parameters:

         a =       7.6500      b =       4.0500      c =       6.9100
     alpha =       90.000   beta =       90.000  gamma =       90.000
                        Direct Cell Volume =     214.0891

 => Reciprocal cell parameters:

         a*=     0.130719      b*=     0.246914      c*=     0.144718
     alpha*=       90.000   beta*=       90.000  gamma*=       90.000
                    Reciprocal Cell Volume =   0.00467095

 => Direct and Reciprocal Metric Tensors:

                   GD                                       GR
     58.5225      0.0000      0.0000          0.017087    0.000000    0.000000
      0.0000     16.4025      0.0000          0.000000    0.060966    0.000000
      0.0000      0.0000     47.7481          0.000000    0.000000    0.020943

 =>  Cartesian frame: x // a; z is along c*; y is within the ab-plane   

     Crystal_to_Orthonormal_Matrix              Orthonormal_to_Crystal Matrix
              Cr_Orth_cel                               Orth_Cr_cel  
      7.6500      0.0000      0.0000          0.130719   -0.000000   -0.000000
      0.0000      4.0500      0.0000          0.000000    0.246914   -0.000000
      0.0000      0.0000      6.9100          0.000000    0.000000    0.144718

     Busing-Levy B-matrix: Hc=B.H            Inverse of the Busing-Levy B-matrix
                BL_M                                      BL_Minv  
    0.130719    0.000000    0.000000            7.6500     -0.0000     -0.0000
    0.000000    0.246914   -0.000000            0.0000      4.0500      0.0000
    0.000000    0.000000    0.144718            0.0000      0.0000      6.9100

 => Laue symmetry mmm   will be used to generate HKL for pattern#   1
 => Reflections generated between S(1/d)min:  0.3251 A-1 and S(1/d)max:  2.2935 A-1
 =>                                    dmax:  3.0756 A   and      dmin:  0.4360 A
 => The number of reflections generated is:   1527
 => The max. scatt. variable (gen.ref.) is:     18995.1641
 => Scattering coefficients from internal table

 => Scattering lengths:

 CE     0.4840
 CO     0.2490
 AL     0.3449

     --------------------------------------------------------------
      SYMBOLIC NAMES AND INITIAL VALUES OF PARAMETERS TO BE VARIED:
     --------------------------------------------------------------

      ->  Parameter number    1   -> Symbolic Name:                                          Zero_pat1     0.0000000    
      ->  Parameter number    2   -> Symbolic Name:                                          Dtt2_pat1    -1.9219400    
      ->  Parameter number    3   -> Symbolic Name:                                         Bck_0_pat1     25000.000    
      ->  Parameter number    4   -> Symbolic Name:                                         Bck_1_pat1     0.0000000    
      ->  Parameter number    5   -> Symbolic Name:                                         Bck_2_pat1     0.0000000    
      ->  Parameter number    6   -> Symbolic Name:                                         Bck_3_pat1     0.0000000    
      ->  Parameter number    7   -> Symbolic Name:                                         Bck_4_pat1     0.0000000    
      ->  Parameter number    8   -> Symbolic Name:                                         Bck_5_pat1     0.0000000    
      ->  Parameter number    9   -> Symbolic Name:                                         Bck_6_pat1     0.0000000    
      ->  Parameter number   10   -> Symbolic Name:                                         Bck_7_pat1     0.0000000    
      ->  Parameter number   11   -> Symbolic Name:                                         Bck_8_pat1     0.0000000    
      ->  Parameter number   12   -> Symbolic Name:                                         Bck_9_pat1     0.0000000    
      ->  Parameter number   13   -> Symbolic Name:                                        Bck_10_pat1     0.0000000    
      ->  Parameter number   14   -> Symbolic Name:                                        Bck_11_pat1     0.0000000    
      ->  Parameter number   15   -> Symbolic Name:                                           Z_Ce_ph1    0.38000000    
      ->  Parameter number   16   -> Symbolic Name:                                        Biso_Ce_ph1    0.50000000    
      ->  Parameter number   17   -> Symbolic Name:                                           Z_Co_ph1    0.81000000    
      ->  Parameter number   18   -> Symbolic Name:                                        Biso_Co_ph1    0.50000000    
      ->  Parameter number   19   -> Symbolic Name:                                       Biso_Al1_ph1    0.50000000    
      ->  Parameter number   20   -> Symbolic Name:                                          Z_Al2_ph1    0.39999999E-01
      ->  Parameter number   21   -> Symbolic Name:                                       Biso_Al2_ph1    0.50000000    
      ->  Parameter number   22   -> Symbolic Name:                                          X_Al3_ph1    0.70000000E-01
      ->  Parameter number   23   -> Symbolic Name:                                          Z_Al3_ph1    0.69999999    
      ->  Parameter number   24   -> Symbolic Name:                                       Biso_Al3_ph1    0.50000000    
      ->  Parameter number   25   -> Symbolic Name:                                        Occ_Al3_ph1    0.50000000    
      ->  Parameter number   26   -> Symbolic Name:                                     Scale_ph1_pat1     20000.000    
      ->  Parameter number   27   -> Symbolic Name:                                     Sig-1_ph1_pat1     40.000000    
      ->  Parameter number   28   -> Symbolic Name:                                     Gam-1_ph1_pat1     5.0000000    
      ->  Parameter number   29   -> Symbolic Name:                                    Cell_A_ph1_pat1     7.6500001    
      ->  Parameter number   30   -> Symbolic Name:                                    Cell_B_ph1_pat1     4.0500002    
      ->  Parameter number   31   -> Symbolic Name:                                    Cell_C_ph1_pat1     6.9099998    
      ->  Parameter number   32   -> Symbolic Name:                                  TOF_Abs1_ph1_pat1     0.0000000    
  
 
 => Optimizations for routine tasks applied:
 => Calculation mode for patter#:   1  CM_GENERAL     
 


   Standard deviations have to be multiplied by: 3.6468
   (correlated residuals) See references:
  -J.F.Berar & P.Lelann, J. Appl. Cryst. 24, 1-5 (1991) 
  -J.F.Berar, Acc. in Pow. Diff. II,NIST Sp.Pub. 846, 63(1992) 

 ++++++++++++++++++++++++++++++++++++++++++++++++++++++++++++++++++++++++++++++++++++++++++++++++++++++++++++++++++++++++++++++++++++

 => CYCLE No.:   39
 =>  Convergence reached at this CYCLE !!!!
 =>  Parameter shifts set to zero
 ------------------------------------------------------------------------------------------------------------------------------------
 => Phase  1 Name: cecoal
 ------------------------------------------------------------------------------------------------------------------------------------
 => New parameters, shifts, and standard deviations

 Atom        x       dx      sx       y       dy      sy       z       dz      sz       B       dB      sB      occ.    docc.   socc.

 Ce       0.25000 0.00000 0.00000  0.00000 0.00000 0.00000  0.38225 0.00000 0.00016  0.49095 0.00000 0.01996  0.25000 0.00000 0.00000
 Co       0.25000 0.00000 0.00000  0.00000 0.00000 0.00000  0.81556 0.00000 0.00033  0.37304 0.00000 0.02538  0.25000 0.00000 0.00000
 Al1      0.00000 0.00000 0.00000  0.00000 0.00000 0.00000  0.00000 0.00000 0.00000  0.65786 0.00000 0.02344  0.25000 0.00000 0.00000
 Al2      0.25000 0.00000 0.00000  0.50000 0.00000 0.00000  0.04308 0.00000 0.00022  0.61979 0.00000 0.02426  0.25000 0.00000 0.00000
 Al3      0.06958 0.00000 0.00014  0.50000 0.00000 0.00000  0.70168 0.00000 0.00016  0.57306 0.00000 0.02261  0.50989 0.00000 0.00186

 ==> PROFILE PARAMETERS FOR PATTERN#  1

 => Overall scale factor       :  16894.691406250     0.000000000   296.608642578
 => T.O.F. Extinction parameter:     0.000000    0.000000    0.000000
 => Overall temperature  factor:     0.000000    0.000000    0.000000
 => T.O.F. Gaussian variances Sig-2, Sig-1, Sig-0: 
         0.000000    0.000000    0.000000
        45.480793    0.000000    2.127341
         0.000000    0.000000    0.000000

 => T.O.F. Gaussian variance Sig-Q:     0.000000    0.000000    0.000000
 => T.O.F. Isotropic Gaussian strain parameter (G-strain)::      0.00000     0.00000     0.00000
 => T.O.F. Isotropic Gaussian  Size  parameter (G-size)  ::      0.00000     0.00000     0.00000
 => T.O.F. Anisotropic Lorentzian  Size  parameter (Ani-LorSize)  ::      0.00000     0.00000     0.00000
 => T.O.F. Lorentzian FWHM Gam-2, Gam-1, Gam-0: 
         0.000000    0.000000    0.000000
         4.454089    0.000000    0.312149
         0.000000    0.000000    0.000000

 => T.O.F. Isotropic Lorentzian strain and size parameters (LStr,LSiz): 
         0.000000    0.000000    0.000000
         0.000000    0.000000    0.000000

 => Model-dependent Strain parameters s2,s1,s0: 
         0.000000    0.000000    0.000000
         0.000000    0.000000    0.000000
         0.000000    0.000000    0.000000

 => Direct cell parameters: 
        7.651331    0.000000    0.000648
        4.051476    0.000000    0.000345
        6.905611    0.000000    0.000587
       90.000000    0.000000    0.000000
       90.000000    0.000000    0.000000
       90.000000    0.000000    0.000000

 => Preferred orientation parameters: 
         0.000000    0.000000    0.000000
         0.000000    0.000000    0.000000

 => T.O.F. Peak shape parameter a0,b0,a1,b1/kappa: 
        0.000000    0.000000    0.000000
        0.043085    0.000000    0.000000
        0.297100    0.000000    0.000000
        0.002867    0.000000    0.000000

 => Absorption parameters: 
       0.017286  0.000000  0.002674
       0.000000  0.000000  0.000000

 ==> GLOBAL PARAMETERS FOR PATTERN#  1


 => Zero-point:     3.6130    0.0000    0.3221
 =>  Chebychev Polynomials Background Parameters ==>
       26627.      0.0000      147.11    
       4495.0      0.0000      270.45    
       2934.8      0.0000      250.01    
      -178.36      0.0000      236.01    
       589.25      0.0000      222.97    
       355.56      0.0000      212.98    
       362.45      0.0000      203.03    
       184.41      0.0000      189.82    
       357.62      0.0000      169.51    
       618.55      0.0000      142.16    
       469.22      0.0000      98.174    
       129.32      0.0000      44.878    
       0.0000      0.0000      0.0000    
       0.0000      0.0000      0.0000    
       0.0000      0.0000      0.0000    
       0.0000      0.0000      0.0000    
       0.0000      0.0000      0.0000    
       0.0000      0.0000      0.0000    
       0.0000      0.0000      0.0000    
       0.0000      0.0000      0.0000    
       0.0000      0.0000      0.0000    
       0.0000      0.0000      0.0000    
       0.0000      0.0000      0.0000    
       0.0000      0.0000      0.0000    

 => T.O.F.- dtt1       (    TOFo=dtt1*dsp     ):   6176.03      0.00      0.00
 => T.O.F.- dtt2       (TOF=TOFo+dtt2*dsp*dsp ):     -2.02      0.00      0.18
 => T.O.F.- dtt_1OverD (TOF=TOF+dtt_1overD/dsp):      0.00      0.00      0.00

 ==> RELIABILITY FACTORS WITH ALL NON-EXCLUDED POINTS FOR PATTERN:  1

 => R-Factors:   3.30      2.09     Chi2:  2.87     DW-Stat.:  0.3879   Patt#:  1
 => Expected :            1.23                                1.9153
 => Deviance : 0.363E+06     Dev*:   99.06    
 => GoF-index:  1.7         Sqrt(Residual/N)
 => N-P+C:  3660

 =>    SumYdif       SumYobs      SumYcal      SumwYobsSQ     Residual    Condition
     0.4001E+07    0.1214E+09    0.1212E+09    0.2409E+08    0.1050E+05    0.1732E+19


 => Conventional Rietveld Rp,Rwp,Re and Chi2:   13.2      8.91      5.26      2.868    
 => (Values obtained using Ynet, but true sigma(y))
 =>  SumYnet, Sum(w Ynet**2):     0.3042E+08    0.1322E+07

 => N-sigma of the GoF:       79.914

 ==> RELIABILITY FACTORS FOR POINTS WITH BRAGG CONTRIBUTIONS FOR PATTERN:  1

 => R-Factors:   3.30      2.09     Chi2:  2.87     DW-Stat.:  0.3879   Patt#:
 => Expected :            1.23                                1.9153
 => Deviance : 0.363E+06     Dev*:   99.06    
 => GoF-index:  1.7         Sqrt(Residual/N)
 => N-P+C:  3660

 =>    SumYdif       SumYobs      SumYcal      SumwYobsSQ     Residual    Condition
     0.4001E+07    0.1214E+09    0.1212E+09    0.2409E+08    0.1050E+05    0.1732E+19


 => Conventional Rietveld Rp,Rwp,Re and Chi2:   13.2      8.91      5.26      2.868    
 => (Values obtained using Ynet, but true sigma(y))
 =>  SumYnet, Sum(w Ynet**2):     0.3042E+08    0.1322E+07

 => N-sigma of the GoF:       79.914

 => Global user-weigthed Chi2 (Bragg contrib.):   2.87    

 --------------------------------------------------------------------------------------------------------------------------------------------------------
 Pattern#  1 Phase No.:   1 Phase name: cecoal
 --------------------------------------------------------------------------------------------------------------------------------------------------------

   No.  Code     H   K   L  Mult     Hw     2theta/TOF      Icalc       Iobs      Sigma    HwG     HwL     ETA     d-hkl  TOF_alpha  TOF_beta     CORR

      1   1     16   3   4     8     7.994    2693.727        0.4        0.4      0.000   6.926   1.944   0.306  0.436158  0.681175  0.122308  0.976253
      2   1     10   0  13     4     7.997    2694.913        0.0        0.0      0.000   6.929   1.945   0.306  0.436350  0.680875  0.122169  0.976243
      3   1     15   1   8     8     8.002    2696.383        0.1        0.1      0.000   6.933   1.946   0.306  0.436588  0.680504  0.121996  0.976230
      4   1     10   6   8     8     8.004    2697.134        0.3        0.3      0.000   6.935   1.947   0.306  0.436710  0.680314  0.121908  0.976223
      5   1     11   7   3     8     8.006    2697.814        0.0        0.0      0.000   6.936   1.947   0.306  0.436820  0.680143  0.121829  0.976217
      6   1      0   8   8     4     8.006    2697.735        0.0        0.0      0.000   6.936   1.947   0.306  0.436807  0.680163  0.121838  0.976218
      7   1     12   2  11     8     8.006    2697.811        0.2        0.2      0.000   6.936   1.947   0.306  0.436820  0.680144  0.121829  0.976217
      8   1     14   3   8     8     8.008    2698.438        0.3        0.3      0.000   6.938   1.948   0.306  0.436921  0.679986  0.121756  0.976212
      9   1      3   7  10     8     8.010    2699.069        0.1        0.1      0.000   6.940   1.948   0.306  0.437023  0.679827  0.121683  0.976206
     10   1      3   4  14     8     8.008    2698.378        1.2        1.2      0.000   6.938   1.948   0.306  0.436911  0.680001  0.121763  0.976213
     11   1      4   9   1     8     8.015    2700.861        0.1        0.1      0.000   6.944   1.949   0.306  0.437313  0.679376  0.121474  0.976191
     12   1      4   2  15     8     8.010    2699.245        0.1        0.1      0.000   6.940   1.948   0.306  0.437052  0.679782  0.121662  0.976205
     13   1      1   6  12     8     8.014    2700.607        0.3        0.3      0.000   6.944   1.949   0.306  0.437272  0.679439  0.121504  0.976193
     14   1     13   2  10     8     8.016    2701.248        0.0        0.0      0.000   6.945   1.950   0.306  0.437376  0.679278  0.121429  0.976188
     15   1     10   7   5     8     8.024    2703.804        0.5        0.5      0.000   6.952   1.952   0.306  0.437790  0.678636  0.121134  0.976165
     16   1     10   4  11     8     8.022    2703.109        0.1        0.1      0.000   6.950   1.951   0.306  0.437677  0.678810  0.121214  0.976171
     17   1      3   5  13     8     8.021    2702.997        0.1        0.1      0.000   6.950   1.951   0.306  0.437659  0.678839  0.121227  0.976172
     18   1      4   9   0     4     8.031    2706.292        0.7        0.7      0.000   6.958   1.953   0.306  0.438193  0.678012  0.120847  0.976144
     19   1      0   6  12     4     8.028    2705.028        0.7        0.7      0.000   6.955   1.952   0.306  0.437988  0.678329  0.120992  0.976155
     20   1     14   5   4     8     8.032    2706.667        0.9        0.8      0.000   6.959   1.954   0.306  0.438253  0.677918  0.120804  0.976141
     21   1     13   4   8     8     8.035    2707.432        0.7        0.6      0.000   6.961   1.954   0.306  0.438377  0.677726  0.120716  0.976134
     22   1     17   2   1     8     8.036    2708.053        0.3        0.3      0.000   6.963   1.955   0.306  0.438478  0.677571  0.120645  0.976129
     23   1      4   8   7     8     8.038    2708.412        0.1        0.1      0.000   6.964   1.955   0.306  0.438536  0.677481  0.120604  0.976125
     24   1      5   1  15     8     8.033    2706.761        0.0        0.0      0.000   6.959   1.954   0.306  0.438269  0.677895  0.120793  0.976140
     25   1      8   0  14     4     8.035    2707.507        0.5        0.5      0.000   6.961   1.954   0.306  0.438389  0.677708  0.120707  0.976133
     26   1      2   9   3     8     8.044    2710.524        0.0        0.0      0.000   6.969   1.956   0.306  0.438878  0.676953  0.120362  0.976107
     27   1     16   1   6     8     8.046    2711.315        0.1        0.1      0.000   6.971   1.957   0.306  0.439006  0.676756  0.120272  0.976100
     28   1     17   1   3     8     8.048    2711.968        0.0        0.0      0.000   6.973   1.957   0.306  0.439112  0.676593  0.120198  0.976095
     29   1      7   2  14     8     8.045    2710.774        0.3        0.3      0.000   6.970   1.957   0.306  0.438919  0.676891  0.120334  0.976105
     30   1     15   0   8     4     8.049    2712.176        0.2        0.2      0.000   6.973   1.958   0.306  0.439145  0.676541  0.120174  0.976093
     31   1      8   8   3     8     8.052    2713.344        0.0        0.0      0.000   6.976   1.958   0.306  0.439335  0.676250  0.120042  0.976083
     32   1      8   3  13     8     8.049    2712.173        2.9        2.8      0.000   6.973   1.958   0.306  0.439145  0.676542  0.120175  0.976093
     33   1     12   6   5     8     8.055    2714.333        1.0        0.9      0.000   6.979   1.959   0.306  0.439495  0.676004  0.119930  0.976074
     34   1      3   9   2     8     8.059    2715.614        0.5        0.5      0.000   6.982   1.960   0.306  0.439702  0.675685  0.119785  0.976063
     35   1      9   2  13     8     8.060    2715.901        1.0        1.0      0.000   6.983   1.960   0.306  0.439749  0.675613  0.119752  0.976060
     36   1     13   6   2     8     8.066    2717.833        1.2        1.2      0.000   6.988   1.962   0.306  0.440062  0.675133  0.119534  0.976044
     37   1     13   5   6     8     8.065    2717.598        0.2        0.2      0.000   6.987   1.962   0.306  0.440023  0.675191  0.119561  0.976046
     38   1      7   7   8     8     8.065    2717.729        0.0        0.0      0.000   6.988   1.962   0.306  0.440045  0.675159  0.119546  0.976045
     39   1      5   6  11     8     8.070    2719.483        0.0        0.0      0.000   6.992   1.963   0.306  0.440329  0.674723  0.119349  0.976029
     40   1     15   4   4     8     8.074    2720.531        0.9        0.8      0.000   6.995   1.964   0.306  0.440498  0.674463  0.119232  0.976020
     41   1      6   5  12     8     8.070    2719.467        0.0        0.0      0.000   6.992   1.963   0.306  0.440326  0.674727  0.119351  0.976030
     42   1      8   5  11     8     8.074    2720.529        1.7        1.7      0.000   6.995   1.964   0.306  0.440498  0.674464  0.119232  0.976020
     43   1     11   3  11     8     8.074    2720.820        2.2        2.1      0.000   6.996   1.964   0.306  0.440545  0.674392  0.119199  0.976018
     44   1      2   7  10     8     8.076    2721.356        1.3        1.3      0.000   6.997   1.964   0.306  0.440632  0.674259  0.119139  0.976013
     45   1      2   4  14     8     8.074    2720.647        3.4        3.3      0.000   6.995   1.964   0.306  0.440517  0.674435  0.119219  0.976019
     46   1     15   3   6     8     8.079    2722.396        0.1        0.1      0.000   7.000   1.965   0.306  0.440800  0.674001  0.119023  0.976004
     47   1     11   1  12     8     8.078    2722.160        1.5        1.5      0.000   6.999   1.965   0.306  0.440762  0.674060  0.119050  0.976006
     48   1      1   9   3     8     8.084    2724.001        0.0        0.0      0.000   7.004   1.966   0.306  0.441060  0.673604  0.118844  0.975990
     49   1     16   2   5     8     8.084    2723.918        0.7        0.7      0.000   7.004   1.966   0.306  0.441047  0.673625  0.118854  0.975991
     50   1      5   0  15     4     8.080    2722.739        0.3        0.3      0.000   7.001   1.965   0.306  0.440856  0.673917  0.118985  0.976001
     51   1     11   7   2     8     8.087    2725.213        3.5        3.4      0.000   7.007   1.967   0.306  0.441256  0.673305  0.118710  0.975980
     52   1     11   4  10     8     8.085    2724.501        0.0        0.0      0.000   7.005   1.966   0.306  0.441141  0.673481  0.118789  0.975986
     53   1     13   3   9     8     8.089    2725.820        0.8        0.8      0.000   7.008   1.967   0.306  0.441355  0.673155  0.118642  0.975974
     54   1     12   4   9     8     8.090    2725.975        1.1        1.1      0.000   7.009   1.968   0.306  0.441380  0.673117  0.118625  0.975973
     55   1      2   5  13     8     8.088    2725.382        0.7        0.7      0.000   7.007   1.967   0.306  0.441284  0.673263  0.118691  0.975978
     56   1      6   4  13     8     8.089    2725.830        0.0        0.0      0.000   7.008   1.967   0.306  0.441356  0.673152  0.118641  0.975974
     57   1     16   0   6     4     8.094    2727.374        0.3        0.3      0.000   7.012   1.969   0.306  0.441606  0.672771  0.118470  0.975961
     58   1      0   9   3     4     8.097    2728.538        0.2        0.2      0.000   7.015   1.969   0.306  0.441795  0.672484  0.118342  0.975951
     59   1     17   0   3     4     8.096    2728.038        1.4        1.4      0.000   7.014   1.969   0.306  0.441714  0.672607  0.118397  0.975955
     60   1      7   6  10     8     8.094    2727.537        0.0        0.0      0.000   7.013   1.969   0.306  0.441633  0.672731  0.118452  0.975959

   No.  Code     H   K   L  Mult     Hw     2theta/TOF      Icalc       Iobs      Sigma    HwG     HwL     ETA     d-hkl  TOF_alpha  TOF_beta     CORR

     61   1      9   7   6     8     8.097    2728.462        0.5        0.5      0.000   7.015   1.969   0.306  0.441782  0.672503  0.118350  0.975951
     62   1     15   2   7     8     8.104    2730.899        0.3        0.3      0.000   7.022   1.971   0.306  0.442177  0.671903  0.118082  0.975930
     63   1      3   9   1     8     8.108    2732.281        1.0        1.0      0.000   7.025   1.972   0.306  0.442401  0.671563  0.117930  0.975918
     64   1     16   3   3     8     8.108    2732.144        0.2        0.2      0.000   7.025   1.972   0.306  0.442379  0.671597  0.117945  0.975920
     65   1      5   7   9     8     8.107    2731.909        0.2        0.2      0.000   7.024   1.972   0.306  0.442341  0.671654  0.117971  0.975922
     66   1      3   2  15     8     8.103    2730.608        0.3        0.3      0.000   7.021   1.971   0.306  0.442130  0.671974  0.118114  0.975933
     67   1      8   7   7     8     8.111    2733.208        1.0        0.9      0.000   7.027   1.973   0.306  0.442551  0.671335  0.117829  0.975910
     68   1     14   1   9     8     8.110    2732.795        2.3        2.2      0.000   7.026   1.972   0.306  0.442484  0.671437  0.117874  0.975914
     69   1     12   3  10     8     8.112    2733.447        1.0        1.0      0.000   7.028   1.973   0.306  0.442590  0.671277  0.117803  0.975908
     70   1     13   6   1     8     8.115    2734.542        0.7        0.6      0.000   7.031   1.974   0.306  0.442767  0.671008  0.117683  0.975899
     71   1      1   7  10     8     8.116    2734.995        0.3        0.3      0.000   7.032   1.974   0.306  0.442840  0.670896  0.117634  0.975895
     72   1      1   4  14     8     8.114    2734.276        0.0        0.0      0.000   7.030   1.974   0.306  0.442724  0.671073  0.117712  0.975901
     73   1      2   9   2     8     8.126    2738.316        3.1        3.0      0.000   7.041   1.976   0.306  0.443378  0.670083  0.117273  0.975866
     74   1      8   4  12     8     8.126    2738.115        0.1        0.1      0.000   7.040   1.976   0.306  0.443345  0.670132  0.117294  0.975868
     75   1     11   0  12     4     8.127    2738.413        0.1        0.1      0.000   7.041   1.977   0.306  0.443394  0.670059  0.117262  0.975865
     76   1     17   1   2     8     8.131    2739.804        4.2        4.1      0.000   7.044   1.978   0.306  0.443619  0.669719  0.117111  0.975853
     77   1      5   8   6     8     8.131    2739.912        3.6        3.5      0.000   7.045   1.978   0.306  0.443636  0.669693  0.117100  0.975852
     78   1      3   8   7     8     8.132    2740.100        0.0        0.0      0.000   7.045   1.978   0.306  0.443667  0.669647  0.117080  0.975851
     79   1      0   7  10     4     8.130    2739.587        0.1        0.1      0.000   7.044   1.977   0.306  0.443584  0.669772  0.117135  0.975855
     80   1      5   3  14     8     8.127    2738.708        4.2        4.0      0.000   7.042   1.977   0.306  0.443441  0.669987  0.117230  0.975863
     81   1      1   5  13     8     8.129    2739.083        0.4        0.4      0.000   7.043   1.977   0.306  0.443502  0.669895  0.117190  0.975859
     82   1      0   4  14     4     8.128    2738.865        0.1        0.1      0.000   7.042   1.977   0.306  0.443467  0.669949  0.117213  0.975861
     83   1      8   8   2     8     8.135    2741.223        2.3        2.3      0.000   7.048   1.979   0.306  0.443849  0.669372  0.116958  0.975841
     84   1     14   4   6     8     8.134    2740.807        0.4        0.4      0.000   7.047   1.978   0.306  0.443781  0.669474  0.117003  0.975844
