Repository: enhantica/edi

<p>
  <picture>
    <!-- light mode logo -->
    <source media='(prefers-color-scheme: light)' srcset='https://raw.githubusercontent.com/easyscience/assets-branding/refs/heads/master/easydiffraction/logos/light.svg'>
    <!-- dark mode logo -->
    <source media='(prefers-color-scheme: dark)' srcset='https://raw.githubusercontent.com/easyscience/assets-branding/refs/heads/master/easydiffraction/logos/dark.svg'>
    <!-- default logo == light mode logo -->
  </picture>
**EasyDiffraction** is software for calculating diffraction patterns
from a structural model and fitting its parameters to measured
data, for powder and single-crystal neutron and X-ray diffraction.

**EasyDiffraction** comes with three interfaces that share one
calculation engine and one project format, so a project started in one
opens in the others:

- 🖥️ **Application**, a graphical interface:
  - in your browser, with nothing to install;
  - on your desktop, for macOS (Apple silicon) and Linux (x86-64).
- 🐍 **Python**, the `easydiffraction` package:
  - in your own scripts;
  - in Jupyter notebooks.
- ⌨️ **Command line**, for saved projects without writing code:
  - the standalone `edi` executable, with no Python needed;
  - `python -m edi` from the Python package.

The application also includes an 🤖 **AI assistant** that explains and
carries out analysis steps in the open project.

## Useful Links

### For Users

- 📖 [Documentation](https://enhantica.github.io/edi/)
- 🌐 [Web app](https://enhantica.github.io/edi/webapp/)
- 🖥️ [Desktop app](https://enhantica.github.io/edi/application/desktop/)
- 🐍 [Python package](https://enhantica.github.io/edi/python/setup/)
- ⌨️ [Command line](https://enhantica.github.io/edi/cli/standalone/)
- 🤖 [AI assistant](https://enhantica.github.io/edi/user-guide/ai-assistant/)
- 🧪 [Tutorials](https://enhantica.github.io/edi/user-guide/tutorials/)
- ⬇️ [Releases](https://github.com/enhantica/edi/releases)
- 💬 [Get in Touch](https://enhantica.github.io/edi/about/community/)
- 🧾 [How to cite](https://enhantica.github.io/edi/about/citation/)

File: knowledge/fitting/fullprof/pd-neut-cwl_cosio-d20_biso-tied/full-fit.out (part 1 of 3)


        **********************************************************
        ** PROGRAM FullProf.2k (Version 8.40 - Feb2026-ILL JRC) **
        **********************************************************
                       M U L T I -- P A T T E R N                 
            Rietveld, Profile Matching & Integrated Intensity     
                 Refinement of X-ray and/or Neutron Data


    Date: 29/09/2026  Time: 13:23:07.385                              

 => PCR file code: cosio
 => DAT file code: cosio                -> Relative contribution: 1.0000                                                            

 ==> CONDITIONS OF THIS RUN FOR PATTERN No.:  1

 => Global Refinement of neutron powder data                                                                                        
 => Title: CoSiO D20 01_001 497.379 K, Biso(Co1) and Biso(Co2) tied: codeword 181

 => Number of phases:    1
 => Number of excluded regions:    2
 => Number of scattering factors supplied:    0
 => Conventional weights: w=1.0/Variance(yobs)
 => Asymmetry correction as in J.Appl.Cryst. 26,128(1993)
 => Background linearly interpolated between the   14 points given
 => The    7th default profile function was selected
 => T-C-H Pseudo-Voigt function 
    This function is convoluted with asymmetry due to axial 
    divergence as formulated by: 
    van Laar and Yelon, J. Appl. Cryst. 17, 47(1984).
    and using the method of:
    Finger, Cox and Jephcoat, J. Appl. Cryst. 27, 892 (1994).
    Fortran 90 module adapted from function PROFVAL (in F77) : 
    L.W. Finger, J. Appl. Cryst. 31, 111 (1998).


 ==> INPUT/OUTPUT OPTIONS:

 => Generate file *.PRF for plot
 => Output Integrated Intensities
 => Generate new input file *.PCR

 => X-Y type of data: 2theta/TOF/E(Kev) Intens sigma for pattern:  1
 => Plot pattern at each cycle
 => Wavelengths:  1.87000 1.87000
 => Alpha2/Alpha1 ratio:   0.0000
 => Cos(Monochromator angle)=   0.0000
 => Asymmetry correction for angles lower than  160.000 degrees
 => Absorption correction (AC), muR-eff =   0.0000  0.0000
 => Base of peaks: 2.0*HW*    8.00

 => Number of cycles:  100
 => Relaxation factors ==>    for coordinates:  1.00
 => for anisotropic temperature factors:  1.00
 => for halfwidth/strain/size/further parameters:  1.00
 => for lattice constants and propagation vectors:  1.00
 => EPS-value for convergence:    0.0
 => Background ==> 
    Position   Intensity
        8.50      631.52       11.00
        9.00      589.41       21.00
       10.00      581.83       31.00
       11.00      561.85       41.00
       12.00      539.59       51.00
       15.00      510.50       61.00
       25.00      472.67       71.00
       30.00      461.91       81.00
       50.00      473.21       91.00
       70.00      459.25      101.00
       90.00      448.66      111.00
      110.00      393.45      121.00
      130.00      317.99      131.00
      149.00      260.92      141.00

 

 => Excluded regions for Pattern#  1
    From     to
      0.0000      8.0000
    150.0000    180.0000

 => Number of Least-Squares parameters varied:    39

 =>--------------------------->
 =>------->  PATTERN number:  1
 =>--------------------------->
 => Global parameters and codes ==>
 => Zero-point:     0.2901  151.0000
 => Perpendicular Displacement parameter and code:     0.00    0.00
 => Parallel      Displacement parameter and code:     0.00    0.00

 => Reading Intensity data  =>>

 => Heading of input data file X,Y,sigma

 -> INTER        1       1       0     0.100000                                                                                         
 -> Input X-values multiplied internally by       1.0000
 -> Input Y & Sigma-values multiplied internally by       1.0000
 -> TEMP       497.379      500.000      500.000                                                                                        
 -> ! d20 23-Apr-08 09:22:09 User Sazono   L.C.Hansen  Run 594842*d20_2008_04_5880                                                      
 -> ! d20 23-Apr-08 09:22:09 User Sazono   L.C.Hansen  Run 594842*d20_2008_04_5880                                                      
 -> ! Monitor/counts, Counting time/sec:       100000.      62.5111                                                                     
 ==> Angular range, step and number of points:
     2Thmin:       0.095300  2Thmax:     150.895294  Step:       0.100134  No. of points:   1508
 --------------------------------------------------------------------------------
 => Phase  No. 1
      CoSiO                                                                 
 --------------------------------------------------------------------------------
 =>-------> Pattern#  1
 => Crystal Structure Refinement
 => Preferred orientation vector:   0.0000  0.0000  1.0000

 =>-------> Data for PHASE: 1
 => Number of atoms:    6
 => Number of distance  constraints:    0
 => Number of angle     constraints:    0

 => Symmetry information on space group: P n m a             
 -> The multiplicity of the general position is:   8
 -> The space group is Centric (-1 at origin)   
 -> Lattice type  P: { 000 }                                       
 -> Reduced set of symmetry operators:

  No.  IT   Symmetry symbol    Rotation part     Associated Translation
   1: ( 1)   1            -->     ( x, y, z) + {  0.0000  0.0000  0.0000}
   2: ( 4)   2 ( x, 0, 0) -->     ( x,-y,-z) + {  0.5000  0.5000  0.5000}
   3: ( 3)   2 ( 0, y, 0) -->     (-x, y,-z) + {  0.0000  0.5000  0.0000}
   4: ( 2)   2 ( 0, 0, z) -->     (-x,-y, z) + {  0.5000  0.0000  0.5000}


        Information on Space Group: 
        --------------------------- 

 =>   Number of Space group:  62
 =>  Hermann-Mauguin Symbol: P n m a
 =>             Hall Symbol: -P 2ac 2n
 =>            Setting Type: IT (Generated from Hermann-Mauguin symbol)
 =>          Crystal System: Orthorhombic
 =>              Laue Class: mmm
 =>             Point Group: mmm
 =>         Bravais Lattice: P
 =>          Lattice Symbol: oP
 =>  Reduced Number of S.O.:   4
 =>    General multiplicity:   8
 =>          Centrosymmetry: Centric (-1 at origin)
 =>  Generators (exc. -1&L):   2
 =>         Asymmetric unit:  0.000 <= x <=  0.500
                              0.000 <= y <=  0.250
                              0.000 <= z <=  1.000
 => Centring vectors:  0
                                                                                                    

 => List of all Symmetry Operators and Symmetry Symbols

 => SYMM(  1): x,y,z                             Symbol: 1
 => SYMM(  2): x+1/2,-y+1/2,-z+1/2               Symbol: 2 (1/2,0,0) x,1/4,1/4
 => SYMM(  3): -x,y+1/2,-z                       Symbol: 2 (0,1/2,0) 0,y,0
 => SYMM(  4): -x+1/2,-y,z+1/2                   Symbol: 2 (0,0,1/2) 1/4,0,z
 => SYMM(  5): -x,-y,-z                          Symbol: -1 0,0,0
 => SYMM(  6): -x+1/2,y+1/2,z+1/2                Symbol: n (0,1/2,1/2) 1/4,y,z
 => SYMM(  7): x,-y+1/2,z                        Symbol: m x,1/4,z
 => SYMM(  8): x+1/2,y,-z+1/2                    Symbol: a x,y,1/4

 => Special Wyckoff Positions for P n m a
 
    Multp     Site        Representative Coordinates (centring translations excluded)
      4       c              x,1/4,z             x+1/2,1/4,-z+1/2    -x,3/4,-z                               
                             -x+1/2,3/4,z+1/2                                                                
 
      4       b              0,0,1/2             1/2,1/2,0           0,1/2,1/2                               
                             1/2,0,0                                                                         
 
      4       a              0,0,0               1/2,1/2,1/2         0,1/2,0                                 
                             1/2,0,1/2                                                                       
 

 => Initial parameters ==>
 Atom    Ntyp                  X         Y         Z         B         occ.         in  fin  Spc  Mult
                             B11       B22       B33       B12       B13       B23
 Co1    Co                 0.00000   0.00000   0.00000   0.98759   0.50000           0    0    0    4
                 Codes:    0.00000   0.00000   0.00000 181.00000   0.00000
 Co2    Co                 0.28198   0.25000   0.98176   0.98759   0.50000           0    0    0    4
                 Codes:  161.00000   0.00000 171.00000 181.00000   0.00000
 Si     Si                 0.09415   0.25000   0.42974   0.67424   0.50000           0    0    0    4
                 Codes:  191.00000   0.00000 201.00000 211.00000   0.00000
 O1     O                  0.09090   0.25000   0.76941   1.04155   0.50000           0    0    0    4
                 Codes:  221.00000   0.00000 231.00000 241.00000   0.00000
 O2     O                  0.44861   0.25000   0.21546   1.03151   0.50000           0    0    0    4
                 Codes:  251.00000   0.00000 261.00000 271.00000   0.00000
 O3     O                  0.16406   0.03236   0.28012   1.29339   1.00000           0    0    0    8
                 Codes:  281.00000 291.00000 301.00000 311.00000   0.00000

 => It is assumed that THE FIRST GIVEN SITE plus all the other atoms 
    occupying THE SAME POSITION have a total full occupation (no vacancies!)
  (if this is not the case, change the order of atoms to obtain correct values for the content of the unit cell)
    The given occupation factors have been obtained mutiplying m/M by   0.5000
      -> Atom: Co  ,  Chemical element: CO  Atomic Mass:    58.9332
      -> Atom: Co  ,  Chemical element: CO  Atomic Mass:    58.9332
      -> Atom: Si  ,  Chemical element: SI  Atomic Mass:    28.0860
      -> Atom: O   ,  Chemical element: O   Atomic Mass:    15.9994
      -> Atom: O   ,  Chemical element: O   Atomic Mass:    15.9994
      -> Atom: O   ,  Chemical element: O   Atomic Mass:    15.9994
 => The suggested value of ATZ is    839.80
    This value will be used for quantitative analysis and ouput to the PCR/NEW file
 => The chemical content of the unit cell is: 
       4.0000 Co   +   4.0000 Co   +   4.0000 Si   +   4.0000 O    +   4.0000 O    +   8.0000 O      
 => The normalized site occupation numbers in % are: 
     100.0000 Co1    :      100.0000 Co2    :      100.0000 Si     :      100.0000 O1     :      100.0000 O2     :      100.0000 O3       
 => The density (volumic mass) of the compound is:    4.664 g/cm3

 =>-------> PROFILE PARAMETERS FOR PATTERN:  1

 => Overall scale factor:    1.23074    
 => ETA (p-Voigt) OR M (Pearson VII):   0.0000
 => Overall temperature factor:      0.00000
 => Halfwidth U,V,W:      0.23091    -0.51402     0.37262
 => X and Y parameters:       0.0000      0.0129
 => Direct cell parameters:   10.3358   6.0297   4.7976  90.0000  90.0000  90.0000
 => Preferred orientation parameters:   0.0000  0.0000
 => Asymmetry parameters     :      0.00000     0.00000     0.00000     0.00000
 => Strain parameters        :      0.00000     0.00000     0.00000
 => Size   parameters        :      0.00000     0.00000
 => Further shape parameters (S_L and D_L):   0.00000   0.00000
    S_L is source width/detector distance
    D_L is detector width/detector distance

 ==> CODEWORDS FOR PROFILE PARAMETERS of PATTERN#  1

 => Overall scale factor:  321.000
 => ETA (p-Voigt) OR M (Pearson VII):    0.000
 => Overall temperature factor:    0.000
 => Halfwidth U,V,W:  331.000 341.000 351.000
 => X and Y parameters:    0.000 361.000
 => Direct cell parameters:  371.000 381.000 391.000   0.000   0.000   0.000
 => Preferred orientation parameters:    0.000   0.000
 => Asymmetry parameters     :    0.000   0.000   0.000   0.000
 => Strain parameters        :    0.000   0.000   0.000
 => Size   parameters        :    0.000   0.000

 => Cell constraints according to Laue symmetry: mmm  

        Metric information:
        -------------------

 => Direct cell parameters:

         a =      10.3358      b =       6.0297      c =       4.7976
     alpha =       90.000   beta =       90.000  gamma =       90.000
                        Direct Cell Volume =     298.9940

 => Reciprocal cell parameters:

         a*=     0.096751      b*=     0.165846      c*=     0.208439
     alpha*=       90.000   beta*=       90.000  gamma*=       90.000
                    Reciprocal Cell Volume =   0.00334455

 => Direct and Reciprocal Metric Tensors:

                   GD                                       GR
    106.8296      0.0000      0.0000          0.009361    0.000000    0.000000
      0.0000     36.3572      0.0000          0.000000    0.027505    0.000000
      0.0000      0.0000     23.0167          0.000000    0.000000    0.043447

 =>  Cartesian frame: x // a; z is along c*; y is within the ab-plane   

     Crystal_to_Orthonormal_Matrix              Orthonormal_to_Crystal Matrix
              Cr_Orth_cel                               Orth_Cr_cel  
     10.3358      0.0000      0.0000          0.096751   -0.000000   -0.000000
      0.0000      6.0297      0.0000          0.000000    0.165846   -0.000000
      0.0000      0.0000      4.7976          0.000000    0.000000    0.208439

     Busing-Levy B-matrix: Hc=B.H            Inverse of the Busing-Levy B-matrix
                BL_M                                      BL_Minv  
    0.096751    0.000000    0.000000           10.3358     -0.0000     -0.0000
    0.000000    0.165846   -0.000000            0.0000      6.0297      0.0000
    0.000000    0.000000    0.208439            0.0000      0.0000      4.7976

 => Laue symmetry mmm   will be used to generate HKL for pattern#   1
 => Reflections generated between S(1/d)min:  0.0020 A-1 and S(1/d)max:  1.0519 A-1
 =>                                    dmax:500.0000 A   and      dmin:  0.9506 A
 => The number of reflections generated is:    202
 => The max. scatt. variable (gen.ref.) is:       159.1792
 => Scattering coefficients from internal table

 => Scattering lengths:

 Co     0.2490
 Si     0.4149
 O      0.5803

     --------------------------------------------------------------
      SYMBOLIC NAMES AND INITIAL VALUES OF PARAMETERS TO BE VARIED:
     --------------------------------------------------------------

      ->  Parameter number    1   -> Symbolic Name:                                         Bck_0_pat1     631.52185    
      ->  Parameter number    2   -> Symbolic Name:                                         Bck_1_pat1     589.40625    
      ->  Parameter number    3   -> Symbolic Name:                                         Bck_2_pat1     581.82880    
      ->  Parameter number    4   -> Symbolic Name:                                         Bck_3_pat1     561.84851    
      ->  Parameter number    5   -> Symbolic Name:                                         Bck_4_pat1     539.58838    
      ->  Parameter number    6   -> Symbolic Name:                                         Bck_5_pat1     510.50272    
      ->  Parameter number    7   -> Symbolic Name:                                         Bck_6_pat1     472.66916    
      ->  Parameter number    8   -> Symbolic Name:                                         Bck_7_pat1     461.90857    
      ->  Parameter number    9   -> Symbolic Name:                                         Bck_8_pat1     473.21344    
      ->  Parameter number   10   -> Symbolic Name:                                         Bck_9_pat1     459.25006    
      ->  Parameter number   11   -> Symbolic Name:                                        Bck_10_pat1     448.65543    
      ->  Parameter number   12   -> Symbolic Name:                                        Bck_11_pat1     393.45279    
      ->  Parameter number   13   -> Symbolic Name:                                        Bck_12_pat1     317.99478    
      ->  Parameter number   14   -> Symbolic Name:                                        Bck_13_pat1     260.91650    
      ->  Parameter number   15   -> Symbolic Name:                                          Zero_pat1    0.29007900    
      ->  Parameter number   16   -> Symbolic Name:                                          X_Co2_ph1    0.28198400    
      ->  Parameter number   17   -> Symbolic Name:                                          Z_Co2_ph1    0.98176497    
      ->  Parameter number   18   -> Symbolic Name:                                       Biso_Co1_ph1    0.98759001    
      ->  Parameter number   19   -> Symbolic Name:                                           X_Si_ph1    0.94154999E-01
      ->  Parameter number   20   -> Symbolic Name:                                           Z_Si_ph1    0.42973799    
      ->  Parameter number   21   -> Symbolic Name:                                        Biso_Si_ph1    0.67423999    
      ->  Parameter number   22   -> Symbolic Name:                                           X_O1_ph1    0.90898998E-01
      ->  Parameter number   23   -> Symbolic Name:                                           Z_O1_ph1    0.76941299    
      ->  Parameter number   24   -> Symbolic Name:                                        Biso_O1_ph1     1.0415500    
      ->  Parameter number   25   -> Symbolic Name:                                           X_O2_ph1    0.44861001    
      ->  Parameter number   26   -> Symbolic Name:                                           Z_O2_ph1    0.21546499    
      ->  Parameter number   27   -> Symbolic Name:                                        Biso_O2_ph1     1.0315100    
      ->  Parameter number   28   -> Symbolic Name:                                           X_O3_ph1    0.16406301    
      ->  Parameter number   29   -> Symbolic Name:                                           Y_O3_ph1    0.32361001E-01
      ->  Parameter number   30   -> Symbolic Name:                                           Z_O3_ph1    0.28012201    
      ->  Parameter number   31   -> Symbolic Name:                                        Biso_O3_ph1     1.2933900    
      ->  Parameter number   32   -> Symbolic Name:                                     Scale_ph1_pat1     1.2307431    
      ->  Parameter number   33   -> Symbolic Name:                                    U-Cagl_ph1_pat1    0.23091100    
      ->  Parameter number   34   -> Symbolic Name:                                    V-Cagl_ph1_pat1   -0.51402497    
      ->  Parameter number   35   -> Symbolic Name:                                    W-Cagl_ph1_pat1    0.37261599    
      ->  Parameter number   36   -> Symbolic Name:                                     Y-cos_ph1_pat1    0.12942000E-01
      ->  Parameter number   37   -> Symbolic Name:                                    Cell_A_ph1_pat1     10.335842    
      ->  Parameter number   38   -> Symbolic Name:                                    Cell_B_ph1_pat1     6.0296950    
      ->  Parameter number   39   -> Symbolic Name:                                    Cell_C_ph1_pat1     4.7975702    
  
 
 => No optimization for routine tasks
 ++++++++++++++++++++++++++++++++++++++++++++++++++++++++++++++++++++++++++++++++++++++++++++++++++++++++++++++++++++++++++++++++++++

 => CYCLE No.:    1
 ------------------------------------------------------------------------------------------------------------------------------------
 => Phase  1 Name: CoSiO
 ------------------------------------------------------------------------------------------------------------------------------------
 => New parameters, shifts, and standard deviations

 Atom        x       dx      sx       y       dy      sy       z       dz      sz       B       dB      sB      occ.    docc.   socc.

 Co1      0.00000 0.00000 0.00000  0.00000 0.00000 0.00000  0.00000 0.00000 0.00000  0.81117-0.17642 0.12019  0.50000 0.00000 0.00000
 Co2      0.28146-0.00052 0.00098  0.25000 0.00000 0.00000  0.98240 0.00064 0.00214  0.81117-0.17642 0.12019  0.50000 0.00000 0.00000
 Si       0.09413-0.00002 0.00055  0.25000 0.00000 0.00000  0.42985 0.00012 0.00112  0.67320-0.00104 0.08942  0.50000 0.00000 0.00000
 O1       0.09078-0.00012 0.00042  0.25000 0.00000 0.00000  0.76966 0.00025 0.00091  1.11694 0.07539 0.08300  0.50000 0.00000 0.00000
 O2       0.44877 0.00016 0.00036  0.25000 0.00000 0.00000  0.21564 0.00017 0.00097  1.11681 0.08530 0.08206  0.50000 0.00000 0.00000
 O3       0.16405-0.00001 0.00032  0.03227-0.00009 0.00048  0.28006-0.00006 0.00070  1.32233 0.02894 0.07114  1.00000 0.00000 0.00000

 ==> PROFILE PARAMETERS FOR PATTERN#  1

 => Overall scale factor:      1.294523120     0.063780069     0.014565293
 => Eta(p-Voigt) or m(Pearson VII):   0.000000  0.000000  0.000000
 => Overall tem. factor:     0.000000    0.000000    0.000000
 => Halfwidth parameters: 
         0.231652    0.000741    0.008950
        -0.516045   -0.002020    0.019300
         0.377054    0.004438    0.012114
 => Cell parameters: 
       10.335867    0.000025    0.000173
        6.029702    0.000007    0.000100
        4.797572    0.000002    0.000079
       90.000000    0.000000    0.000000
       90.000000    0.000000    0.000000
       90.000000    0.000000    0.000000
 => Preferred orientation: 
         0.000000    0.000000    0.000000
         0.000000    0.000000    0.000000
 => Asymmetry parameters: 
         0.000000    0.000000    0.000000
         0.000000    0.000000    0.000000
         0.000000    0.000000    0.000000
         0.000000    0.000000    0.000000
 => X and Y parameters: 
         0.000000    0.000000    0.000000
         0.011815   -0.001127    0.005913
 => Strain parameters: 
         0.000000    0.000000    0.000000
         0.000000    0.000000    0.000000
         0.000000    0.000000    0.000000
 => Size   parameters (G,L): 
         0.000000    0.000000    0.000000
         0.000000    0.000000    0.000000
 => Further shape parameters (S_L and D_L): 
       0.000000  0.000000  0.000000
       0.000000  0.000000  0.000000

 ==> GLOBAL PARAMETERS FOR PATTERN#  1


 => Zero-point:     0.2907    0.0006    0.0026
 => Background Parameters (linear interpolation)  ==>
         626.474       -5.04810        9.13622    
         587.368       -2.03813        12.6200    
         582.910        1.08107        12.1034    
         561.716      -0.132342        11.5204    
         539.594       0.561237E-02    7.90689    
         510.572       0.692981E-01    4.51899    
         472.575      -0.942497E-01    4.17359    
         461.710      -0.198809        3.16557    
         473.189      -0.248499E-01    2.92692    
         459.723       0.473149        2.66655    
         448.844       0.188520        2.88910    
         395.937        2.48466        2.67366    
         318.874       0.879500        2.56570    
         266.733        5.81649        3.68542    

 => Cos(2theta)-shift parameter :   0.0000  0.0000  0.0000
 => Sin(2theta)-shift parameter :   0.0000  0.0000  0.0000

 ==> RELIABILITY FACTORS WITH ALL NON-EXCLUDED POINTS FOR PATTERN:  1

 => R-Factors:   3.46      4.92     Chi2:  5.44     DW-Stat.:  0.9163   Patt#:  1
 => Expected :            2.11                                1.8911
 => Deviance : 0.180E+04     Dev*:   1.304    
 => GoF-index:  2.3         Sqrt(Residual/N)
 => N-P+C:  1379

 =>    SumYdif       SumYobs      SumYcal      SumwYobsSQ     Residual    Condition
     0.2605E+05    0.7521E+06    0.7426E+06    0.3100E+07     7496.        0.6100E+16


 => Conventional Rietveld Rp,Rwp,Re and Chi2:   17.3      15.7      6.75      5.436    
 => (Values obtained using Ynet, but true sigma(y))
 =>  SumYnet, Sum(w Ynet**2):     0.1508E+06    0.3031E+06


 ==> RELIABILITY FACTORS FOR POINTS WITH BRAGG CONTRIBUTIONS FOR PATTERN:  1

 => R-Factors:   3.58      5.05     Chi2:  5.73     DW-Stat.:  0.9275   Patt#:
 => Expected :            2.11                                1.8895
 => Deviance : 0.178E+04     Dev*:   1.375    
 => GoF-index:  2.4         Sqrt(Residual/N)
 => N-P+C:  1292

 =>    SumYdif       SumYobs      SumYcal      SumwYobsSQ     Residual    Condition
     0.2521E+05    0.7045E+06    0.6950E+06    0.2909E+07     7405.        0.6100E+16


 => Conventional Rietveld Rp,Rwp,Re and Chi2:   16.7      15.6      6.53      5.732    
 => (Values obtained using Ynet, but true sigma(y))
 =>  SumYnet, Sum(w Ynet**2):     0.1509E+06    0.3030E+06


 => Global user-weigthed Chi2 (Bragg contrib.):   5.73    

 => ---------> Pattern#  1
 => Phase:  1
 =>    Bragg R-factor:  9.96    
 =>    RF-factor     :  7.89    
 ++++++++++++++++++++++++++++++++++++++++++++++++++++++++++++++++++++++++++++++++++++++++++++++++++++++++++++++++++++++++++++++++++++

 => CYCLE No.:    2
 ------------------------------------------------------------------------------------------------------------------------------------
 => Phase  1 Name: CoSiO
 ------------------------------------------------------------------------------------------------------------------------------------
 => New parameters, shifts, and standard deviations

 Atom        x       dx      sx       y       dy      sy       z       dz      sz       B       dB      sB      occ.    docc.   socc.

 Co1      0.00000 0.00000 0.00000  0.00000 0.00000 0.00000  0.00000 0.00000 0.00000  0.73733-0.07384 0.10458  0.50000 0.00000 0.00000
 Co2      0.28121-0.00026 0.00086  0.25000 0.00000 0.00000  0.98234-0.00006 0.00188  0.73733-0.07384 0.10458  0.50000 0.00000 0.00000
 Si       0.09412-0.00001 0.00049  0.25000 0.00000 0.00000  0.42982-0.00003 0.00101  0.66967-0.00353 0.08089  0.50000 0.00000 0.00000
 O1       0.09072-0.00006 0.00038  0.25000 0.00000 0.00000  0.76961-0.00005 0.00083  1.11245-0.00449 0.07600  0.50000 0.00000 0.00000
 O2       0.44876-0.00001 0.00033  0.25000 0.00000 0.00000  0.21563-0.00001 0.00088  1.10699-0.00981 0.07557  0.50000 0.00000 0.00000
 O3       0.16404-0.00001 0.00029  0.03222-0.00005 0.00043  0.28002-0.00004 0.00064  1.32268 0.00035 0.06469  1.00000 0.00000 0.00000

 ==> PROFILE PARAMETERS FOR PATTERN#  1

 => Overall scale factor:      1.294494390    -0.000028759     0.013857743
 => Eta(p-Voigt) or m(Pearson VII):   0.000000  0.000000  0.000000
 => Overall tem. factor:     0.000000    0.000000    0.000000
 => Halfwidth parameters: 
         0.231749    0.000097    0.008193
        -0.517074   -0.001029    0.017686
         0.376500   -0.000555    0.011120
 => Cell parameters: 
       10.335880    0.000013    0.000158
        6.029704    0.000002    0.000092
        4.797575    0.000002    0.000072
       90.000000    0.000000    0.000000
       90.000000    0.000000    0.000000
       90.000000    0.000000    0.000000
 => Preferred orientation: 
         0.000000    0.000000    0.000000
         0.000000    0.000000    0.000000
 => Asymmetry parameters: 
         0.000000    0.000000    0.000000
         0.000000    0.000000    0.000000
         0.000000    0.000000    0.000000
         0.000000    0.000000    0.000000
 => X and Y parameters: 
         0.000000    0.000000    0.000000
         0.011505   -0.000310    0.005440
 => Strain parameters: 
         0.000000    0.000000    0.000000
         0.000000    0.000000    0.000000
         0.000000    0.000000    0.000000
 => Size   parameters (G,L): 
         0.000000    0.000000    0.000000
         0.000000    0.000000    0.000000
 => Further shape parameters (S_L and D_L): 
       0.000000  0.000000  0.000000
       0.000000  0.000000  0.000000

 ==> GLOBAL PARAMETERS FOR PATTERN#  1


 => Zero-point:     0.2905   -0.0002    0.0024
 => Background Parameters (linear interpolation)  ==>
         623.558       -2.91575        8.61907    
         586.495      -0.873366        11.9057    
         582.832      -0.773975E-01    11.4183    
         561.660      -0.564646E-01    10.8683    
         539.592      -0.237246E-02    7.45935    
         510.572       0.244833E-04    4.26333    
         472.520      -0.546213E-01    3.93827    
         461.611      -0.991093E-01    2.98767    
         473.162      -0.265329E-01    2.76478    
         459.731       0.784223E-02    2.51856    
         448.783      -0.608122E-01    2.72742    
         395.814      -0.123220        2.52743    
         318.788      -0.862829E-01    2.42810    
         266.502      -0.230641        3.47841    

 => Cos(2theta)-shift parameter :   0.0000  0.0000  0.0000
 => Sin(2theta)-shift parameter :   0.0000  0.0000  0.0000

 ==> RELIABILITY FACTORS WITH ALL NON-EXCLUDED POINTS FOR PATTERN:  1

 => R-Factors:   3.26      4.64     Chi2:  4.84     DW-Stat.:  1.0394   Patt#:  1
 => Expected :            2.11                                1.8911
 => Deviance : 0.154E+04     Dev*:   1.113    
 => GoF-index:  2.2         Sqrt(Residual/N)
 => N-P+C:  1379

 =>    SumYdif       SumYobs      SumYcal      SumwYobsSQ     Residual    Condition
     0.2452E+05    0.7521E+06    0.7500E+06    0.3100E+07     6676.        0.6499E+16


 => Conventional Rietveld Rp,Rwp,Re and Chi2:   16.4      14.9      6.77      4.841    
 => (Values obtained using Ynet, but true sigma(y))
 =>  SumYnet, Sum(w Ynet**2):     0.1495E+06    0.3007E+06


 ==> RELIABILITY FACTORS FOR POINTS WITH BRAGG CONTRIBUTIONS FOR PATTERN:  1

 => R-Factors:   3.36      4.76     Chi2:  5.10     DW-Stat.:  1.0529   Patt#:
 => Expected :            2.11                                1.8895
 => Deviance : 0.151E+04     Dev*:   1.171    
 => GoF-index:  2.2         Sqrt(Residual/N)
 => N-P+C:  1292

 =>    SumYdif       SumYobs      SumYcal      SumwYobsSQ     Residual    Condition
     0.2370E+05    0.7045E+06    0.7025E+06    0.2909E+07     6591.        0.6499E+16


 => Conventional Rietveld Rp,Rwp,Re and Chi2:   15.8      14.8      6.56      5.101    
 => (Values obtained using Ynet, but true sigma(y))
 =>  SumYnet, Sum(w Ynet**2):     0.1495E+06    0.3006E+06


 => Global user-weigthed Chi2 (Bragg contrib.):   5.10    

 => ---------> Pattern#  1
 => Phase:  1
 =>    Bragg R-factor:  8.64    
 =>    RF-factor     :  7.28    
 ++++++++++++++++++++++++++++++++++++++++++++++++++++++++++++++++++++++++++++++++++++++++++++++++++++++++++++++++++++++++++++++++++++

 => CYCLE No.:    3
 ------------------------------------------------------------------------------------------------------------------------------------
 => Phase  1 Name: CoSiO
 ------------------------------------------------------------------------------------------------------------------------------------
 => New parameters, shifts, and standard deviations

 Atom        x       dx      sx       y       dy      sy       z       dz      sz       B       dB      sB      occ.    docc.   socc.

 Co1      0.00000 0.00000 0.00000  0.00000 0.00000 0.00000  0.00000 0.00000 0.00000  0.70346-0.03387 0.10216  0.50000 0.00000 0.00000
 Co2      0.28107-0.00014 0.00085  0.25000 0.00000 0.00000  0.98238 0.00004 0.00185  0.70346-0.03387 0.10216  0.50000 0.00000 0.00000
 Si       0.09412-0.00001 0.00049  0.25000 0.00000 0.00000  0.42982-0.00001 0.00100  0.66853-0.00114 0.08026  0.50000 0.00000 0.00000
 O1       0.09069-0.00003 0.00038  0.25000 0.00000 0.00000  0.76960-0.00001 0.00082  1.11369 0.00124 0.07540  0.50000 0.00000 0.00000
 O2       0.44876 0.00000 0.00033  0.25000 0.00000 0.00000  0.21563 0.00000 0.00087  1.10740 0.00041 0.07501  0.50000 0.00000 0.00000
 O3       0.16404-0.00000 0.00028  0.03220-0.00002 0.00043  0.28000-0.00001 0.00063  1.32340 0.00072 0.06425  1.00000 0.00000 0.00000

 ==> PROFILE PARAMETERS FOR PATTERN#  1

 => Overall scale factor:      1.294548988     0.000054613     0.013767432
 => Eta(p-Voigt) or m(Pearson VII):   0.000000  0.000000  0.000000
 => Overall tem. factor:     0.000000    0.000000    0.000000
 => Halfwidth parameters: 
         0.231687   -0.000062    0.008083
        -0.517370   -0.000295    0.017461
         0.376424   -0.000076    0.010977
 => Cell parameters: 
       10.335889    0.000009    0.000155
        6.029706    0.000002    0.000091
        4.797575    0.000000    0.000071
       90.000000    0.000000    0.000000
       90.000000    0.000000    0.000000
       90.000000    0.000000    0.000000
 => Preferred orientation: 
         0.000000    0.000000    0.000000
         0.000000    0.000000    0.000000
 => Asymmetry parameters: 
         0.000000    0.000000    0.000000
         0.000000    0.000000    0.000000
         0.000000    0.000000    0.000000
         0.000000    0.000000    0.000000
 => X and Y parameters: 
         0.000000    0.000000    0.000000
         0.011268   -0.000237    0.005356
 => Strain parameters: 
         0.000000    0.000000    0.000000
         0.000000    0.000000    0.000000
         0.000000    0.000000    0.000000
 => Size   parameters (G,L): 
         0.000000    0.000000    0.000000
         0.000000    0.000000    0.000000
 => Further shape parameters (S_L and D_L): 
       0.000000  0.000000  0.000000
       0.000000  0.000000  0.000000

 ==> GLOBAL PARAMETERS FOR PATTERN#  1


 => Zero-point:     0.2905    0.0000    0.0023
 => Background Parameters (linear interpolation)  ==>
         621.834       -1.72365        8.59475    
         586.157      -0.337813        11.8721    
         582.780      -0.527002E-01    11.3861    
         561.638      -0.213317E-01    10.8376    
         539.588      -0.382103E-02    7.43828    
         510.578       0.560757E-02    4.25119    
         472.488      -0.320714E-01    3.92625    
         461.558      -0.523868E-01    2.97873    
         473.156      -0.589190E-02    2.75337    
         459.747       0.161583E-01    2.51055    
         448.812       0.288620E-01    2.71554    
         395.814      -0.482499E-05    2.52030    
         318.808       0.197907E-01    2.42234    
         266.592       0.899028E-01    3.46417    

 => Cos(2theta)-shift parameter :   0.0000  0.0000  0.0000
 => Sin(2theta)-shift parameter :   0.0000  0.0000  0.0000

 ==> RELIABILITY FACTORS WITH ALL NON-EXCLUDED POINTS FOR PATTERN:  1

 => R-Factors:   3.26      4.63     Chi2:  4.81     DW-Stat.:  1.0437   Patt#:  1
 => Expected :            2.11                                1.8911
 => Deviance : 0.152E+04     Dev*:   1.105    
 => GoF-index:  2.2         Sqrt(Residual/N)
 => N-P+C:  1379

 =>    SumYdif       SumYobs      SumYcal      SumwYobsSQ     Residual    Condition
     0.2448E+05    0.7521E+06    0.7502E+06    0.3100E+07     6638.        0.6657E+16


 => Conventional Rietveld Rp,Rwp,Re and Chi2:   16.4      14.9      6.77      4.813    
 => (Values obtained using Ynet, but true sigma(y))
 =>  SumYnet, Sum(w Ynet**2):     0.1496E+06    0.3008E+06


 ==> RELIABILITY FACTORS FOR POINTS WITH BRAGG CONTRIBUTIONS FOR PATTERN:  1

 => R-Factors:   3.36      4.75     Chi2:  5.07     DW-Stat.:  1.0571   Patt#:
 => Expected :            2.11                                1.8895
 => Deviance : 0.150E+04     Dev*:   1.163    
 => GoF-index:  2.2         Sqrt(Residual/N)
 => N-P+C:  1292

 =>    SumYdif       SumYobs      SumYcal      SumwYobsSQ     Residual    Condition
     0.2367E+05    0.7045E+06    0.7027E+06    0.2909E+07     6553.        0.6657E+16


 => Conventional Rietveld Rp,Rwp,Re and Chi2:   15.8      14.8      6.55      5.072    
 => (Values obtained using Ynet, but true sigma(y))
 =>  SumYnet, Sum(w Ynet**2):     0.1496E+06    0.3008E+06


 => Global user-weigthed Chi2 (Bragg contrib.):   5.07    

 => ---------> Pattern#  1
 => Phase:  1
 =>    Bragg R-factor:  8.61    
 =>    RF-factor     :  7.27    
 ++++++++++++++++++++++++++++++++++++++++++++++++++++++++++++++++++++++++++++++++++++++++++++++++++++++++++++++++++++++++++++++++++++

 => CYCLE No.:    4
 ------------------------------------------------------------------------------------------------------------------------------------
 => Phase  1 Name: CoSiO
 ------------------------------------------------------------------------------------------------------------------------------------
 => New parameters, shifts, and standard deviations

 Atom        x       dx      sx       y       dy      sy       z       dz      sz       B       dB      sB      occ.    docc.   socc.

 Co1      0.00000 0.00000 0.00000  0.00000 0.00000 0.00000  0.00000 0.00000 0.00000  0.68755-0.01591 0.10117  0.50000 0.00000 0.00000
 Co2      0.28099-0.00008 0.00084  0.25000 0.00000 0.00000  0.98240 0.00002 0.00184  0.68755-0.01591 0.10117  0.50000 0.00000 0.00000
 Si       0.09411-0.00000 0.00049  0.25000 0.00000 0.00000  0.42982-0.00000 0.00100  0.66801-0.00052 0.08008  0.50000 0.00000 0.00000
 O1       0.09068-0.00002 0.00038  0.25000 0.00000 0.00000  0.76959-0.00001 0.00082  1.11395 0.00026 0.07524  0.50000 0.00000 0.00000
 O2       0.44876 0.00000 0.00033  0.25000 0.00000 0.00000  0.21563 0.00000 0.00087  1.10716-0.00023 0.07491  0.50000 0.00000 0.00000
 O3       0.16404-0.00000 0.00028  0.03219-0.00001 0.00043  0.28000-0.00001 0.00063  1.32363 0.00023 0.06412  1.00000 0.00000 0.00000

 ==> PROFILE PARAMETERS FOR PATTERN#  1

 => Overall scale factor:      1.294596076     0.000047125     0.013742791
 => Eta(p-Voigt) or m(Pearson VII):   0.000000  0.000000  0.000000
 => Overall tem. factor:     0.000000    0.000000    0.000000
 => Halfwidth parameters: 
         0.231606   -0.000081    0.008044
        -0.517389   -0.000019    0.017385
         0.376306   -0.000118    0.010931
 => Cell parameters: 
       10.335897    0.000009    0.000155
        6.029708    0.000001    0.000090
        4.797576    0.000001    0.000071
       90.000000    0.000000    0.000000
       90.000000    0.000000    0.000000
       90.000000    0.000000    0.000000
 => Preferred orientation: 
         0.000000    0.000000    0.000000
         0.000000    0.000000    0.000000
 => Asymmetry parameters: 
         0.000000    0.000000    0.000000
         0.000000    0.000000    0.000000
         0.000000    0.000000    0.000000
         0.000000    0.000000    0.000000
 => X and Y parameters: 
         0.000000    0.000000    0.000000
         0.011143   -0.000125    0.005330
 => Strain parameters: 
         0.000000    0.000000    0.000000
         0.000000    0.000000    0.000000
         0.000000    0.000000    0.000000
 => Size   parameters (G,L): 
         0.000000    0.000000    0.000000
         0.000000    0.000000    0.000000
 => Further shape parameters (S_L and D_L): 
       0.000000  0.000000  0.000000
       0.000000  0.000000  0.000000

 ==> GLOBAL PARAMETERS FOR PATTERN#  1


 => Zero-point:     0.2905   -0.0000    0.0023
 => Background Parameters (linear interpolation)  ==>
         620.792       -1.04218        8.59010    
         586.055      -0.101819        11.8657    
         582.744      -0.357357E-01    11.3799    
         561.632      -0.607268E-02    10.8318    
         539.586      -0.202117E-02    7.43426    
         510.580       0.241375E-02    4.24885    
         472.470      -0.183441E-01    3.92378    
         461.531      -0.269753E-01    2.97696    
         473.155      -0.154134E-02    2.75058    
         459.750       0.310103E-02    2.50892    
         448.816       0.443747E-02    2.71272    
         395.809      -0.547332E-02    2.51902    
         318.812       0.420538E-02    2.42163    
         266.616       0.234117E-01    3.46020    

 => Cos(2theta)-shift parameter :   0.0000  0.0000  0.0000
 => Sin(2theta)-shift parameter :   0.0000  0.0000  0.0000

 ==> RELIABILITY FACTORS WITH ALL NON-EXCLUDED POINTS FOR PATTERN:  1

 => R-Factors:   3.26      4.62     Chi2:  4.81     DW-Stat.:  1.0451   Patt#:  1
 => Expected :            2.11                                1.8911
 => Deviance : 0.152E+04     Dev*:   1.103    
 => GoF-index:  2.2         Sqrt(Residual/N)
 => N-P+C:  1379

 =>    SumYdif       SumYobs      SumYcal      SumwYobsSQ     Residual    Condition
     0.2448E+05    0.7521E+06    0.7503E+06    0.3100E+07     6630.        0.6718E+16


 => Conventional Rietveld Rp,Rwp,Re and Chi2:   16.4      14.8      6.77      4.808    
 => (Values obtained using Ynet, but true sigma(y))
 =>  SumYnet, Sum(w Ynet**2):     0.1496E+06    0.3008E+06
