Repository: enhantica/edi

<p>
  <picture>
    <!-- light mode logo -->
    <source media='(prefers-color-scheme: light)' srcset='https://raw.githubusercontent.com/easyscience/assets-branding/refs/heads/master/easydiffraction/logos/light.svg'>
    <!-- dark mode logo -->
    <source media='(prefers-color-scheme: dark)' srcset='https://raw.githubusercontent.com/easyscience/assets-branding/refs/heads/master/easydiffraction/logos/dark.svg'>
    <!-- default logo == light mode logo -->
  </picture>
**EasyDiffraction** is software for calculating diffraction patterns
from a structural model and fitting its parameters to measured
data, for powder and single-crystal neutron and X-ray diffraction.

File: knowledge/fitting/fullprof/pd-neut-cwl_yap-spodi_3k/full-fit.out (part 1 of 3)


        **********************************************************
        ** PROGRAM FullProf.2k (Version 8.40 - Feb2026-ILL JRC) **
        **********************************************************
                       M U L T I -- P A T T E R N                 
            Rietveld, Profile Matching & Integrated Intensity     
                 Refinement of X-ray and/or Neutron Data


    Date: 25/09/2026  Time: 13:22:23.723                              

 => PCR file code: full-fit
 => DAT file code: full-fit             -> Relative contribution: 1.0000                                                            

 ==> CONDITIONS OF THIS RUN FOR PATTERN No.:  1

 => Global Refinement of neutron powder data                                                                                        
 => Title: YAlO3

 => Number of phases:    2
 => Number of excluded regions:    2
 => Number of scattering factors supplied:    0
 => Conventional weights: w=1.0/Variance(yobs)
 => Asymmetry correction as in J.Appl.Cryst. 26,128(1993)
 => Background linearly interpolated between the   25 points given
 => The    5th default profile function was selected
 => Pseudo-Voigt function (ETA variable)
                 X-parameter correspond to: ETA=ETA0+X*2theta
                       pV(x)= ETA*L(x)+(1-ETA)*G(x)

 ==> INPUT/OUTPUT OPTIONS:

 => Generate file *.PRF for plot
 => Output Integrated Intensities
 => Output Correlation Matrix
 => Generate new input file *.PCR

 => X-Y type of data: 2theta/TOF/E(Kev) Intens sigma for pattern:  1
 => Plot pattern at each cycle
 => Wavelengths:  1.54816 1.54816
 => Alpha2/Alpha1 ratio:   1.0000
 => Cos(Monochromator angle)=   0.0000
 => Asymmetry correction for angles lower than  160.000 degrees
 => Absorption correction (AC), muR-eff =   0.0221  0.0000
 => AC : Cylinder Debye-Scherrer (Hewat formula)
 => Base of peaks: 2.0*HW*   20.00

 => Number of cycles:  150
 => Relaxation factors ==>    for coordinates:  1.00
 => for anisotropic temperature factors:  1.00
 => for halfwidth/strain/size/further parameters:  1.00
 => for lattice constants and propagation vectors:  1.00
 => EPS-value for convergence:    0.1
 => Background ==> 
    Position   Intensity
        4.05     1320.73      471.00
        4.78     1824.86      481.00
        6.79     2430.76      491.00
       13.26     2109.54      501.00
       18.17     2027.13      511.00
       23.75     2073.39      521.00
       32.01     2105.28      531.00
       36.47     2159.07      541.00
       47.19     1992.41      551.00
       52.10     2014.86      561.00
       59.02     2053.95      351.00
       69.96     1987.96      341.00
       80.00     2154.41      331.00
       90.49     2163.20      321.00
      101.21     2156.52      311.00
      106.34     2072.12      301.00
      108.79     1958.42      291.00
      112.59     1996.13      281.00
      119.29     1983.89      271.00
      128.21     2479.00      261.00

      133.12     2323.18      251.00
      140.94     2670.62      241.00
      145.62     2585.60      231.00
      148.08     2790.44      221.00
      151.90     2796.27      211.00

 

 => Excluded regions for Pattern#  1
    From     to
      0.0000      4.0000
    153.9500    180.0000

 => Number of Least-Squares parameters varied:    56

 =>--------------------------->
 =>------->  PATTERN number:  1
 =>--------------------------->
 => Global parameters and codes ==>
 => Zero-point:     0.0015   21.0000
 => Perpendicular Displacement parameter and code:     0.00    0.00
 => Parallel      Displacement parameter and code:     0.00    0.00

 => Reading Intensity data  =>>

 -> No recognizable heading in input data file X,Y,sigma
    First 6 lines are considered as COMMENTS (except for TSAMP keyword)
 -> COMMENT:                  2                 0                 0                                                                              
 -> COMMENT:               2.05                 0                 0                                                                              
 -> COMMENT:                2.1                 0                 0                                                                              
 -> COMMENT:               2.15                 0                 0                                                                              
 -> COMMENT:                2.2                 0                 0                                                                              
 -> COMMENT:               2.25                 0                 0                                                                              
 ==> Angular range, step and number of points:
     2Thmin:       2.300000  2Thmax:     151.949997  Step:       0.050019  No. of points:   2994
 --------------------------------------------------------------------------------
 => Phase  No. 1
      YAlO3                                                                 
 --------------------------------------------------------------------------------
 =>-------> Pattern#  1
 => Crystal Structure Refinement
 => Preferred orientation vector:   0.0000  0.0000  1.0000

 =>-------> Data for PHASE: 1
 => Number of atoms:    4
 => Number of distance  constraints:    0
 => Number of angle     constraints:    0

 => Symmetry information on space group: P b n m             
 -> The multiplicity of the general position is:   8
 -> The space group is Centric (-1 at origin)   
 -> Lattice type  P: { 000 }                                       
 -> Reduced set of symmetry operators:

  No.  IT   Symmetry symbol    Rotation part     Associated Translation
   1: ( 1)   1            -->     ( x, y, z) + {  0.0000  0.0000  0.0000}
   2: ( 4)   2 ( x, 0, 0) -->     ( x,-y,-z) + {  0.5000  0.5000  0.0000}
   3: ( 3)   2 ( 0, y, 0) -->     (-x, y,-z) + {  0.5000  0.5000  0.5000}
   4: ( 2)   2 ( 0, 0, z) -->     (-x,-y, z) + {  0.0000  0.0000  0.5000}


        Information on Space Group: 
        --------------------------- 

 =>   Number of Space group:  62
 =>  Hermann-Mauguin Symbol: P b n m
 =>             Hall Symbol: -P 2c 2ab
 =>    Table Setting Choice: cab
 =>            Setting Type: IT (Generated from Hermann-Mauguin symbol)
 =>          Crystal System: Orthorhombic
 =>              Laue Class: mmm
 =>             Point Group: mmm
 =>         Bravais Lattice: P
 =>          Lattice Symbol: oP
 =>  Reduced Number of S.O.:   4
 =>    General multiplicity:   8
 =>          Centrosymmetry: Centric (-1 at origin)
 =>  Generators (exc. -1&L):   2
 =>         Asymmetric unit:  0.000 <= x <=  1.000
                              0.000 <= y <=  0.500
                              0.000 <= z <=  0.250
 => Centring vectors:  0
                                                                                                    

 => List of all Symmetry Operators and Symmetry Symbols

 => SYMM(  1): x,y,z                             Symbol: 1
 => SYMM(  2): x+1/2,-y+1/2,-z                   Symbol: 2 (1/2,0,0) x,1/4,0
 => SYMM(  3): -x+1/2,y+1/2,-z+1/2               Symbol: 2 (0,1/2,0) 1/4,y,1/4
 => SYMM(  4): -x,-y,z+1/2                       Symbol: 2 (0,0,1/2) 0,0,z
 => SYMM(  5): -x,-y,-z                          Symbol: -1 0,0,0
 => SYMM(  6): -x+1/2,y+1/2,z                    Symbol: b 1/4,y,z
 => SYMM(  7): x+1/2,-y+1/2,z+1/2                Symbol: n (1/2,0,1/2) x,1/4,z
 => SYMM(  8): x,y,-z+1/2                        Symbol: m x,y,1/4

 => Initial parameters ==>
 Atom    Ntyp                  X         Y         Z         B         occ.         in  fin  Spc  Mult
                             B11       B22       B33       B12       B13       B23
 Y      Y                  0.01241   0.55406   0.25000   0.11812   0.50000           0    0    0    4
                 Codes:   61.00000  71.00000   0.00000 161.00000   0.00000
 Al     AL                 0.00000   0.00000   0.00000   0.12590   0.50000           0    0    0    4
                 Codes:    0.00000   0.00000   0.00000 171.00000   0.00000
 O1     O                 -0.08385  -0.02195   0.25000   0.05560   0.50000           0    0    0    4
                 Codes:   81.00000  91.00000   0.00000 181.00000   0.00000
 O2     O                  0.20470   0.29483   0.04427   0.13977   1.00000           0    0    0    8
                 Codes:  101.00000 111.00000 121.00000 191.00000   0.00000

 => It is assumed that THE FIRST GIVEN SITE plus all the other atoms 
    occupying THE SAME POSITION have a total full occupation (no vacancies!)
  (if this is not the case, change the order of atoms to obtain correct values for the content of the unit cell)
    The given occupation factors have been obtained mutiplying m/M by   0.5000
      -> Atom: Y   ,  Chemical element: Y   Atomic Mass:    88.9059
      -> Atom: AL  ,  Chemical element: AL  Atomic Mass:    26.9815
      -> Atom: O   ,  Chemical element: O   Atomic Mass:    15.9994
      -> Atom: O   ,  Chemical element: O   Atomic Mass:    15.9994
 => The given value of ATZ is       1047.83 the program has calculated:         655.54
    The value of ATZ given in the input PCR file will be used for quantitative analysis
 => The chemical content of the unit cell is: 
       4.0000 Y    +   4.0000 AL   +   4.0000 O    +   8.0000 O      
 => The normalized site occupation numbers in % are: 
     100.0000 Y      :      100.0000 Al     :      100.0000 O1     :      100.0000 O2       
 => The density (volumic mass) of the compound is:    5.368 g/cm3

 =>-------> PROFILE PARAMETERS FOR PATTERN:  1

 => Overall scale factor:    27.8970    
 => ETA (p-Voigt) OR M (Pearson VII):   0.1252
 => Overall temperature factor:      0.00000
 => Halfwidth U,V,W:      0.03890    -0.04620     0.10586
 => X and Y parameters:       0.0000      0.0000
 => Direct cell parameters:    5.1724   5.3266   7.3608  90.0000  90.0000  90.0000
 => Preferred orientation parameters:   0.0000  0.0000
 => Asymmetry parameters     :      0.21545     0.00305    -0.27813     0.05563
 => Strain parameters        :      0.00000     0.00000     0.00000
 => Size   parameters        :      0.00000     0.00000

 ==> CODEWORDS FOR PROFILE PARAMETERS of PATTERN#  1

 => Overall scale factor:   11.000
 => ETA (p-Voigt) OR M (Pearson VII):  381.000
 => Overall temperature factor:    0.000
 => Halfwidth U,V,W:  131.000 141.000 151.000
 => X and Y parameters:    0.000   0.000
 => Direct cell parameters:   31.000  41.000  51.000   0.000   0.000   0.000
 => Preferred orientation parameters:    0.000   0.000
 => Asymmetry parameters     :  361.000 371.000 391.000 401.000
 => Strain parameters        :    0.000   0.000   0.000
 => Size   parameters        :    0.000   0.000

 => Cell constraints according to Laue symmetry: mmm  

        Metric information:
        -------------------

 => Direct cell parameters:

         a =       5.1724      b =       5.3266      c =       7.3608
     alpha =       90.000   beta =       90.000  gamma =       90.000
                        Direct Cell Volume =     202.8013

 => Reciprocal cell parameters:

         a*=     0.193333      b*=     0.187737      c*=     0.135854
     alpha*=       90.000   beta*=       90.000  gamma*=       90.000
                    Reciprocal Cell Volume =   0.00493093

 => Direct and Reciprocal Metric Tensors:

                   GD                                       GR
     26.7539      0.0000      0.0000          0.037378    0.000000    0.000000
      0.0000     28.3726      0.0000          0.000000    0.035245    0.000000
      0.0000      0.0000     54.1821          0.000000    0.000000    0.018456

 =>  Cartesian frame: x // a; z is along c*; y is within the ab-plane   

     Crystal_to_Orthonormal_Matrix              Orthonormal_to_Crystal Matrix
              Cr_Orth_cel                               Orth_Cr_cel  
      5.1724      0.0000      0.0000          0.193333   -0.000000   -0.000000
      0.0000      5.3266      0.0000          0.000000    0.187737   -0.000000
      0.0000      0.0000      7.3608          0.000000    0.000000    0.135854

     Busing-Levy B-matrix: Hc=B.H            Inverse of the Busing-Levy B-matrix
                BL_M                                      BL_Minv  
    0.193333    0.000000    0.000000            5.1724     -0.0000     -0.0000
    0.000000    0.187737   -0.000000            0.0000      5.3266      0.0000
    0.000000    0.000000    0.135854            0.0000      0.0000      7.3608

 => Laue symmetry mmm   will be used to generate HKL for pattern#   1
 => Reflections generated between S(1/d)min:  0.0259 A-1 and S(1/d)max:  1.2872 A-1
 =>                                    dmax: 38.5691 A   and      dmin:  0.7769 A
 => The number of reflections generated is:    245
 => The max. scatt. variable (gen.ref.) is:       170.2970
 => Scattering coefficients from internal table

 => Scattering lengths:

 Y      0.7750
 AL     0.3449
 O      0.5803
 --------------------------------------------------------------------------------
 => Phase  No. 2
      Al2O3                                                                 
 --------------------------------------------------------------------------------
 =>-------> Pattern#  1
 => Crystal Structure Refinement
 => Preferred orientation vector:   0.0000  0.0000  1.0000

 =>-------> Data for PHASE: 2
 => Number of atoms:    2
 => Number of distance  constraints:    0
 => Number of angle     constraints:    0

 => Symmetry information on space group: R -3 c              
 -> The multiplicity of the general position is:  36
 -> The space group is Centric (-1 at origin)   
 -> Lattice type  R: { 000; 2/3 1/3 1/3; 1/3 2/3 2/3   }+          
 -> Reduced set of symmetry operators:

  No.  IT   Symmetry symbol    Rotation part     Associated Translation
   1: ( 1)   1            --> ( x  ,   y, z) + {  0.0000  0.0000  0.0000}
   2: ( 2)  3+ ( 0, 0, z) --> (  -y, x-y, z) + {  0.0000  0.0000  0.0000}
   3: ( 3)  3- ( 0, 0, z) --> (-x+y,-x  , z) + {  0.0000  0.0000  0.0000}
   4: ( 7)   2 ( x, x, 0) --> (   y, x  ,-z) + {  0.0000  0.0000  0.5000}
   5: ( 8)   2 ( x, 0, 0) --> ( x-y,  -y,-z) + {  0.0000  0.0000  0.5000}
   6: ( 9)   2 ( 0, y, 0) --> (-x  ,-x+y,-z) + {  0.0000  0.0000  0.5000}


        Information on Space Group: 
        --------------------------- 

 =>   Number of Space group: 167
 =>  Hermann-Mauguin Symbol: R -3 c
 =>             Hall Symbol: -R 3 2"c
 =>            Setting Type: IT (Generated from Hermann-Mauguin symbol)
 =>          Crystal System: Trigonal
 =>              Laue Class: -3m1
 =>             Point Group: -3m
 =>         Bravais Lattice: R
 =>          Lattice Symbol: hR
 =>  Reduced Number of S.O.:   6
 =>    General multiplicity:  36
 =>          Centrosymmetry: Centric (-1 at origin)
 =>  Generators (exc. -1&L):   2
 =>         Asymmetric unit:  0.000 <= x <=  0.667
                              0.000 <= y <=  0.667
                              0.000 <= z <=  0.083
 => Centring vectors:  2
 => Latt( 1): (2/3,1/3,1/3)                        => Latt( 2): (1/3,2/3,2/3)                       
                                                                                                    

 => List of all Symmetry Operators and Symmetry Symbols

 => SYMM(  1): x,y,z                             Symbol: 1
 => SYMM(  2): -y,x-y,z                          Symbol: 3+ 0,0,z
 => SYMM(  3): -x+y,-x,z                         Symbol: 3- 0,0,z
 => SYMM(  4): -y,-x,z+1/2                       Symbol: c x,-x,z
 => SYMM(  5): -x+y,y,z+1/2                      Symbol: c x,2x,z
 => SYMM(  6): x,x-y,z+1/2                       Symbol: c 2x,x,2z
 => SYMM(  7): -x,-y,-z                          Symbol: -1 0,0,0
 => SYMM(  8): y,-x+y,-z                         Symbol: -3+ 0,0,z; 0,0,0
 => SYMM(  9): x-y,x,-z                          Symbol: -3- 0,0,z; 0,0,0
 => SYMM( 10): y,x,-z+1/2                        Symbol: 2 x,x,1/4
 => SYMM( 11): x-y,-y,-z+1/2                     Symbol: 2 x,0,1/4
 => SYMM( 12): -x,-x+y,-z+1/2                    Symbol: 2 0,y,1/4
 => SYMM( 13): x+2/3,y+1/3,z+1/3                 Symbol: t (2/3,1/3,1/3)
 => SYMM( 14): -y+2/3,x-y+1/3,z+1/3              Symbol: 3+ (0,0,1/3) 1/3,1/3,z
 => SYMM( 15): -x+y+2/3,-x+1/3,z+1/3             Symbol: 3- (0,0,1/3) 1/3,0,z
 => SYMM( 16): -y+2/3,-x+1/3,z+5/6               Symbol: g (1/6,-1/6,5/6) x,-x+1/2,z
 => SYMM( 17): -x+y+2/3,y+1/3,z+5/6              Symbol: g (1/6,1/3,5/6) x,2x-1/2,z
 => SYMM( 18): x+2/3,x-y+1/3,z+5/6               Symbol: g (2/3,1/3,5/6) 2x,x,2z
 => SYMM( 19): -x+2/3,-y+1/3,-z+1/3              Symbol: -1 1/3,1/6,1/6
 => SYMM( 20): y+2/3,-x+y+1/3,-z+1/3             Symbol: -3+ 1/3,-1/3,z; 1/3,-1/3,1/6
 => SYMM( 21): x-y+2/3,x+1/3,-z+1/3              Symbol: -3- 1/3,2/3,z; 1/3,2/3,1/6
 => SYMM( 22): y+2/3,x+1/3,-z+5/6                Symbol: 2 (1/2,1/2,0) x,x-1/6,5/12
 => SYMM( 23): x-y+2/3,-y+1/3,-z+5/6             Symbol: 2 (1/2,0,0) x,1/6,5/12
 => SYMM( 24): -x+2/3,-x+y+1/3,-z+5/6            Symbol: 2 1/3,y,5/12
 => SYMM( 25): x+1/3,y+2/3,z+2/3                 Symbol: t (1/3,2/3,2/3)
 => SYMM( 26): -y+1/3,x-y+2/3,z+2/3              Symbol: 3+ (0,0,2/3) 0,1/3,z
 => SYMM( 27): -x+y+1/3,-x+2/3,z+2/3             Symbol: 3- (0,0,2/3) 1/3,1/3,z
 => SYMM( 28): -y+1/3,-x+2/3,z+1/6               Symbol: g (-1/6,1/6,1/6) x,-x+1/2,z
 => SYMM( 29): -x+y+1/3,y+2/3,z+1/6              Symbol: g (1/3,2/3,1/6) x,2x,z
 => SYMM( 30): x+1/3,x-y+2/3,z+1/6               Symbol: g (1/3,1/6,1/6) 2x,x+1/4,2z
 => SYMM( 31): -x+1/3,-y+2/3,-z+2/3              Symbol: -1 1/6,1/3,1/3
 => SYMM( 32): y+1/3,-x+y+2/3,-z+2/3             Symbol: -3+ 2/3,1/3,z; 2/3,1/3,1/3
 => SYMM( 33): x-y+1/3,x+2/3,-z+2/3              Symbol: -3- -1/3,1/3,z; -1/3,1/3,1/3
 => SYMM( 34): y+1/3,x+2/3,-z+1/6                Symbol: 2 (1/2,1/2,0) x,x+1/6,1/12
 => SYMM( 35): x-y+1/3,-y+2/3,-z+1/6             Symbol: 2 x,1/3,1/12
 => SYMM( 36): -x+1/3,-x+y+2/3,-z+1/6            Symbol: 2 (0,1/2,0) 1/6,y,1/12

 => Special Wyckoff Positions for R -3 c
 
    Multp     Site        Representative Coordinates (centring translations excluded)
     18       e              x,0,1/4             0,x,1/4             -x,-x,1/4                               
                             0,-x,3/4            -x,0,3/4            x,x,3/4                                 
 
     18       d              1/2,0,0             0,1/2,0             1/2,1/2,0                               
                             0,1/2,1/2           1/2,0,1/2           1/2,1/2,1/2                             
 
     12       c              0,0,z               0,0,z+1/2           0,0,-z                                  
                             0,0,-z+1/2                                                                      
 
      6       b              0,0,0               0,0,1/2                                                     
 
      6       a              0,0,1/4             0,0,3/4                                                     
 

 => Initial parameters ==>
 Atom    Ntyp                  X         Y         Z         B         occ.         in  fin  Spc  Mult
                             B11       B22       B33       B12       B13       B23
 Al1    Al                 0.00000   0.00000   0.33351  -0.12809   0.33333           0    0    0   12
                 Codes:    0.00000   0.00000 201.00000 451.00000   0.00000
 O1     O                  0.35030   0.00000   0.25000   1.22884   0.50000           0    0    0   18
                 Codes:  441.00000   0.00000   0.00000 461.00000   0.00000

 => It is assumed that THE FIRST GIVEN SITE plus all the other atoms 
    occupying THE SAME POSITION have a total full occupation (no vacancies!)
  (if this is not the case, change the order of atoms to obtain correct values for the content of the unit cell)
    The given occupation factors have been obtained mutiplying m/M by   0.3333
      -> Atom: Al  ,  Chemical element: AL  Atomic Mass:    26.9815
      -> Atom: O   ,  Chemical element: O   Atomic Mass:    15.9994
 => The given value of ATZ is       3612.97 the program has calculated:         611.76
    The value of ATZ given in the input PCR file will be used for quantitative analysis
 => The chemical content of the unit cell is: 
      12.0000 Al   +  18.0002 O      
 => The normalized site occupation numbers in % are: 
     100.0000 Al1    :      100.0010 O1       
 => The density (volumic mass) of the compound is:    3.997 g/cm3

 =>-------> PROFILE PARAMETERS FOR PATTERN:  1

 => Overall scale factor:   0.188683    
 => ETA (p-Voigt) OR M (Pearson VII):   0.1252
 => Overall temperature factor:      0.00000
 => Halfwidth U,V,W:      0.03890    -0.04620     0.10586
 => X and Y parameters:       0.0000      0.0000
 => Direct cell parameters:    4.7566   4.7566  12.9731  90.0000  90.0000 120.0000
 => Preferred orientation parameters:   0.0000  0.0000
 => Asymmetry parameters     :      0.21545     0.00305    -0.27813     0.05563
 => Strain parameters        :      0.00000     0.00000     0.00000
 => Size   parameters        :      0.00000     0.00000

 ==> CODEWORDS FOR PROFILE PARAMETERS of PATTERN#  1

 => Overall scale factor:  411.000
 => ETA (p-Voigt) OR M (Pearson VII):  381.000
 => Overall temperature factor:    0.000
 => Halfwidth U,V,W:  131.000 141.000 151.000
 => X and Y parameters:    0.000   0.000
 => Direct cell parameters:  421.000 421.000 431.000   0.000   0.000 421.000
 => Preferred orientation parameters:    0.000   0.000
 => Asymmetry parameters     :  361.000 371.000 391.000 401.000
 => Strain parameters        :    0.000   0.000   0.000
 => Size   parameters        :    0.000   0.000

 => Cell constraints according to Laue symmetry: -3m1 

        Metric information:
        -------------------

 => Direct cell parameters:

         a =       4.7566      b =       4.7566      c =      12.9731
     alpha =       90.000   beta =       90.000  gamma =      120.000
                        Direct Cell Volume =     254.1954

 => Reciprocal cell parameters:

         a*=     0.242757      b*=     0.242757      c*=     0.077083
     alpha*=       90.000   beta*=       90.000  gamma*=       60.000
                    Reciprocal Cell Volume =   0.00393398

 => Direct and Reciprocal Metric Tensors:

                   GD                                       GR
     22.6253    -11.3126      0.0000          0.058931    0.029466    0.000000
    -11.3126     22.6253      0.0000          0.029466    0.058931    0.000000
      0.0000      0.0000    168.3006          0.000000    0.000000    0.005942

 =>  Cartesian frame: x // a; z is along c*; y is within the ab-plane   

     Crystal_to_Orthonormal_Matrix              Orthonormal_to_Crystal Matrix
              Cr_Orth_cel                               Orth_Cr_cel  
      4.7566     -2.3783      0.0000          0.210234    0.121379   -0.000000
      0.0000      4.1193      0.0000          0.000000    0.242757   -0.000000
      0.0000      0.0000     12.9731          0.000000    0.000000    0.077083

     Busing-Levy B-matrix: Hc=B.H            Inverse of the Busing-Levy B-matrix
                BL_M                                      BL_Minv  
    0.242757    0.121379    0.000000            4.1193     -2.3783     -0.0000
    0.000000    0.210234   -0.000000            0.0000      4.7566      0.0000
    0.000000    0.000000    0.077083            0.0000      0.0000     12.9731

 => Laue symmetry -3m1  will be used to generate HKL for pattern#   1
 => Reflections generated between S(1/d)min:  0.0259 A-1 and S(1/d)max:  1.2872 A-1
 =>                                    dmax: 38.5691 A   and      dmin:  0.7769 A
 => The number of reflections generated is:     67
 => The max. scatt. variable (gen.ref.) is:       170.2970
 => Scattering coefficients from internal table

 => Scattering lengths:

 Al     0.3449

     --------------------------------------------------------------
      SYMBOLIC NAMES AND INITIAL VALUES OF PARAMETERS TO BE VARIED:
     --------------------------------------------------------------

      ->  Parameter number    1   -> Symbolic Name:                                     Scale_ph1_pat1     27.896999    
      ->  Parameter number    2   -> Symbolic Name:                                          Zero_pat1    0.14700000E-02
      ->  Parameter number    3   -> Symbolic Name:                                    Cell_A_ph1_pat1     5.1724191    
      ->  Parameter number    4   -> Symbolic Name:                                    Cell_B_ph1_pat1     5.3265901    
      ->  Parameter number    5   -> Symbolic Name:                                    Cell_C_ph1_pat1     7.3608470    
      ->  Parameter number    6   -> Symbolic Name:                                            X_Y_ph1    0.12410000E-01
      ->  Parameter number    7   -> Symbolic Name:                                            Y_Y_ph1    0.55405998    
      ->  Parameter number    8   -> Symbolic Name:                                           X_O1_ph1   -0.83849996E-01
      ->  Parameter number    9   -> Symbolic Name:                                           Y_O1_ph1   -0.21950001E-01
      ->  Parameter number   10   -> Symbolic Name:                                           X_O2_ph1    0.20469999    
      ->  Parameter number   11   -> Symbolic Name:                                           Y_O2_ph1    0.29482999    
      ->  Parameter number   12   -> Symbolic Name:                                           Z_O2_ph1    0.44270001E-01
      ->  Parameter number   13   -> Symbolic Name:                                    U-Cagl_ph1_pat1    0.38897999E-01
      ->  Parameter number   14   -> Symbolic Name:                                    V-Cagl_ph1_pat1   -0.46204999E-01
      ->  Parameter number   15   -> Symbolic Name:                                    W-Cagl_ph1_pat1    0.10586400    
      ->  Parameter number   16   -> Symbolic Name:                                         Biso_Y_ph1    0.11812000    
      ->  Parameter number   17   -> Symbolic Name:                                        Biso_Al_ph1    0.12590000    
      ->  Parameter number   18   -> Symbolic Name:                                        Biso_O1_ph1    0.55599999E-01
      ->  Parameter number   19   -> Symbolic Name:                                        Biso_O2_ph1    0.13977000    
      ->  Parameter number   20   -> Symbolic Name:                                          Z_Al1_ph2    0.33351001    
      ->  Parameter number   21   -> Symbolic Name:                                        Bck_24_pat1     2796.2749    
      ->  Parameter number   22   -> Symbolic Name:                                        Bck_23_pat1     2790.4431    
      ->  Parameter number   23   -> Symbolic Name:                                        Bck_22_pat1     2585.6011    
      ->  Parameter number   24   -> Symbolic Name:                                        Bck_21_pat1     2670.6201    
      ->  Parameter number   25   -> Symbolic Name:                                        Bck_20_pat1     2323.1760    
      ->  Parameter number   26   -> Symbolic Name:                                        Bck_19_pat1     2479.0020    
      ->  Parameter number   27   -> Symbolic Name:                                        Bck_18_pat1     1983.8879    
      ->  Parameter number   28   -> Symbolic Name:                                        Bck_17_pat1     1996.1281    
      ->  Parameter number   29   -> Symbolic Name:                                        Bck_16_pat1     1958.4240    
      ->  Parameter number   30   -> Symbolic Name:                                        Bck_15_pat1     2072.1211    
      ->  Parameter number   31   -> Symbolic Name:                                        Bck_14_pat1     2156.5200    
      ->  Parameter number   32   -> Symbolic Name:                                        Bck_13_pat1     2163.1970    
      ->  Parameter number   33   -> Symbolic Name:                                        Bck_12_pat1     2154.4050    
      ->  Parameter number   34   -> Symbolic Name:                                        Bck_11_pat1     1987.9620    
      ->  Parameter number   35   -> Symbolic Name:                                        Bck_10_pat1     2053.9509    
      ->  Parameter number   36   -> Symbolic Name:                                     Asym1_ph1_pat1    0.21545000    
      ->  Parameter number   37   -> Symbolic Name:                                     Asym2_ph1_pat1    0.30499999E-02
      ->  Parameter number   38   -> Symbolic Name:                                     EtaPV_ph1_pat1    0.12522000    
      ->  Parameter number   39   -> Symbolic Name:                                     Asym3_ph1_pat1   -0.27812999    
      ->  Parameter number   40   -> Symbolic Name:                                     Asym4_ph1_pat1    0.55629998E-01
      ->  Parameter number   41   -> Symbolic Name:                                     Scale_ph2_pat1    0.18868279    
      ->  Parameter number   42   -> Symbolic Name:                                    Cell_A_ph2_pat1     4.7566051    
      ->  Parameter number   43   -> Symbolic Name:                                    Cell_C_ph2_pat1     12.973073    
      ->  Parameter number   44   -> Symbolic Name:                                           X_O1_ph2    0.35030001    
      ->  Parameter number   45   -> Symbolic Name:                                       Biso_Al1_ph2   -0.12808999    
      ->  Parameter number   46   -> Symbolic Name:                                        Biso_O1_ph2     1.2288400    
      ->  Parameter number   47   -> Symbolic Name:                                         Bck_0_pat1     1320.7260    
      ->  Parameter number   48   -> Symbolic Name:                                         Bck_1_pat1     1824.8630    
      ->  Parameter number   49   -> Symbolic Name:                                         Bck_2_pat1     2430.7639    
      ->  Parameter number   50   -> Symbolic Name:                                         Bck_3_pat1     2109.5449    
      ->  Parameter number   51   -> Symbolic Name:                                         Bck_4_pat1     2027.1290    
      ->  Parameter number   52   -> Symbolic Name:                                         Bck_5_pat1     2073.3921    
      ->  Parameter number   53   -> Symbolic Name:                                         Bck_6_pat1     2105.2810    
      ->  Parameter number   54   -> Symbolic Name:                                         Bck_7_pat1     2159.0669    
      ->  Parameter number   55   -> Symbolic Name:                                         Bck_8_pat1     1992.4110    
      ->  Parameter number   56   -> Symbolic Name:                                         Bck_9_pat1     2014.8600    
  
 
 => Optimizations for routine tasks applied:
 => Calculation mode for patter#:   1  CM_GENERAL     
 


   Standard deviations have to be multiplied by: 2.8588
   (correlated residuals) See references:
  -J.F.Berar & P.Lelann, J. Appl. Cryst. 24, 1-5 (1991) 
  -J.F.Berar, Acc. in Pow. Diff. II,NIST Sp.Pub. 846, 63(1992) 

 ++++++++++++++++++++++++++++++++++++++++++++++++++++++++++++++++++++++++++++++++++++++++++++++++++++++++++++++++++++++++++++++++++++

 => CYCLE No.:    1
 =>  Convergence reached at this CYCLE !!!!
 =>  Parameter shifts set to zero
 ------------------------------------------------------------------------------------------------------------------------------------
 => Phase  1 Name: YAlO3
 ------------------------------------------------------------------------------------------------------------------------------------
 => New parameters, shifts, and standard deviations

 Atom        x       dx      sx       y       dy      sy       z       dz      sz       B       dB      sB      occ.    docc.   socc.

 Y        0.01241 0.00000 0.00012  0.55406 0.00000 0.00009  0.25000 0.00000 0.00000  0.11810 0.00000 0.01060  0.50000 0.00000 0.00000
 Al       0.00000 0.00000 0.00000  0.00000 0.00000 0.00000  0.00000 0.00000 0.00000  0.12582 0.00000 0.01799  0.50000 0.00000 0.00000
 O1      -0.08385 0.00000 0.00015 -0.02195 0.00000 0.00013  0.25000 0.00000 0.00000  0.05559 0.00000 0.01228  0.50000 0.00000 0.00000
 O2       0.20470 0.00000 0.00010  0.29483 0.00000 0.00009  0.04427 0.00000 0.00007  0.13975 0.00000 0.01059  1.00000 0.00000 0.00000

 ==> PROFILE PARAMETERS FOR PATTERN#  1

 => Overall scale factor:     27.896476746     0.000000000     0.094429627
 => Eta(p-Voigt) or m(Pearson VII):   0.125223  0.000000  0.005164
 => Overall tem. factor:     0.000000    0.000000    0.000000
 => Halfwidth parameters: 
         0.038892    0.000000    0.000846
        -0.046200    0.000000    0.002039
         0.105860    0.000000    0.001029
 => Cell parameters: 
        5.172418    0.000000    0.000090
        5.326590    0.000000    0.000091
        7.360847    0.000000    0.000132
       90.000000    0.000000    0.000000
       90.000000    0.000000    0.000000
       90.000000    0.000000    0.000000
 => Preferred orientation: 
         0.000000    0.000000    0.000000
         0.000000    0.000000    0.000000
 => Asymmetry parameters: 
         0.215420    0.000000    0.012079
         0.003047    0.000000    0.002944
        -0.278113    0.000000    0.028625
         0.055626    0.000000    0.006578
 => X and Y parameters: 
         0.000000    0.000000    0.000000
         0.000000    0.000000    0.000000
 => Strain parameters: 
         0.000000    0.000000    0.000000
         0.000000    0.000000    0.000000
         0.000000    0.000000    0.000000
 => Size   parameters (G,L): 
         0.000000    0.000000    0.000000
         0.000000    0.000000    0.000000
 ------------------------------------------------------------------------------------------------------------------------------------
 => Phase  2 Name: Al2O3
 ------------------------------------------------------------------------------------------------------------------------------------
 => New parameters, shifts, and standard deviations

 Atom        x       dx      sx       y       dy      sy       z       dz      sz       B       dB      sB      occ.    docc.   socc.

 Al1      0.00000 0.00000 0.00000  0.00000 0.00000 0.00000  0.33349 0.00000 0.00362 -0.13591 0.00000 0.30264  0.33333 0.00000 0.00000
 O1       0.34993 0.00000 0.00597  0.00000 0.00000 0.00000  0.25000 0.00000 0.00000  1.24078 0.00000 0.30369  0.50000 0.00000 0.00000

 ==> PROFILE PARAMETERS FOR PATTERN#  1

 => Overall scale factor:      0.188767552     0.000000000     0.012204030
 => Eta(p-Voigt) or m(Pearson VII):   0.125223  0.000000  0.005164
 => Overall tem. factor:     0.000000    0.000000    0.000000
 => Halfwidth parameters: 
         0.038892    0.000000    0.000846
        -0.046200    0.000000    0.002039
         0.105860    0.000000    0.001029
 => Cell parameters: 
        4.756614    0.000000    0.000501
        4.756614    0.000000    0.000501
       12.973036    0.000000    0.002560
       90.000000    0.000000    0.000000
       90.000000    0.000000    0.000000
      120.000000    0.000000    0.000000
 => Preferred orientation: 
         0.000000    0.000000    0.000000
         0.000000    0.000000    0.000000
 => Asymmetry parameters: 
         0.215420    0.000000    0.012079
         0.003047    0.000000    0.002944
        -0.278113    0.000000    0.028625
         0.055626    0.000000    0.006578
 => X and Y parameters: 
         0.000000    0.000000    0.000000
         0.000000    0.000000    0.000000
 => Strain parameters: 
         0.000000    0.000000    0.000000
         0.000000    0.000000    0.000000
         0.000000    0.000000    0.000000
 => Size   parameters (G,L): 
         0.000000    0.000000    0.000000
         0.000000    0.000000    0.000000

 ==> GLOBAL PARAMETERS FOR PATTERN#  1


 => Zero-point:     0.0015    0.0000    0.0019
 => Background Parameters (linear interpolation)  ==>
         1320.73        0.00000        48.3545    
         1824.86        0.00000        34.2270    
         2430.77        0.00000        22.5308    
         2109.54        0.00000        18.7136    
         2027.15        0.00000        18.5025    
         2073.30        0.00000        16.9580    
         2105.30        0.00000        17.7609    
         2159.14        0.00000        20.1358    
         1992.46        0.00000        23.3418    
         2014.77        0.00000        21.5349    
         2054.03        0.00000        17.6665    
         1987.90        0.00000        17.8581    
         2154.50        0.00000        18.5597    
         2163.29        0.00000        20.6443    
         2156.47        0.00000        23.3364    
         2072.22        0.00000        28.3206    
         1958.45        0.00000        26.1994    
         1996.44        0.00000        23.4847    
         1983.78        0.00000        22.4050    
         2479.00        0.00000        29.2221    
         2323.03        0.00000        23.7646    
         2669.74        0.00000        26.5786    
         2584.43        0.00000        31.4057    
         2788.79        0.00000        39.2165    
         2793.56        0.00000        50.4624    

 => Cos(2theta)-shift parameter :   0.0000  0.0000  0.0000
 => Sin(2theta)-shift parameter :   0.0000  0.0000  0.0000

 ==> RELIABILITY FACTORS WITH ALL NON-EXCLUDED POINTS FOR PATTERN:  1

 => R-Factors:   3.21      4.08     Chi2:  9.88     DW-Stat.:  0.3116   Patt#:  1
 => Expected :            1.30                                1.9243
 => Deviance : 0.284E+05     Dev*:   9.797    
 => GoF-index:  3.1         Sqrt(Residual/N)
 => N-P+C:  2903

 =>    SumYdif       SumYobs      SumYcal      SumwYobsSQ     Residual    Condition
     0.5458E+06    0.1700E+08    0.1697E+08    0.1720E+08    0.2868E+05    0.1935E+18


 => Conventional Rietveld Rp,Rwp,Re and Chi2:   5.16      5.83      1.85      9.881    
 => (Values obtained using Ynet, but true sigma(y))
 =>  SumYnet, Sum(w Ynet**2):     0.1058E+08    0.8446E+07

 => N-sigma of the GoF:      338.346

 ==> RELIABILITY FACTORS FOR POINTS WITH BRAGG CONTRIBUTIONS FOR PATTERN:  1

 => R-Factors:   3.25      4.12     Chi2:  10.6     DW-Stat.:  0.3147   Patt#:
 => Expected :            1.27                                1.9230
 => Deviance : 0.282E+05     Dev*:   10.48    
 => GoF-index:  3.2         Sqrt(Residual/N)
 => N-P+C:  2688

 =>    SumYdif       SumYobs      SumYcal      SumwYobsSQ     Residual    Condition
     0.5367E+06    0.1654E+08    0.1651E+08    0.1673E+08    0.2840E+05    0.1935E+18


 => Conventional Rietveld Rp,Rwp,Re and Chi2:   5.07      5.80      1.78      10.57    
 => (Values obtained using Ynet, but true sigma(y))
 =>  SumYnet, Sum(w Ynet**2):     0.1058E+08    0.8446E+07

 => N-sigma of the GoF:      350.692

 => Global user-weigthed Chi2 (Bragg contrib.):   10.7    


 => Parameters with Correlation greater that 50% ==>
 -> Correlation of parameter:                                     Scale_ph1_pat1      with:                                          Zero_pat1  ->   52%
 -> Correlation of parameter:                                     Scale_ph1_pat1      with:                                         Biso_Y_ph1  ->   63%
 -> Correlation of parameter:                                     Scale_ph1_pat1      with:                                        Biso_O1_ph1  ->   58%
 -> Correlation of parameter:                                     Scale_ph1_pat1      with:                                        Biso_O2_ph1  ->   67%
 -> Correlation of parameter:                                          Zero_pat1      with:                                        Biso_O2_ph1  ->   54%
 -> Correlation of parameter:                                          Zero_pat1      with:                                     Asym3_ph1_pat1  ->   64%
