Repository: enhantica/edi

<p>
  <picture>
    <!-- light mode logo -->
    <source media='(prefers-color-scheme: light)' srcset='https://raw.githubusercontent.com/easyscience/assets-branding/refs/heads/master/easydiffraction/logos/light.svg'>
    <!-- dark mode logo -->
    <source media='(prefers-color-scheme: dark)' srcset='https://raw.githubusercontent.com/easyscience/assets-branding/refs/heads/master/easydiffraction/logos/dark.svg'>
    <!-- default logo == light mode logo -->
  </picture>
**EasyDiffraction** is software for calculating diffraction patterns
from a structural model and fitting its parameters to measured
data, for powder and single-crystal neutron and X-ray diffraction.

File: knowledge/fitting/fullprof/pd-neut-tof_cecoal-polaris_chebyshev/full-fit.out (part 1 of 6)


        **********************************************************
        ** PROGRAM FullProf.2k (Version 8.40 - Feb2026-ILL JRC) **
        **********************************************************
                       M U L T I -- P A T T E R N                 
            Rietveld, Profile Matching & Integrated Intensity     
                 Refinement of X-ray and/or Neutron Data


    Date: 25/09/2026  Time: 13:22:25.003                              

 => PCR file code: full-fit
 => DAT file code: full-fit             -> Relative contribution: 1.0000                                                            

 ==> CONDITIONS OF THIS RUN FOR PATTERN No.:  1

 => Global Refinement of neutron powder data                                                                                        
 => Neutron Time-Of-Flight data                                                                                                     
 => Abcisa variable is T.O.F. in microsecs
 => Title: CeCoAl3 RT #13744 ThCr2Si2 type  TSample:   300.00 K

 => Number of phases:    1
 => Number of excluded regions:    2
 => Number of scattering factors supplied:    0
 => Maximum Likelihood weighting scheme ( w=1/(calculated variance) )
 => Asymmetry correction as in J.Appl.Cryst. 26,128(1993)
 => Background adjusted by 24-terms Chebychev polynomials 
 => The    9th default profile function was selected
 => T.O.F Profile Function #1 
    Decay double Exponential convoluted with pseudo-Voigt:
    Omega(DT) = (1-eta)N {Exp(u).Erfc(y)+ Exp(v).Erfc(z)} +  
                2N eta/pi{-Im[Exp(p)E1(p)]-Im[Exp(q)E1(q)]}  

 ==> INPUT/OUTPUT OPTIONS:

 => Generate file *.PRF for plot
 => Output Integrated Intensities
 => Generate new input file *.PCR

 => X-Y type of data: 2theta/TOF/E(Kev) Intens sigma for pattern:  1
 => Plot pattern at each cycle
 => Absorption correction type: 2
 => Base of peaks: 2.0*HW*    4.20

 => Number of cycles:   15
 => Relaxation factors ==>    for coordinates:  1.00
 => for anisotropic temperature factors:  1.00
 => for halfwidth/strain/size/further parameters:  1.00
 => for lattice constants and propagation vectors:  1.00
 => EPS-value for convergence:    0.0

 => Excluded regions for Pattern#  1
    From     to
   2000.1000   3000.0000
  19000.0000  20000.0000

 => Number of Least-Squares parameters varied:    32

 =>--------------------------->
 =>------->  PATTERN number:  1
 =>--------------------------->
 => Global parameters and codes ==>
 => Zero-point:     3.9308   21.0000
 => Background parameters and codes for Chebychev polynomials ==>
 26833.26758  4390.59521  2629.92090  -513.84399   284.76599   163.45300
       31.00       41.00       51.00      241.00      251.00      261.00
   240.86000   -72.05000    15.10300   126.01100   -12.86800  -280.94199
      271.00      281.00      291.00      301.00      311.00      321.00
     0.00000     0.00000     0.00000     0.00000     0.00000     0.00000
        0.00        0.00        0.00        0.00        0.00        0.00
     0.00000     0.00000     0.00000     0.00000     0.00000     0.00000
        0.00        0.00        0.00        0.00        0.00        0.00
 => D-spacing to T.O.F. coefficient dtt1 and code:   6176.031     0.000
 => D-spacing to T.O.F. coefficient dtt2 and code:     -1.922   201.000
 => D-spacing to T.O.F. coefficient dtt_1OverD and code:      0.000     0.000
 => T.O.F. 2theta average detector angle      :    145.000

 => Reading Intensity data  =>>

 => Heading of input data file X,Y,sigma

 ->   These data have kindly been provided by Oscar Moze                                                                                
 ->   O. Moze et al., J. of Alloys&Comp., 256, 45 (1997)                                                                                
 ->   The original intensities and sigmas have been multiplied by 10000                                                                 
 -> INTER   1.0   1.0   0  0                                                                                                            
 -> Input X-values multiplied internally by       1.0000
 -> Input Y & Sigma-values multiplied internally by       1.0000
 -> TEMP  300.0                                                                                                                         
 ==> T.O.F. range, and number of points:
    TOFmin:    3001.589111  TOFmax:   19004.658203
    No. of points:   3693
 --------------------------------------------------------------------------------
 => Phase  No. 1
      CeCoAl3                                                               
 --------------------------------------------------------------------------------
 =>-------> Pattern#  1
 => Crystal Structure Refinement
 => Preferred orientation vector:   0.0000  0.0000  1.0000

 =>-------> Data for PHASE: 1
 => Number of atoms:    5
 => Number of distance  constraints:    0
 => Number of angle     constraints:    0

 => Symmetry information on space group: P m m a             
 -> The multiplicity of the general position is:   8
 -> The space group is Centric (-1 at origin)   
 -> Lattice type  P: { 000 }                                       
 -> Reduced set of symmetry operators:

  No.  IT   Symmetry symbol    Rotation part     Associated Translation
   1: ( 1)   1            -->     ( x, y, z) + {  0.0000  0.0000  0.0000}
   2: ( 4)   2 ( x, 0, 0) -->     ( x,-y,-z) + {  0.5000  0.0000  0.0000}
   3: ( 3)   2 ( 0, y, 0) -->     (-x, y,-z) + {  0.0000  0.0000  0.0000}
   4: ( 2)   2 ( 0, 0, z) -->     (-x,-y, z) + {  0.5000  0.0000  0.0000}


        Information on Space Group: 
        --------------------------- 

 =>   Number of Space group:  51
 =>  Hermann-Mauguin Symbol: P m m a
 =>             Hall Symbol: -P 2a 2a
 =>            Setting Type: IT (Generated from Hermann-Mauguin symbol)
 =>          Crystal System: Orthorhombic
 =>              Laue Class: mmm
 =>             Point Group: mmm
 =>         Bravais Lattice: P
 =>          Lattice Symbol: oP
 =>  Reduced Number of S.O.:   4
 =>    General multiplicity:   8
 =>          Centrosymmetry: Centric (-1 at origin)
 =>  Generators (exc. -1&L):   2
 =>         Asymmetric unit:  0.000 <= x <=  0.250
                              0.000 <= y <=  0.500
                              0.000 <= z <=  1.000
 => Centring vectors:  0
                                                                                                    

 => List of all Symmetry Operators and Symmetry Symbols

 => SYMM(  1): x,y,z                             Symbol: 1
 => SYMM(  2): x+1/2,-y,-z                       Symbol: 2 (1/2,0,0) x,0,0
 => SYMM(  3): -x,y,-z                           Symbol: 2 0,y,0
 => SYMM(  4): -x+1/2,-y,z                       Symbol: 2 1/4,0,z
 => SYMM(  5): -x,-y,-z                          Symbol: -1 0,0,0
 => SYMM(  6): -x+1/2,y,z                        Symbol: m 1/4,y,z
 => SYMM(  7): x,-y,z                            Symbol: m x,0,z
 => SYMM(  8): x+1/2,y,-z                        Symbol: a x,y,0

 => Special Wyckoff Positions for P m m a
 
    Multp     Site        Representative Coordinates (centring translations excluded)
      4       k              1/4,y,z             3/4,-y,-z           3/4,y,-z                                
                             1/4,-y,z                                                                        
 
      4       j              x,1/2,z             x+1/2,1/2,-z        -x,1/2,-z                               
                             -x+1/2,1/2,z                                                                    
 
      4       i              x,0,z               x+1/2,0,-z          -x,0,-z                                 
                             -x+1/2,0,z                                                                      
 
      4       h              0,y,1/2             1/2,-y,1/2          0,-y,1/2                                
                             1/2,y,1/2                                                                       
 
      4       g              0,y,0               1/2,-y,0            0,-y,0                                  
                             1/2,y,0                                                                         
 
      2       f              1/4,1/2,z           3/4,1/2,-z                                                  
 
      2       e              1/4,0,z             3/4,0,-z                                                    
 
      2       d              0,1/2,1/2           1/2,1/2,1/2                                                 
 
      2       c              0,0,1/2             1/2,0,1/2                                                   
 
      2       b              0,1/2,0             1/2,1/2,0                                                   
 
      2       a              0,0,0               1/2,0,0                                                     
 

 => Initial parameters ==>
 Atom    Ntyp                  X         Y         Z         B         occ.         in  fin  Spc  Mult
                             B11       B22       B33       B12       B13       B23
 Ce     CE                 0.25000   0.00000   0.38279   0.50270   0.25000           0    0    0    2
                 Codes:    0.00000   0.00000 161.00000 211.00000   0.00000
 Co     CO                 0.25000   0.00000   0.81319   0.47597   0.25000           0    0    0    2
                 Codes:    0.00000   0.00000 171.00000 221.00000   0.00000
 Al1    AL                 0.00000   0.00000   0.00000   0.58480   0.25000           0    0    0    2
                 Codes:    0.00000   0.00000   0.00000 231.00000   0.00000
 Al2    AL                 0.25000   0.50000   0.04117   0.65837   0.25000           0    0    0    2
                 Codes:    0.00000   0.00000 181.00000 111.00000   0.00000
 Al3    AL                 0.06930   0.50000   0.70070   0.53258   0.51033           0    0    0    4
                 Codes:  191.00000   0.00000 151.00000 101.00000  91.00000

 => It is assumed that THE FIRST GIVEN SITE plus all the other atoms 
    occupying THE SAME POSITION have a total full occupation (no vacancies!)
  (if this is not the case, change the order of atoms to obtain correct values for the content of the unit cell)
    The given occupation factors have been obtained mutiplying m/M by   0.2500
      -> Atom: CE  ,  Chemical element: CE  Atomic Mass:   140.1200
      -> Atom: CO  ,  Chemical element: CO  Atomic Mass:    58.9332
      -> Atom: AL  ,  Chemical element: AL  Atomic Mass:    26.9815
      -> Atom: AL  ,  Chemical element: AL  Atomic Mass:    26.9815
      -> Atom: AL  ,  Chemical element: AL  Atomic Mass:    26.9815
 => The given value of ATZ is       9859.01 the program has calculated:         616.19
    The value of ATZ given in the input PCR file will be used for quantitative analysis
 => The chemical content of the unit cell is: 
       2.0000 CE   +   2.0000 CO   +   2.0000 AL   +   2.0000 AL   +   4.0826 AL     
 => The normalized site occupation numbers in % are: 
     100.0000 Ce     :      100.0000 Co     :      100.0000 Al1    :      100.0000 Al2    :      102.0660 Al3      
 => The density (volumic mass) of the compound is:    4.781 g/cm3

 =>-------> PROFILE PARAMETERS FOR PATTERN:  1

 => Overall scale factor:    16659.0    
 => T.O.F. Extinction parameter:   0.0016
 => Overall temperature factor:      0.00000
 => T.O.F. Gaussian variances Sig-2, Sig-1, Sig-0, Sig-Q:      0.00000    39.46250     0.00000     0.00000
 => T.O.F. Isotropic Gaussian strain parameter (G-strain):       0.0000
 => T.O.F. Iso-Gaussian and Aniso-Lor (platelets/needles) Size parameters (G-Size,Ani-LorSiz)  :      0.00000     0.00000
 => T.O.F. Lorentzian FWHM Gam-2, Gam-1, Gam-0:      0.00000     4.77800     0.00000
 => T.O.F. Isotropic Lorentzian strain and size parameters (LStr,LSiz):      0.00000     0.00000
 => Direct cell parameters:    7.6504   4.0513   6.9054  90.0000  90.0000  90.0000
 => Preferred orientation parameters:   0.0000  0.0000
 => T.O.F. Peak shape parameter alpha0,beta0,alpha1,beta1/kappa,alpha-q,beta-Q:      0.00000     0.04309     0.29710     0.00287     0.00000     0.00000
 => Model-dependent Strain parameters s2,s1,s0:      0.00000     0.00000     0.00000


 ==> CODEWORDS FOR PROFILE PARAMETERS of PATTERN#  1

 => Codeword -Overall scale factor:   11.0000    
 => Codeword  - T.O.F. Extinction parameter:   0.0000
 => Codeword  - Overall temperature factor:      0.00000
 => Codewords - T.O.F. Gaussian variances Sig-2, Sig-1, Sig-0, Sig-Q:      0.00000    71.00000     0.00000     0.00000
 => Codewords - T.O.F. Isotropic Gaussian strain parameter (G-strain):       0.0000
 => Codewords - T.O.F. Iso-Gaussian and Aniso-Lor (platelets/needles) Size parameters (G-Size,Ani-LorSize)  :      0.00000     0.00000
 => Codewords - T.O.F. Lorentzian FWHM Gam-2, Gam-1, Gam-0:      0.00000    81.00000     0.00000
 => Codewords - T.O.F. Isotropic Lorentzian strain and size parameters (LStr,LSiz):      0.00000     0.00000
 => Codewords - Direct cell parameters:  121.0000 131.0000 141.0000   0.0000   0.0000   0.0000
 => Codewords - Preferred orientation parameters:   0.0000  0.0000
 => Codewords - T.O.F. Peak shape parameter alpha0,beta0,alpha1,beta1/kappa,alpha-q,beta-Q:      0.00000     0.00000     0.00000     0.00000     0.00000     0.00000
=> Codewords - Model-dependent Strain parameters s2,s1,s0:      0.00000     0.00000     0.00000


 => Cell constraints according to Laue symmetry: mmm  

        Metric information:
        -------------------

 => Direct cell parameters:

         a =       7.6504      b =       4.0513      c =       6.9054
     alpha =       90.000   beta =       90.000  gamma =       90.000
                        Direct Cell Volume =     214.0262

 => Reciprocal cell parameters:

         a*=     0.130712      b*=     0.246832      c*=     0.144815
     alpha*=       90.000   beta*=       90.000  gamma*=       90.000
                    Reciprocal Cell Volume =   0.00467232

 => Direct and Reciprocal Metric Tensors:

                   GD                                       GR
     58.5283      0.0000      0.0000          0.017086    0.000000    0.000000
      0.0000     16.4133      0.0000          0.000000    0.060926    0.000000
      0.0000      0.0000     47.6840          0.000000    0.000000    0.020971

 =>  Cartesian frame: x // a; z is along c*; y is within the ab-plane   

     Crystal_to_Orthonormal_Matrix              Orthonormal_to_Crystal Matrix
              Cr_Orth_cel                               Orth_Cr_cel  
      7.6504      0.0000      0.0000          0.130712   -0.000000   -0.000000
      0.0000      4.0513      0.0000          0.000000    0.246832   -0.000000
      0.0000      0.0000      6.9054          0.000000    0.000000    0.144815

     Busing-Levy B-matrix: Hc=B.H            Inverse of the Busing-Levy B-matrix
                BL_M                                      BL_Minv  
    0.130712    0.000000    0.000000            7.6504     -0.0000     -0.0000
    0.000000    0.246832   -0.000000            0.0000      4.0513      0.0000
    0.000000    0.000000    0.144815            0.0000      0.0000      6.9054

 => Laue symmetry mmm   will be used to generate HKL for pattern#   1
 => Reflections generated between S(1/d)min:  0.3250 A-1 and S(1/d)max:  2.2935 A-1
 =>                                    dmax:  3.0772 A   and      dmin:  0.4360 A
 => The number of reflections generated is:   1526
 => The max. scatt. variable (gen.ref.) is:     19004.6582
 => Scattering coefficients from internal table

 => Scattering lengths:

 CE     0.4840
 CO     0.2490
 AL     0.3449

     --------------------------------------------------------------
      SYMBOLIC NAMES AND INITIAL VALUES OF PARAMETERS TO BE VARIED:
     --------------------------------------------------------------

      ->  Parameter number    1   -> Symbolic Name:                                     Scale_ph1_pat1     16658.990    
      ->  Parameter number    2   -> Symbolic Name:                                          Zero_pat1     3.9307599    
      ->  Parameter number    3   -> Symbolic Name:                                         Bck_0_pat1     26833.268    
      ->  Parameter number    4   -> Symbolic Name:                                         Bck_1_pat1     4390.5952    
      ->  Parameter number    5   -> Symbolic Name:                                         Bck_2_pat1     2629.9209    
      ->  Parameter number    6   -> Symbolic Name:                                  TOF_Abs1_ph1_pat1    0.15610000E-01
      ->  Parameter number    7   -> Symbolic Name:                                     Sig-1_ph1_pat1     39.462502    
      ->  Parameter number    8   -> Symbolic Name:                                     Gam-1_ph1_pat1     4.7779999    
      ->  Parameter number    9   -> Symbolic Name:                                        Occ_Al3_ph1    0.51033002    
      ->  Parameter number   10   -> Symbolic Name:                                       Biso_Al3_ph1    0.53258002    
      ->  Parameter number   11   -> Symbolic Name:                                       Biso_Al2_ph1    0.65837002    
      ->  Parameter number   12   -> Symbolic Name:                                    Cell_A_ph1_pat1     7.6503792    
      ->  Parameter number   13   -> Symbolic Name:                                    Cell_B_ph1_pat1     4.0513310    
      ->  Parameter number   14   -> Symbolic Name:                                    Cell_C_ph1_pat1     6.9053602    
      ->  Parameter number   15   -> Symbolic Name:                                          Z_Al3_ph1    0.70069999    
      ->  Parameter number   16   -> Symbolic Name:                                           Z_Ce_ph1    0.38279000    
      ->  Parameter number   17   -> Symbolic Name:                                           Z_Co_ph1    0.81318998    
      ->  Parameter number   18   -> Symbolic Name:                                          Z_Al2_ph1    0.41170001E-01
      ->  Parameter number   19   -> Symbolic Name:                                          X_Al3_ph1    0.69300003E-01
      ->  Parameter number   20   -> Symbolic Name:                                          Dtt2_pat1    -1.9218200    
      ->  Parameter number   21   -> Symbolic Name:                                        Biso_Ce_ph1    0.50269997    
      ->  Parameter number   22   -> Symbolic Name:                                        Biso_Co_ph1    0.47597000    
      ->  Parameter number   23   -> Symbolic Name:                                       Biso_Al1_ph1    0.58480000    
      ->  Parameter number   24   -> Symbolic Name:                                         Bck_3_pat1    -513.84399    
      ->  Parameter number   25   -> Symbolic Name:                                         Bck_4_pat1     284.76599    
      ->  Parameter number   26   -> Symbolic Name:                                         Bck_5_pat1     163.45300    
      ->  Parameter number   27   -> Symbolic Name:                                         Bck_6_pat1     240.86000    
      ->  Parameter number   28   -> Symbolic Name:                                         Bck_7_pat1    -72.050003    
      ->  Parameter number   29   -> Symbolic Name:                                         Bck_8_pat1     15.103000    
      ->  Parameter number   30   -> Symbolic Name:                                         Bck_9_pat1     126.01100    
      ->  Parameter number   31   -> Symbolic Name:                                        Bck_10_pat1    -12.868000    
      ->  Parameter number   32   -> Symbolic Name:                                        Bck_11_pat1    -280.94199    
  
 
 => No optimization for routine tasks
 ++++++++++++++++++++++++++++++++++++++++++++++++++++++++++++++++++++++++++++++++++++++++++++++++++++++++++++++++++++++++++++++++++++

 => CYCLE No.:    1
 ------------------------------------------------------------------------------------------------------------------------------------
 => Phase  1 Name: CeCoAl3
 ------------------------------------------------------------------------------------------------------------------------------------
 => New parameters, shifts, and standard deviations

 Atom        x       dx      sx       y       dy      sy       z       dz      sz       B       dB      sB      occ.    docc.   socc.

 Ce       0.25000 0.00000 0.00000  0.00000 0.00000 0.00000  0.38279-0.00000 0.00031  0.50269-0.00001 0.05361  0.25000 0.00000 0.00000
 Co       0.25000 0.00000 0.00000  0.00000 0.00000 0.00000  0.81319-0.00000 0.00061  0.47596-0.00001 0.07428  0.25000 0.00000 0.00000
 Al1      0.00000 0.00000 0.00000  0.00000 0.00000 0.00000  0.00000 0.00000 0.00000  0.58479-0.00001 0.06266  0.25000 0.00000 0.00000
 Al2      0.25000 0.00000 0.00000  0.50000 0.00000 0.00000  0.04117 0.00000 0.00042  0.65836-0.00001 0.06475  0.25000 0.00000 0.00000
 Al3      0.06930-0.00000 0.00026  0.50000 0.00000 0.00000  0.70070-0.00000 0.00030  0.53258-0.00000 0.05549  0.51033-0.00000 0.00403

 ==> PROFILE PARAMETERS FOR PATTERN#  1

 => Overall scale factor       :  16658.970703125    -0.019487921   486.062866211
 => T.O.F. Extinction parameter:     0.001600    0.000000    0.000000
 => Overall temperature  factor:     0.000000    0.000000    0.000000
 => T.O.F. Gaussian variances Sig-2, Sig-1, Sig-0: 
         0.000000    0.000000    0.000000
        39.461533   -0.000968    1.558466
         0.000000    0.000000    0.000000

 => T.O.F. Gaussian variance Sig-Q:     0.000000    0.000000    0.000000
 => T.O.F. Isotropic Gaussian strain parameter (G-strain)::      0.00000     0.00000     0.00000
 => T.O.F. Isotropic Gaussian  Size  parameter (G-size)  ::      0.00000     0.00000     0.00000
 => T.O.F. Anisotropic Lorentzian  Size  parameter (Ani-LorSize)  ::      0.00000     0.00000     0.00000
 => T.O.F. Lorentzian FWHM Gam-2, Gam-1, Gam-0: 
         0.000000    0.000000    0.000000
         4.778102    0.000102    0.230590
         0.000000    0.000000    0.000000

 => T.O.F. Isotropic Lorentzian strain and size parameters (LStr,LSiz): 
         0.000000    0.000000    0.000000
         0.000000    0.000000    0.000000

 => Model-dependent Strain parameters s2,s1,s0: 
         0.000000    0.000000    0.000000
         0.000000    0.000000    0.000000
         0.000000    0.000000    0.000000

 => Direct cell parameters: 
        7.650380    0.000000    0.001143
        4.051332    0.000000    0.000593
        6.905360    0.000000    0.001011
       90.000000    0.000000    0.000000
       90.000000    0.000000    0.000000
       90.000000    0.000000    0.000000

 => Preferred orientation parameters: 
         0.000000    0.000000    0.000000
         0.000000    0.000000    0.000000

 => T.O.F. Peak shape parameter a0,b0,a1,b1/kappa: 
        0.000000    0.000000    0.000000
        0.043085    0.000000    0.000000
        0.297100    0.000000    0.000000
        0.002867    0.000000    0.000000

 => Absorption parameters: 
       0.015605 -0.000005  0.003579
       0.000000  0.000000  0.000000

 ==> GLOBAL PARAMETERS FOR PATTERN#  1


 => Zero-point:     3.9304   -0.0003    0.7203
 =>  Chebychev Polynomials Background Parameters ==>
       26833.    -0.89534E-02  57.719    
       4390.5    -0.83821E-01  97.801    
       2629.9    -0.50077E-01  87.876    
      -513.84     0.39925E-04  77.563    
       284.71    -0.56725E-01  66.269    
       163.45    -0.24412E-02  64.445    
       240.86    -0.16388E-02  62.032    
      -72.052    -0.24968E-02  60.759    
       15.094    -0.93410E-02  56.790    
       126.01    -0.48703E-02  56.089    
      -12.868     0.46754E-04  51.213    
      -280.94     0.28020E-02  45.441    
       0.0000      0.0000      0.0000    
       0.0000      0.0000      0.0000    
       0.0000      0.0000      0.0000    
       0.0000      0.0000      0.0000    
       0.0000      0.0000      0.0000    
       0.0000      0.0000      0.0000    
       0.0000      0.0000      0.0000    
       0.0000      0.0000      0.0000    
       0.0000      0.0000      0.0000    
       0.0000      0.0000      0.0000    
       0.0000      0.0000      0.0000    
       0.0000      0.0000      0.0000    

 => T.O.F.- dtt1       (    TOFo=dtt1*dsp     ):   6176.03      0.00      0.00
 => T.O.F.- dtt2       (TOF=TOFo+dtt2*dsp*dsp ):     -1.92     -0.00      0.26
 => T.O.F.- dtt_1OverD (TOF=TOF+dtt_1overD/dsp):      0.00      0.00      0.00

 ==> RELIABILITY FACTORS WITH ALL NON-EXCLUDED POINTS FOR PATTERN:  1

 => R-Factors:   3.28      5.34     Chi2:  1.80     DW-Stat.:  0.6080   Patt#:  1
 => Expected :            3.97                                1.9152
 => Deviance : 0.338E+06     Dev*:   92.33    
 => GoF-index:  1.3         Sqrt(Residual/N)
 => N-P+C:  3659

 =>    SumYdif       SumYobs      SumYcal      SumwYobsSQ     Residual    Condition
     0.3981E+07    0.1214E+09    0.1214E+09    0.2317E+07     6604.        0.1403E+19


 => Conventional Rietveld Rp,Rwp,Re and Chi2:   13.6      15.9      11.9      1.805    
 => (Values obtained using Ynet, but true sigma(y))
 =>  SumYnet, Sum(w Ynet**2):     0.2937E+08    0.2596E+06


 ==> RELIABILITY FACTORS FOR POINTS WITH BRAGG CONTRIBUTIONS FOR PATTERN:  1

 => R-Factors:   2.96      4.93     Chi2:  1.56     DW-Stat.:  0.7901   Patt#:
 => Expected :            3.95                                1.9112
 => Deviance : 0.259E+06     Dev*:   79.54    
 => GoF-index:  1.2         Sqrt(Residual/N)
 => N-P+C:  3252

 =>    SumYdif       SumYobs      SumYcal      SumwYobsSQ     Residual    Condition
     0.3244E+07    0.1095E+09    0.1094E+09    0.2089E+07     5082.        0.1403E+19


 => Conventional Rietveld Rp,Rwp,Re and Chi2:   11.0      14.0      11.2      1.563    
 => (Values obtained using Ynet, but true sigma(y))
 =>  SumYnet, Sum(w Ynet**2):     0.2940E+08    0.2581E+06


 => Global user-weigthed Chi2 (Bragg contrib.):   1.56    

 => ---------> Pattern#  1
 => Phase:  1
 =>    Bragg R-factor:  5.46    
 =>    RF-factor     :  2.54    


   Standard deviations have to be multiplied by: 2.8483
   (correlated residuals) See references:
  -J.F.Berar & P.Lelann, J. Appl. Cryst. 24, 1-5 (1991) 
  -J.F.Berar, Acc. in Pow. Diff. II,NIST Sp.Pub. 846, 63(1992) 

 ++++++++++++++++++++++++++++++++++++++++++++++++++++++++++++++++++++++++++++++++++++++++++++++++++++++++++++++++++++++++++++++++++++

 => CYCLE No.:    1
 =>  Convergence reached at this CYCLE !!!!
 =>  Parameter shifts set to zero
 ------------------------------------------------------------------------------------------------------------------------------------
 => Phase  1 Name: CeCoAl3
 ------------------------------------------------------------------------------------------------------------------------------------
 => New parameters, shifts, and standard deviations

 Atom        x       dx      sx       y       dy      sy       z       dz      sz       B       dB      sB      occ.    docc.   socc.

 Ce       0.25000 0.00000 0.00000  0.00000 0.00000 0.00000  0.38279 0.00000 0.00031  0.50269 0.00000 0.05361  0.25000 0.00000 0.00000
 Co       0.25000 0.00000 0.00000  0.00000 0.00000 0.00000  0.81319 0.00000 0.00061  0.47596 0.00000 0.07428  0.25000 0.00000 0.00000
 Al1      0.00000 0.00000 0.00000  0.00000 0.00000 0.00000  0.00000 0.00000 0.00000  0.58479 0.00000 0.06266  0.25000 0.00000 0.00000
 Al2      0.25000 0.00000 0.00000  0.50000 0.00000 0.00000  0.04117 0.00000 0.00042  0.65836 0.00000 0.06475  0.25000 0.00000 0.00000
 Al3      0.06930 0.00000 0.00026  0.50000 0.00000 0.00000  0.70070 0.00000 0.00030  0.53258 0.00000 0.05549  0.51033 0.00000 0.00403

 ==> PROFILE PARAMETERS FOR PATTERN#  1

 => Overall scale factor       :  16658.970703125     0.000000000   486.062866211
 => T.O.F. Extinction parameter:     0.001600    0.000000    0.000000
 => Overall temperature  factor:     0.000000    0.000000    0.000000
 => T.O.F. Gaussian variances Sig-2, Sig-1, Sig-0: 
         0.000000    0.000000    0.000000
        39.461533    0.000000    1.558466
         0.000000    0.000000    0.000000

 => T.O.F. Gaussian variance Sig-Q:     0.000000    0.000000    0.000000
 => T.O.F. Isotropic Gaussian strain parameter (G-strain)::      0.00000     0.00000     0.00000
 => T.O.F. Isotropic Gaussian  Size  parameter (G-size)  ::      0.00000     0.00000     0.00000
 => T.O.F. Anisotropic Lorentzian  Size  parameter (Ani-LorSize)  ::      0.00000     0.00000     0.00000
 => T.O.F. Lorentzian FWHM Gam-2, Gam-1, Gam-0: 
         0.000000    0.000000    0.000000
         4.778102    0.000000    0.230590
         0.000000    0.000000    0.000000

 => T.O.F. Isotropic Lorentzian strain and size parameters (LStr,LSiz): 
         0.000000    0.000000    0.000000
         0.000000    0.000000    0.000000

 => Model-dependent Strain parameters s2,s1,s0: 
         0.000000    0.000000    0.000000
         0.000000    0.000000    0.000000
         0.000000    0.000000    0.000000

 => Direct cell parameters: 
        7.650380    0.000000    0.001143
        4.051332    0.000000    0.000593
        6.905360    0.000000    0.001011
       90.000000    0.000000    0.000000
       90.000000    0.000000    0.000000
       90.000000    0.000000    0.000000

 => Preferred orientation parameters: 
         0.000000    0.000000    0.000000
         0.000000    0.000000    0.000000

 => T.O.F. Peak shape parameter a0,b0,a1,b1/kappa: 
        0.000000    0.000000    0.000000
        0.043085    0.000000    0.000000
        0.297100    0.000000    0.000000
        0.002867    0.000000    0.000000

 => Absorption parameters: 
       0.015605  0.000000  0.003579
       0.000000  0.000000  0.000000

 ==> GLOBAL PARAMETERS FOR PATTERN#  1


 => Zero-point:     3.9304    0.0000    0.7203
 =>  Chebychev Polynomials Background Parameters ==>
       26833.      0.0000      57.719    
       4390.5      0.0000      97.801    
       2629.9      0.0000      87.876    
      -513.84      0.0000      77.563    
       284.71      0.0000      66.269    
       163.45      0.0000      64.445    
       240.86      0.0000      62.032    
      -72.052      0.0000      60.759    
       15.094      0.0000      56.790    
       126.01      0.0000      56.089    
      -12.868      0.0000      51.213    
      -280.94      0.0000      45.441    
       0.0000      0.0000      0.0000    
       0.0000      0.0000      0.0000    
       0.0000      0.0000      0.0000    
       0.0000      0.0000      0.0000    
       0.0000      0.0000      0.0000    
       0.0000      0.0000      0.0000    
       0.0000      0.0000      0.0000    
       0.0000      0.0000      0.0000    
       0.0000      0.0000      0.0000    
       0.0000      0.0000      0.0000    
       0.0000      0.0000      0.0000    
       0.0000      0.0000      0.0000    

 => T.O.F.- dtt1       (    TOFo=dtt1*dsp     ):   6176.03      0.00      0.00
 => T.O.F.- dtt2       (TOF=TOFo+dtt2*dsp*dsp ):     -1.92      0.00      0.26
 => T.O.F.- dtt_1OverD (TOF=TOF+dtt_1overD/dsp):      0.00      0.00      0.00

 ==> RELIABILITY FACTORS WITH ALL NON-EXCLUDED POINTS FOR PATTERN:  1

 => R-Factors:   3.28      5.34     Chi2:  1.80     DW-Stat.:  0.6080   Patt#:  1
 => Expected :            3.97                                1.9152
 => Deviance : 0.338E+06     Dev*:   92.33    
 => GoF-index:  1.3         Sqrt(Residual/N)
 => N-P+C:  3659

 =>    SumYdif       SumYobs      SumYcal      SumwYobsSQ     Residual    Condition
     0.3981E+07    0.1214E+09    0.1214E+09    0.2317E+07     6604.        0.1403E+19


 => Conventional Rietveld Rp,Rwp,Re and Chi2:   13.6      15.9      11.9      1.805    
 => (Values obtained using Ynet, but true sigma(y))
 =>  SumYnet, Sum(w Ynet**2):     0.2937E+08    0.2596E+06

 => N-sigma of the GoF:       34.431

 ==> RELIABILITY FACTORS FOR POINTS WITH BRAGG CONTRIBUTIONS FOR PATTERN:  1

 => R-Factors:   2.96      4.93     Chi2:  1.56     DW-Stat.:  0.7901   Patt#:
 => Expected :            3.95                                1.9112
 => Deviance : 0.259E+06     Dev*:   79.54    
 => GoF-index:  1.2         Sqrt(Residual/N)
 => N-P+C:  3252

 =>    SumYdif       SumYobs      SumYcal      SumwYobsSQ     Residual    Condition
     0.3244E+07    0.1095E+09    0.1094E+09    0.2089E+07     5082.        0.1403E+19


 => Conventional Rietveld Rp,Rwp,Re and Chi2:   11.0      14.0      11.2      1.563    
 => (Values obtained using Ynet, but true sigma(y))
 =>  SumYnet, Sum(w Ynet**2):     0.2940E+08    0.2581E+06

 => N-sigma of the GoF:       22.692

 => Global user-weigthed Chi2 (Bragg contrib.):   2.03    

 => ---------> Pattern#  1
 => Phase:  1
 =>    Bragg R-factor:  5.46    
 =>    RF-factor     :  2.54    

 --------------------------------------------------------------------------------------------------------------------------------------------------------
 Pattern#  1 Phase No.:   1 Phase name: CeCoAl3
 --------------------------------------------------------------------------------------------------------------------------------------------------------

   No.  Code     H   K   L  Mult     Hw     2theta/TOF      Icalc       Iobs      Sigma    HwG     HwL     ETA     d-hkl  TOF_alpha  TOF_beta     CORR

      1   1      3   3  13     8     8.464    2997.129      614.2      433.4     74.981   7.179   2.319   0.341  0.485284  0.612219  0.094779  0.976136
      2   1     10   0  11     4     8.464    2997.185      310.8      219.3     38.033   7.179   2.319   0.341  0.485293  0.612207  0.094776  0.976135
      3   1      3   8   3     8     8.468    2998.711      651.7      463.9     84.208   7.182   2.320   0.341  0.485540  0.611896  0.094670  0.976124
      4   1     15   1   4     8     8.469    2999.076      471.6      337.3     61.564   7.183   2.320   0.341  0.485599  0.611821  0.094645  0.976121
      5   1      2   1  14     8     8.470    2999.465     1206.0      864.2    158.992   7.184   2.320   0.341  0.485662  0.611742  0.094619  0.976118
      6   1     10   6   4     8     8.473    3000.243     2574.2     1852.8    345.055   7.186   2.321   0.341  0.485788  0.611583  0.094565  0.976112
      7   1      6   5  10     8     8.475    3000.980      532.7      386.1     72.312   7.188   2.322   0.341  0.485908  0.611433  0.094515  0.976106
      8   1      0   8   4     4     8.475    3001.178      178.7      129.7     24.323   7.188   2.322   0.341  0.485940  0.611393  0.094501  0.976104
      9   1     14   3   4     8     8.477    3001.936     4426.2     3239.0    608.342   7.190   2.322   0.341  0.486062  0.611238  0.094449  0.976098
     10   1     13   0   8     4     8.480    3003.009     1956.2     1445.5    271.366   7.193   2.323   0.341  0.486236  0.611020  0.094376  0.976090
     11   1     11   1  10     8     8.485    3004.508     1549.6     1166.6    216.135   7.196   2.324   0.341  0.486479  0.610715  0.094273  0.976078
     12   1      6   1  13     8     8.490    3006.381      505.0      392.1     69.987   7.201   2.326   0.341  0.486782  0.610335  0.094146  0.976063
     13   1     12   1   9     8     8.490    3006.460       44.2       34.3      6.116   7.201   2.326   0.341  0.486795  0.610319  0.094141  0.976063
     14   1      5   2  13     8     8.495    3008.222      103.5       83.0     14.000   7.205   2.327   0.341  0.487080  0.609961  0.094021  0.976049
     15   1      3   5  11     8     8.496    3008.417     1022.4      823.3    137.766   7.206   2.327   0.341  0.487112  0.609922  0.094008  0.976047
     16   1     13   4   4     8     8.512    3014.365     5702.6     5085.3    611.285   7.220   2.332   0.341  0.488075  0.608718  0.093607  0.976001
     17   1      4   8   1     8     8.517    3015.885     1294.1     1174.7    127.274   7.224   2.333   0.341  0.488321  0.608412  0.093505  0.975989
     18   1     13   3   6     8     8.520    3016.901     1300.9     1193.4    120.564   7.226   2.334   0.341  0.488485  0.608206  0.093438  0.975981
     19   1     12   4   6     8     8.520    3017.138     1972.5     1813.4    180.288   7.227   2.334   0.341  0.488524  0.608159  0.093422  0.975979
     20   1      1   1  14     8     8.522    3017.763     8271.4     7643.4    729.065   7.228   2.335   0.341  0.488625  0.608033  0.093380  0.975974
     21   1      6   3  12     8     8.527    3019.602       60.6       56.8      4.837   7.233   2.336   0.341  0.488923  0.607662  0.093258  0.975960
     22   1     15   0   4     4     8.531    3020.854     1520.9     1435.5    114.513   7.236   2.337   0.341  0.489126  0.607410  0.093174  0.975950
     23   1      8   3  11     8     8.531    3021.025     5754.6     5437.1    430.238   7.236   2.337   0.341  0.489153  0.607376  0.093163  0.975949
     24   1      2   0  14     4     8.532    3021.252     7087.5     6705.0    525.104   7.236   2.337   0.341  0.489190  0.607331  0.093148  0.975947
     25   1      8   1  12     8     8.536    3022.859      950.1      906.1     66.830   7.240   2.339   0.341  0.489450  0.607008  0.093042  0.975934
     26   1      4   8   0     4     8.538    3023.454     7124.2     6809.6    494.422   7.242   2.339   0.341  0.489546  0.606888  0.093002  0.975929
     27   1     12   5   3     8     8.538    3023.600      113.7      108.7      7.864   7.242   2.339   0.341  0.489570  0.606859  0.092993  0.975928
     28   1     15   2   2     8     8.539    3023.732     3557.7     3404.9    245.564   7.242   2.339   0.341  0.489591  0.606832  0.092984  0.975927
     29   1      0   1  14     4     8.539    3023.937      138.0      132.1      9.487   7.243   2.339   0.341  0.489625  0.606791  0.092971  0.975926
     30   1      5   7   6     8     8.543    3025.322     2778.6     2675.8    188.183   7.246   2.340   0.341  0.489849  0.606514  0.092879  0.975915
     31   1      3   7   7     8     8.544    3025.592    16659.4    16060.9   1126.641   7.247   2.341   0.341  0.489893  0.606459  0.092861  0.975913
     32   1      8   4  10     8     8.545    3026.067      287.1      277.2     19.399   7.248   2.341   0.341  0.489970  0.606364  0.092830  0.975909
     33   1      4   6   9     8     8.545    3026.085     1564.6     1510.5    105.712   7.248   2.341   0.341  0.489972  0.606361  0.092829  0.975909
     34   1      9   2  11     8     8.546    3026.161     8160.5     7880.5    551.298   7.248   2.341   0.341  0.489985  0.606345  0.092824  0.975908
     35   1     14   1   6     8     8.546    3026.338       70.1       67.8      4.738   7.249   2.341   0.341  0.490013  0.606310  0.092812  0.975907
     36   1     11   0  10     4     8.546    3026.406       13.8       13.3      0.930   7.249   2.341   0.341  0.490024  0.606296  0.092808  0.975906
     37   1      8   7   2     8     8.548    3027.044     3323.5     3220.1    224.839   7.250   2.342   0.341  0.490128  0.606169  0.092766  0.975901
     38   1      2   3  13     8     8.550    3027.741     2945.6     2860.7    200.117   7.252   2.342   0.341  0.490241  0.606029  0.092720  0.975896
     39   1      6   0  13     4     8.552    3028.320       48.4       47.1      3.307   7.253   2.343   0.341  0.490334  0.605913  0.092682  0.975892
     40   1     12   0   9     4     8.552    3028.401     1501.1     1461.2    102.533   7.254   2.343   0.341  0.490347  0.605897  0.092677  0.975891
     41   1     13   2   7     8     8.552    3028.487      266.3      259.3     18.204   7.254   2.343   0.341  0.490361  0.605880  0.092671  0.975890
     42   1      7   7   4     8     8.553    3028.729      214.7      209.2     14.712   7.254   2.343   0.341  0.490401  0.605831  0.092656  0.975888
     43   1      2   8   3     8     8.555    3029.371     1587.5     1549.1    109.607   7.256   2.344   0.341  0.490505  0.605703  0.092614  0.975883
