Repository: enhantica/edi

<p>
  <picture>
    <!-- light mode logo -->
    <source media='(prefers-color-scheme: light)' srcset='https://raw.githubusercontent.com/easyscience/assets-branding/refs/heads/master/easydiffraction/logos/light.svg'>
    <!-- dark mode logo -->
    <source media='(prefers-color-scheme: dark)' srcset='https://raw.githubusercontent.com/easyscience/assets-branding/refs/heads/master/easydiffraction/logos/dark.svg'>
    <!-- default logo == light mode logo -->
  </picture>
**EasyDiffraction** is software for calculating diffraction patterns
from a structural model and fitting its parameters to measured
data, for powder and single-crystal neutron and X-ray diffraction.

File: knowledge/fitting/fullprof/pd-neut-tof_ceo2-pearl_polynomial/full-fit.out (part 1 of 2)


        **********************************************************
        ** PROGRAM FullProf.2k (Version 8.40 - Feb2026-ILL JRC) **
        **********************************************************
                       M U L T I -- P A T T E R N                 
            Rietveld, Profile Matching & Integrated Intensity     
                 Refinement of X-ray and/or Neutron Data


    Date: 03/10/2026  Time: 19:36:15.016                              

 => PCR file code: full-fit
 => DAT file code: full-fit             -> Relative contribution: 1.0000                                                            

 ==> CONDITIONS OF THIS RUN FOR PATTERN No.:  1

 => Global Refinement of neutron powder data                                                                                        
 => Neutron Time-Of-Flight data                                                                                                     
 => Abcisa variable is T.O.F. in microsecs
 => Title:  Refinement of instrumental parameters of PEARL (NPROF=9)

 => Number of phases:    1
 => Number of excluded regions:    2
 => Number of scattering factors supplied:    0
 => Conventional weights: w=1.0/Variance(yobs)
 => Asymmetry correction as in J.Appl.Cryst. 26,128(1993)
 => Background refined by polynomial function
 => The    9th default profile function was selected
 => T.O.F Profile Function #1 
    Decay double Exponential convoluted with pseudo-Voigt:
    Omega(DT) = (1-eta)N {Exp(u).Erfc(y)+ Exp(v).Erfc(z)} +  
                2N eta/pi{-Im[Exp(p)E1(p)]-Im[Exp(q)E1(q)]}  

 ==> INPUT/OUTPUT OPTIONS:

 => Generate file *.PRF for plot
 => Output Integrated Intensities
 => Generate new input file *.PCR

 => X-Y type of data: 2theta/TOF/E(Kev) Intens sigma for pattern:  1
 => Plot pattern at each cycle
 => Absorption correction type: 2
 => Base of peaks: 2.0*HW*    8.00

 => Number of cycles:   10
 => Relaxation factors ==>    for coordinates:  1.00
 => for anisotropic temperature factors:  1.00
 => for halfwidth/strain/size/further parameters:  1.00
 => for lattice constants and propagation vectors:  1.00
 => EPS-value for convergence:    0.1

 => Excluded regions for Pattern#  1
    From     to
   1000.1000   2000.0000
  18700.0000  20000.0000

 => Number of Least-Squares parameters varied:    19

 =>--------------------------->
 =>------->  PATTERN number:  1
 =>--------------------------->
 => Global parameters and codes ==>
 => Zero-point:     3.0522  141.0000
 => Background parameters and codes ==>
 => Origin of polynomial at 2theta/TOF/E(KeV): 7000.000  
  2181.0      221.44      376.99     -1931.5      1965.9     -588.86    
       21.00       31.00       41.00       81.00       91.00      121.00
 => D-spacing to T.O.F. coefficient dtt1 and code:   4677.930   151.000
 => D-spacing to T.O.F. coefficient dtt2 and code:      1.762   161.000
 => D-spacing to T.O.F. coefficient dtt_1OverD and code:      0.000     0.000
 => T.O.F. 2theta average detector angle      :     90.000

 => Reading Intensity data  =>>

 => Heading of input data file X,Y,sigma

 ->   X = RALF TOF / 32 (microseconds); Y = FullProf RALF-read Iobs; sigma = RALF sigma * Y / I                                         
 ->   Last point (not read by FullProf): Y = I * 32 / (10 * dt), dt = header dt/t * TOF                                                 
 ->   Converted by tools/fullprof/ralf_to_xydata.py; original bytes: Ceo2_PEARL.ralf                                                    
 -> INTER   1.0   1.0   0  0                                                                                                            
 -> Input X-values multiplied internally by       1.0000
 -> Input Y & Sigma-values multiplied internally by       1.0000
 -> TEMP    0.0                                                                                                                         
 ==> T.O.F. range, and number of points:
    TOFmin:    1500.250000  TOFmax:   19400.187500
    No. of points:   2524
 --------------------------------------------------------------------------------
 => Phase  No. 1
      LaMnO3                                                                
 --------------------------------------------------------------------------------
 =>-------> Pattern#  1
 => Crystal Structure Refinement
 => Preferred orientation vector:   0.0000  0.0000  1.0000

 =>-------> Data for PHASE: 1
 => Number of atoms:    2
 => Number of distance  constraints:    0
 => Number of angle     constraints:    0

 => Symmetry information on space group: F m 3 m             
 -> The multiplicity of the general position is: 192
 -> The space group is Centric (-1 at origin)   
 -> Lattice type  F: { 000;  0  1/2 1/2; 1/2  0  1/2; 1/2 1/2  0 }+
 -> Reduced set of symmetry operators:

  No.  IT   Symmetry symbol    Rotation part     Associated Translation
   1: ( 1)   1            -->     ( x, y, z) + {  0.0000  0.0000  0.0000}
   2: ( 4)   2 ( x, 0, 0) -->     ( x,-y,-z) + {  0.0000  0.0000  0.0000}
   3: ( 3)   2 ( 0, y, 0) -->     (-x, y,-z) + {  0.0000  0.0000  0.0000}
   4: ( 2)   2 ( 0, 0, z) -->     (-x,-y, z) + {  0.0000  0.0000  0.0000}
   5: ( 9)  3- ( x, x, x) -->     ( y, z, x) + {  0.0000  0.0000  0.0000}
   6: (12)  3- (-x, x,-x) -->     (-y,-z, x) + {  0.0000  0.0000  0.0000}
   7: (11)  3- (-x,-x, x) -->     ( y,-z,-x) + {  0.0000  0.0000  0.0000}
   8: (10)  3- ( x,-x,-x) -->     (-y, z,-x) + {  0.0000  0.0000  0.0000}
   9: ( 5)  3+ ( x, x, x) -->     ( z, x, y) + {  0.0000  0.0000  0.0000}
  10: ( 8)  3+ (-x,-x, x) -->     (-z, x,-y) + {  0.0000  0.0000  0.0000}
  11: ( 7)  3+ ( x,-x,-x) -->     (-z,-x, y) + {  0.0000  0.0000  0.0000}
  12: ( 6)  3+ (-x, x,-x) -->     ( z,-x,-y) + {  0.0000  0.0000  0.0000}
  13: (14)   2 ( x,-x, 0) -->     (-y,-x,-z) + {  0.0000  0.0000  0.0000}
  14: (15)  4- ( 0, 0, z) -->     ( y,-x, z) + {  0.0000  0.0000  0.0000}
  15: (16)  4+ ( 0, 0, z) -->     (-y, x, z) + {  0.0000  0.0000  0.0000}
  16: (13)   2 ( x, x, 0) -->     ( y, x,-z) + {  0.0000  0.0000  0.0000}
  17: (24)   2 (-x, 0, x) -->     (-z,-y,-x) + {  0.0000  0.0000  0.0000}
  18: (21)  4+ ( 0, y, 0) -->     ( z, y,-x) + {  0.0000  0.0000  0.0000}
  19: (22)   2 ( x, 0, x) -->     ( z,-y, x) + {  0.0000  0.0000  0.0000}
  20: (23)  4- ( 0, y, 0) -->     (-z, y, x) + {  0.0000  0.0000  0.0000}
  21: (19)   2 ( 0, y,-y) -->     (-x,-z,-y) + {  0.0000  0.0000  0.0000}
  22: (18)   2 ( 0, y, y) -->     (-x, z, y) + {  0.0000  0.0000  0.0000}
  23: (17)  4- ( x, 0, 0) -->     ( x, z,-y) + {  0.0000  0.0000  0.0000}
  24: (20)  4+ ( x, 0, 0) -->     ( x,-z, y) + {  0.0000  0.0000  0.0000}


        Information on Space Group: 
        --------------------------- 

 =>   Number of Space group: 225
 =>  Hermann-Mauguin Symbol: F m 3 m
 =>             Hall Symbol: -F 4 2 3
 =>            Setting Type: IT (Generated from Hermann-Mauguin symbol)
 =>          Crystal System: Cubic
 =>              Laue Class: m-3m
 =>             Point Group: m-3m
 =>         Bravais Lattice: F
 =>          Lattice Symbol: cF
 =>  Reduced Number of S.O.:  24
 =>    General multiplicity: 192
 =>          Centrosymmetry: Centric (-1 at origin)
 =>  Generators (exc. -1&L):   3
 =>         Asymmetric unit:  0.000 <= x <=  0.500
                              0.000 <= y <=  0.250
                              0.000 <= z <=  0.250
 => Centring vectors:  3
 => Latt( 1): (1/2,1/2,0)                          => Latt( 2): (1/2,0,1/2)                         
 => Latt( 3): (0,1/2,1/2)                                                                           

 => List of all Symmetry Operators and Symmetry Symbols

 => SYMM(  1): x,y,z                             Symbol: 1
 => SYMM(  2): x,-y,-z                           Symbol: 2 x,0,0
 => SYMM(  3): -x,y,-z                           Symbol: 2 0,y,0
 => SYMM(  4): -x,-y,z                           Symbol: 2 0,0,z
 => SYMM(  5): y,z,x                             Symbol: 3- x,x,x
 => SYMM(  6): -y,-z,x                           Symbol: 3+ x,-x,x
 => SYMM(  7): y,-z,-x                           Symbol: 3+ x,x,-x
 => SYMM(  8): -y,z,-x                           Symbol: 3- x,-x,-x
 => SYMM(  9): z,x,y                             Symbol: 3+ x,x,x
 => SYMM( 10): -z,x,-y                           Symbol: 3- x,x,-x
 => SYMM( 11): -z,-x,y                           Symbol: 3+ x,-x,-x
 => SYMM( 12): z,-x,-y                           Symbol: 3- x,-x,x
 => SYMM( 13): y,x,z                             Symbol: m x,x,z
 => SYMM( 14): -y,x,-z                           Symbol: -4- 0,0,z; 0,0,0
 => SYMM( 15): y,-x,-z                           Symbol: -4+ 0,0,z; 0,0,0
 => SYMM( 16): -y,-x,z                           Symbol: m x,-x,z
 => SYMM( 17): z,y,x                             Symbol: m x,y,x
 => SYMM( 18): -z,-y,x                           Symbol: -4+ 0,y,0; 0,0,0
 => SYMM( 19): -z,y,-x                           Symbol: m x,y,-x
 => SYMM( 20): z,-y,-x                           Symbol: -4- 0,y,0; 0,0,0
 => SYMM( 21): x,z,y                             Symbol: m x,y,y
 => SYMM( 22): x,-z,-y                           Symbol: m x,y,-y
 => SYMM( 23): -x,-z,y                           Symbol: -4- x,0,0; 0,0,0
 => SYMM( 24): -x,z,-y                           Symbol: -4+ x,0,0; 0,0,0
 => SYMM( 25): -x,-y,-z                          Symbol: -1 0,0,0
 => SYMM( 26): -x,y,z                            Symbol: m 0,y,z
 => SYMM( 27): x,-y,z                            Symbol: m x,0,z
 => SYMM( 28): x,y,-z                            Symbol: m x,y,0
 => SYMM( 29): -y,-z,-x                          Symbol: -3- x,x,x; 0,0,0
 => SYMM( 30): y,z,-x                            Symbol: -3+ x,-x,x; 0,0,0
 => SYMM( 31): -y,z,x                            Symbol: -3+ x,x,-x; 0,0,0
 => SYMM( 32): y,-z,x                            Symbol: -3- x,-x,-x; 0,0,0
 => SYMM( 33): -z,-x,-y                          Symbol: -3+ x,x,x; 0,0,0
 => SYMM( 34): z,-x,y                            Symbol: -3- x,x,-x; 0,0,0
 => SYMM( 35): z,x,-y                            Symbol: -3+ x,-x,-x; 0,0,0
 => SYMM( 36): -z,x,y                            Symbol: -3- x,-x,x; 0,0,0
 => SYMM( 37): -y,-x,-z                          Symbol: 2 x,-x,0
 => SYMM( 38): y,-x,z                            Symbol: 4- 0,0,z
 => SYMM( 39): -y,x,z                            Symbol: 4+ 0,0,z
 => SYMM( 40): y,x,-z                            Symbol: 2 x,x,0
 => SYMM( 41): -z,-y,-x                          Symbol: 2 x,0,-x
 => SYMM( 42): z,y,-x                            Symbol: 4+ 0,y,0
 => SYMM( 43): z,-y,x                            Symbol: 2 x,0,x
 => SYMM( 44): -z,y,x                            Symbol: 4- 0,y,0
 => SYMM( 45): -x,-z,-y                          Symbol: 2 0,y,-y
 => SYMM( 46): -x,z,y                            Symbol: 2 0,y,y
 => SYMM( 47): x,z,-y                            Symbol: 4- x,0,0
 => SYMM( 48): x,-z,y                            Symbol: 4+ x,0,0
 => SYMM( 49): x+1/2,y+1/2,z                     Symbol: t (1/2,1/2,0)
 => SYMM( 50): x+1/2,-y+1/2,-z                   Symbol: 2 (1/2,0,0) x,1/4,0
 => SYMM( 51): -x+1/2,y+1/2,-z                   Symbol: 2 (0,1/2,0) 1/4,y,0
 => SYMM( 52): -x+1/2,-y+1/2,z                   Symbol: 2 1/4,1/4,z
 => SYMM( 53): y+1/2,z+1/2,x                     Symbol: 3- (1/3,1/3,1/3) x,x-1/6,x-1/3
 => SYMM( 54): -y+1/2,-z+1/2,x                   Symbol: 3+ x,-x+1/2,x
 => SYMM( 55): y+1/2,-z+1/2,-x                   Symbol: 3+ (1/3,1/3,-1/3) x,x-1/6,-x+1/3
 => SYMM( 56): -y+1/2,z+1/2,-x                   Symbol: 3- x,-x+1/2,-x
 => SYMM( 57): z+1/2,x+1/2,y                     Symbol: 3+ (1/3,1/3,1/3) x,x+1/6,x-1/6
 => SYMM( 58): -z+1/2,x+1/2,-y                   Symbol: 3- (1/3,1/3,-1/3) x,x+1/6,-x+1/6
 => SYMM( 59): -z+1/2,-x+1/2,y                   Symbol: 3+ x,-x+1/2,-x+1/2
 => SYMM( 60): z+1/2,-x+1/2,-y                   Symbol: 3- x,-x+1/2,x-1/2
 => SYMM( 61): y+1/2,x+1/2,z                     Symbol: n (1/2,1/2,0) x,x,z
 => SYMM( 62): -y+1/2,x+1/2,-z                   Symbol: -4- 0,1/2,z; 0,1/2,0
 => SYMM( 63): y+1/2,-x+1/2,-z                   Symbol: -4+ 1/2,0,z; 1/2,0,0
 => SYMM( 64): -y+1/2,-x+1/2,z                   Symbol: m x,-x+1/2,z
 => SYMM( 65): z+1/2,y+1/2,x                     Symbol: g (1/4,1/2,1/4) x,y,x-1/4
 => SYMM( 66): -z+1/2,-y+1/2,x                   Symbol: -4+ 1/4,y,1/4; 1/4,1/4,1/4
 => SYMM( 67): -z+1/2,y+1/2,-x                   Symbol: g (1/4,1/2,-1/4) x,y,-x+1/4
 => SYMM( 68): z+1/2,-y+1/2,-x                   Symbol: -4- 1/4,y,-1/4; 1/4,1/4,-1/4
 => SYMM( 69): x+1/2,z+1/2,y                     Symbol: g (1/2,1/4,1/4) x,y,y-1/4
 => SYMM( 70): x+1/2,-z+1/2,-y                   Symbol: g (1/2,1/4,-1/4) x,y,-y+1/4
 => SYMM( 71): -x+1/2,-z+1/2,y                   Symbol: -4- x,1/4,1/4; 1/4,1/4,1/4
 => SYMM( 72): -x+1/2,z+1/2,-y                   Symbol: -4+ x,1/4,-1/4; 1/4,1/4,-1/4
 => SYMM( 73): -x+1/2,-y+1/2,-z                  Symbol: -1 1/4,1/4,0
 => SYMM( 74): -x+1/2,y+1/2,z                    Symbol: b 1/4,y,z
 => SYMM( 75): x+1/2,-y+1/2,z                    Symbol: a x,1/4,z
 => SYMM( 76): x+1/2,y+1/2,-z                    Symbol: n (1/2,1/2,0) x,y,0
 => SYMM( 77): -y+1/2,-z+1/2,-x                  Symbol: -3- x,x+1/2,x; 0,1/2,0
 => SYMM( 78): y+1/2,z+1/2,-x                    Symbol: -3+ x,-x+1/2,x-1; 1/2,0,-1/2
 => SYMM( 79): -y+1/2,z+1/2,x                    Symbol: -3+ x,x+1/2,-x; 0,1/2,0
 => SYMM( 80): y+1/2,-z+1/2,x                    Symbol: -3- x,-x+1/2,-x+1; 1/2,0,1/2
 => SYMM( 81): -z+1/2,-x+1/2,-y                  Symbol: -3+ x,x-1/2,x-1/2; 1/2,0,0
 => SYMM( 82): z+1/2,-x+1/2,y                    Symbol: -3- x,x-1/2,-x+1/2; 1/2,0,0
 => SYMM( 83): z+1/2,x+1/2,-y                    Symbol: -3+ x,-x+1/2,-x-1/2; 0,1/2,-1/2
 => SYMM( 84): -z+1/2,x+1/2,y                    Symbol: -3- x,-x+1/2,x+1/2; 0,1/2,1/2
 => SYMM( 85): -y+1/2,-x+1/2,-z                  Symbol: 2 x,-x+1/2,0
 => SYMM( 86): y+1/2,-x+1/2,z                    Symbol: 4- 1/2,0,z
 => SYMM( 87): -y+1/2,x+1/2,z                    Symbol: 4+ 0,1/2,z
 => SYMM( 88): y+1/2,x+1/2,-z                    Symbol: 2 (1/2,1/2,0) x,x,0
 => SYMM( 89): -z+1/2,-y+1/2,-x                  Symbol: 2 (1/4,0,-1/4) x,1/4,-x+1/4
 => SYMM( 90): z+1/2,y+1/2,-x                    Symbol: 4+ (0,1/2,0) 1/4,y,-1/4
 => SYMM( 91): z+1/2,-y+1/2,x                    Symbol: 2 (1/4,0,1/4) x,1/4,x-1/4
 => SYMM( 92): -z+1/2,y+1/2,x                    Symbol: 4- (0,1/2,0) 1/4,y,1/4
 => SYMM( 93): -x+1/2,-z+1/2,-y                  Symbol: 2 (0,1/4,-1/4) 1/4,y,-y+1/4
 => SYMM( 94): -x+1/2,z+1/2,y                    Symbol: 2 (0,1/4,1/4) 1/4,y,y-1/4
 => SYMM( 95): x+1/2,z+1/2,-y                    Symbol: 4- (1/2,0,0) x,1/4,-1/4
 => SYMM( 96): x+1/2,-z+1/2,y                    Symbol: 4+ (1/2,0,0) x,1/4,1/4
 => SYMM( 97): x+1/2,y,z+1/2                     Symbol: t (1/2,0,1/2)
 => SYMM( 98): x+1/2,-y,-z+1/2                   Symbol: 2 (1/2,0,0) x,0,1/4
 => SYMM( 99): -x+1/2,y,-z+1/2                   Symbol: 2 1/4,y,1/4
 => SYMM(100): -x+1/2,-y,z+1/2                   Symbol: 2 (0,0,1/2) 1/4,0,z
 => SYMM(101): y+1/2,z,x+1/2                     Symbol: 3- (1/3,1/3,1/3) x,x-1/6,x+1/6
 => SYMM(102): -y+1/2,-z,x+1/2                   Symbol: 3+ (1/3,-1/3,1/3) x,-x+1/6,x+1/6
 => SYMM(103): y+1/2,-z,-x+1/2                   Symbol: 3+ x,x-1/2,-x+1/2
 => SYMM(104): -y+1/2,z,-x+1/2                   Symbol: 3- x,-x+1/2,-x+1/2
 => SYMM(105): z+1/2,x,y+1/2                     Symbol: 3+ (1/3,1/3,1/3) x,x-1/3,x-1/6
 => SYMM(106): -z+1/2,x,-y+1/2                   Symbol: 3- x,x,-x+1/2
 => SYMM(107): -z+1/2,-x,y+1/2                   Symbol: 3+ x,-x,-x+1/2
 => SYMM(108): z+1/2,-x,-y+1/2                   Symbol: 3- (1/3,-1/3,1/3) x,-x+1/3,x-1/6
 => SYMM(109): y+1/2,x,z+1/2                     Symbol: g (1/4,1/4,1/2) x,x-1/4,z
 => SYMM(110): -y+1/2,x,-z+1/2                   Symbol: -4- 1/4,1/4,z; 1/4,1/4,1/4
 => SYMM(111): y+1/2,-x,-z+1/2                   Symbol: -4+ 1/4,-1/4,z; 1/4,-1/4,1/4
 => SYMM(112): -y+1/2,-x,z+1/2                   Symbol: g (1/4,-1/4,1/2) x,-x+1/4,z
 => SYMM(113): z+1/2,y,x+1/2                     Symbol: n (1/2,0,1/2) x,y,x
 => SYMM(114): -z+1/2,-y,x+1/2                   Symbol: -4+ 0,y,1/2; 0,0,1/2
 => SYMM(115): -z+1/2,y,-x+1/2                   Symbol: m x,y,-x+1/2
 => SYMM(116): z+1/2,-y,-x+1/2                   Symbol: -4- 1/2,y,0; 1/2,0,0
 => SYMM(117): x+1/2,z,y+1/2                     Symbol: g (1/2,1/4,1/4) x,y,y+1/4
 => SYMM(118): x+1/2,-z,-y+1/2                   Symbol: g (1/2,-1/4,1/4) x,y,-y+1/4
 => SYMM(119): -x+1/2,-z,y+1/2                   Symbol: -4- x,-1/4,1/4; 1/4,-1/4,1/4
 => SYMM(120): -x+1/2,z,-y+1/2                   Symbol: -4+ x,1/4,1/4; 1/4,1/4,1/4
 => SYMM(121): -x+1/2,-y,-z+1/2                  Symbol: -1 1/4,0,1/4
 => SYMM(122): -x+1/2,y,z+1/2                    Symbol: c 1/4,y,z
 => SYMM(123): x+1/2,-y,z+1/2                    Symbol: n (1/2,0,1/2) x,0,z
 => SYMM(124): x+1/2,y,-z+1/2                    Symbol: a x,y,1/4
 => SYMM(125): -y+1/2,-z,-x+1/2                  Symbol: -3- x,x-1/2,x-1/2; 1/2,0,0
 => SYMM(126): y+1/2,z,-x+1/2                    Symbol: -3+ x,-x+1/2,x-1/2; 1/2,0,0
 => SYMM(127): -y+1/2,z,x+1/2                    Symbol: -3+ x,x+1/2,-x+1/2; 0,1/2,1/2
 => SYMM(128): y+1/2,-z,x+1/2                    Symbol: -3- x,-x-1/2,-x+1/2; 0,-1/2,1/2
 => SYMM(129): -z+1/2,-x,-y+1/2                  Symbol: -3+ x,x,x+1/2; 0,0,1/2
 => SYMM(130): z+1/2,-x,y+1/2                    Symbol: -3- x,x-1,-x+1/2; 1/2,-1/2,0
 => SYMM(131): z+1/2,x,-y+1/2                    Symbol: -3+ x,-x+1,-x+1/2; 1/2,1/2,0
 => SYMM(132): -z+1/2,x,y+1/2                    Symbol: -3- x,-x,x+1/2; 0,0,1/2
 => SYMM(133): -y+1/2,-x,-z+1/2                  Symbol: 2 (1/4,-1/4,0) x,-x+1/4,1/4
 => SYMM(134): y+1/2,-x,z+1/2                    Symbol: 4- (0,0,1/2) 1/4,-1/4,z
 => SYMM(135): -y+1/2,x,z+1/2                    Symbol: 4+ (0,0,1/2) 1/4,1/4,z
 => SYMM(136): y+1/2,x,-z+1/2                    Symbol: 2 (1/4,1/4,0) x,x-1/4,1/4
 => SYMM(137): -z+1/2,-y,-x+1/2                  Symbol: 2 x,0,-x+1/2
 => SYMM(138): z+1/2,y,-x+1/2                    Symbol: 4+ 1/2,y,0
 => SYMM(139): z+1/2,-y,x+1/2                    Symbol: 2 (1/2,0,1/2) x,0,x
 => SYMM(140): -z+1/2,y,x+1/2                    Symbol: 4- 0,y,1/2
 => SYMM(141): -x+1/2,-z,-y+1/2                  Symbol: 2 (0,-1/4,1/4) 1/4,y,-y+1/4
 => SYMM(142): -x+1/2,z,y+1/2                    Symbol: 2 (0,1/4,1/4) 1/4,y,y+1/4
 => SYMM(143): x+1/2,z,-y+1/2                    Symbol: 4- (1/2,0,0) x,1/4,1/4
 => SYMM(144): x+1/2,-z,y+1/2                    Symbol: 4+ (1/2,0,0) x,-1/4,1/4
 => SYMM(145): x,y+1/2,z+1/2                     Symbol: t (0,1/2,1/2)
 => SYMM(146): x,-y+1/2,-z+1/2                   Symbol: 2 x,1/4,1/4
 => SYMM(147): -x,y+1/2,-z+1/2                   Symbol: 2 (0,1/2,0) 0,y,1/4
 => SYMM(148): -x,-y+1/2,z+1/2                   Symbol: 2 (0,0,1/2) 0,1/4,z
 => SYMM(149): y,z+1/2,x+1/2                     Symbol: 3- (1/3,1/3,1/3) x,x+1/3,x+1/6
 => SYMM(150): -y,-z+1/2,x+1/2                   Symbol: 3+ x,-x,x+1/2
 => SYMM(151): y,-z+1/2,-x+1/2                   Symbol: 3+ x,x,-x+1/2
 => SYMM(152): -y,z+1/2,-x+1/2                   Symbol: 3- (-1/3,1/3,1/3) x,-x+1/3,-x+1/6
 => SYMM(153): z,x+1/2,y+1/2                     Symbol: 3+ (1/3,1/3,1/3) x,x+1/6,x+1/3
 => SYMM(154): -z,x+1/2,-y+1/2                   Symbol: 3- x,x+1/2,-x
 => SYMM(155): -z,-x+1/2,y+1/2                   Symbol: 3+ (-1/3,1/3,1/3) x,-x+1/6,-x+1/3
 => SYMM(156): z,-x+1/2,-y+1/2                   Symbol: 3- x,-x+1/2,x
 => SYMM(157): y,x+1/2,z+1/2                     Symbol: g (1/4,1/4,1/2) x,x+1/4,z
 => SYMM(158): -y,x+1/2,-z+1/2                   Symbol: -4- -1/4,1/4,z; -1/4,1/4,1/4
 => SYMM(159): y,-x+1/2,-z+1/2                   Symbol: -4+ 1/4,1/4,z; 1/4,1/4,1/4
 => SYMM(160): -y,-x+1/2,z+1/2                   Symbol: g (-1/4,1/4,1/2) x,-x+1/4,z
 => SYMM(161): z,y+1/2,x+1/2                     Symbol: g (1/4,1/2,1/4) x,y,x+1/4
 => SYMM(162): -z,-y+1/2,x+1/2                   Symbol: -4+ -1/4,y,1/4; -1/4,1/4,1/4
 => SYMM(163): -z,y+1/2,-x+1/2                   Symbol: g (-1/4,1/2,1/4) x,y,-x+1/4
 => SYMM(164): z,-y+1/2,-x+1/2                   Symbol: -4- 1/4,y,1/4; 1/4,1/4,1/4
 => SYMM(165): x,z+1/2,y+1/2                     Symbol: n (0,1/2,1/2) x,y,y
 => SYMM(166): x,-z+1/2,-y+1/2                   Symbol: m x,y,-y+1/2
 => SYMM(167): -x,-z+1/2,y+1/2                   Symbol: -4- x,0,1/2; 0,0,1/2
 => SYMM(168): -x,z+1/2,-y+1/2                   Symbol: -4+ x,1/2,0; 0,1/2,0
 => SYMM(169): -x,-y+1/2,-z+1/2                  Symbol: -1 0,1/4,1/4
 => SYMM(170): -x,y+1/2,z+1/2                    Symbol: n (0,1/2,1/2) 0,y,z
 => SYMM(171): x,-y+1/2,z+1/2                    Symbol: c x,1/4,z
 => SYMM(172): x,y+1/2,-z+1/2                    Symbol: b x,y,1/4
 => SYMM(173): -y,-z+1/2,-x+1/2                  Symbol: -3- x,x,x+1/2; 0,0,1/2
 => SYMM(174): y,z+1/2,-x+1/2                    Symbol: -3+ x,-x+1,x-1/2; 1/2,1/2,0
 => SYMM(175): -y,z+1/2,x+1/2                    Symbol: -3+ x,x+1,-x-1/2; -1/2,1/2,0
 => SYMM(176): y,-z+1/2,x+1/2                    Symbol: -3- x,-x,-x+1/2; 0,0,1/2
 => SYMM(177): -z,-x+1/2,-y+1/2                  Symbol: -3+ x,x+1/2,x; 0,1/2,0
 => SYMM(178): z,-x+1/2,y+1/2                    Symbol: -3- x,x-1/2,-x+1; 1/2,0,1/2
 => SYMM(179): z,x+1/2,-y+1/2                    Symbol: -3+ x,-x+1/2,-x; 0,1/2,0
 => SYMM(180): -z,x+1/2,y+1/2                    Symbol: -3- x,-x-1/2,x+1; -1/2,0,1/2
 => SYMM(181): -y,-x+1/2,-z+1/2                  Symbol: 2 (-1/4,1/4,0) x,-x+1/4,1/4
 => SYMM(182): y,-x+1/2,z+1/2                    Symbol: 4- (0,0,1/2) 1/4,1/4,z
 => SYMM(183): -y,x+1/2,z+1/2                    Symbol: 4+ (0,0,1/2) -1/4,1/4,z
 => SYMM(184): y,x+1/2,-z+1/2                    Symbol: 2 (1/4,1/4,0) x,x+1/4,1/4
 => SYMM(185): -z,-y+1/2,-x+1/2                  Symbol: 2 (-1/4,0,1/4) x,1/4,-x+1/4
 => SYMM(186): z,y+1/2,-x+1/2                    Symbol: 4+ (0,1/2,0) 1/4,y,1/4
 => SYMM(187): z,-y+1/2,x+1/2                    Symbol: 2 (1/4,0,1/4) x,1/4,x+1/4
 => SYMM(188): -z,y+1/2,x+1/2                    Symbol: 4- (0,1/2,0) -1/4,y,1/4
 => SYMM(189): -x,-z+1/2,-y+1/2                  Symbol: 2 0,y,-y+1/2
 => SYMM(190): -x,z+1/2,y+1/2                    Symbol: 2 (0,1/2,1/2) 0,y,y
 => SYMM(191): x,z+1/2,-y+1/2                    Symbol: 4- x,1/2,0
 => SYMM(192): x,-z+1/2,y+1/2                    Symbol: 4+ x,0,1/2

 => Initial parameters ==>
 Atom    Ntyp                  X         Y         Z         B         occ.         in  fin  Spc  Mult
                             B11       B22       B33       B12       B13       B23
 Ce     CE                 0.00000   0.00000   0.00000   0.30188   0.02083           0    0    0    4
                 Codes:    0.00000   0.00000   0.00000  51.00000   0.00000
 O      O                  0.25000   0.25000   0.25000   0.49613   0.04167           0    0    0    8
                 Codes:    0.00000   0.00000   0.00000  61.00000   0.00000

 => It is assumed that THE FIRST GIVEN SITE plus all the other atoms 
    occupying THE SAME POSITION have a total full occupation (no vacancies!)
  (if this is not the case, change the order of atoms to obtain correct values for the content of the unit cell)
    The given occupation factors have been obtained mutiplying m/M by   0.0208
      -> Atom: CE  ,  Chemical element: CE  Atomic Mass:   140.1200
      -> Atom: O   ,  Chemical element: O   Atomic Mass:    15.9994
 => The given value of ATZ is     396561.69 the program has calculated:         688.29
    The value of ATZ given in the input PCR file will be used for quantitative analysis
 => The chemical content of the unit cell is: 
       4.0000 CE   +   8.0019 O      
 => The normalized site occupation numbers in % are: 
     100.0000 Ce     :      100.0240 O        
 => The density (volumic mass) of the compound is:    7.219 g/cm3

 =>-------> PROFILE PARAMETERS FOR PATTERN:  1

 => Overall scale factor:    2115.40    
 => T.O.F. Extinction parameter:   0.0000
 => Overall temperature factor:      0.00000
 => T.O.F. Gaussian variances Sig-2, Sig-1, Sig-0, Sig-Q:      3.57570    83.80400     0.00000     0.00000
 => T.O.F. Isotropic Gaussian strain parameter (G-strain):       0.0000
 => T.O.F. Iso-Gaussian and Aniso-Lor (platelets/needles) Size parameters (G-Size,Ani-LorSiz)  :      0.00000     0.00000
 => T.O.F. Lorentzian FWHM Gam-2, Gam-1, Gam-0:      0.00000     4.84130     0.00000
 => T.O.F. Isotropic Lorentzian strain and size parameters (LStr,LSiz):      0.00000     0.00000
 => Direct cell parameters:    5.4105   5.4105   5.4105  90.0000  90.0000  90.0000
 => Preferred orientation parameters:   0.0000  0.0000
 => T.O.F. Peak shape parameter alpha0,beta0,alpha1,beta1/kappa,alpha-q,beta-Q:      0.00000     0.02545     0.25155     0.02900     0.00000     0.00000
 => Model-dependent Strain parameters s2,s1,s0:      0.00000     0.00000     0.00000


 ==> CODEWORDS FOR PROFILE PARAMETERS of PATTERN#  1

 => Codeword -Overall scale factor:   11.0000    
 => Codeword  - T.O.F. Extinction parameter:   0.0000
 => Codeword  - Overall temperature factor:      0.00000
 => Codewords - T.O.F. Gaussian variances Sig-2, Sig-1, Sig-0, Sig-Q:    191.00000   101.00000     0.00000     0.00000
 => Codewords - T.O.F. Isotropic Gaussian strain parameter (G-strain):       0.0000
 => Codewords - T.O.F. Iso-Gaussian and Aniso-Lor (platelets/needles) Size parameters (G-Size,Ani-LorSize)  :      0.00000     0.00000
 => Codewords - T.O.F. Lorentzian FWHM Gam-2, Gam-1, Gam-0:      0.00000   111.00000     0.00000
 => Codewords - T.O.F. Isotropic Lorentzian strain and size parameters (LStr,LSiz):      0.00000     0.00000
 => Codewords - Direct cell parameters:    0.0000   0.0000   0.0000   0.0000   0.0000   0.0000
 => Codewords - Preferred orientation parameters:   0.0000  0.0000
 => Codewords - T.O.F. Peak shape parameter alpha0,beta0,alpha1,beta1/kappa,alpha-q,beta-Q:      0.00000   171.00000   131.00000   181.00000     0.00000     0.00000
=> Codewords - Model-dependent Strain parameters s2,s1,s0:      0.00000     0.00000     0.00000


 => Cell constraints according to Laue symmetry: m-3m 

        Metric information:
        -------------------

 => Direct cell parameters:

         a =       5.4105      b =       5.4105      c =       5.4105
     alpha =       90.000   beta =       90.000  gamma =       90.000
                        Direct Cell Volume =     158.3839

 => Reciprocal cell parameters:

         a*=     0.184826      b*=     0.184826      c*=     0.184826
     alpha*=       90.000   beta*=       90.000  gamma*=       90.000
                    Reciprocal Cell Volume =   0.00631377

 => Direct and Reciprocal Metric Tensors:

                   GD                                       GR
     29.2735      0.0000      0.0000          0.034161    0.000000    0.000000
      0.0000     29.2735      0.0000          0.000000    0.034161    0.000000
      0.0000      0.0000     29.2735          0.000000    0.000000    0.034161

 =>  Cartesian frame: x // a; z is along c*; y is within the ab-plane   

     Crystal_to_Orthonormal_Matrix              Orthonormal_to_Crystal Matrix
              Cr_Orth_cel                               Orth_Cr_cel  
      5.4105      0.0000      0.0000          0.184826   -0.000000   -0.000000
      0.0000      5.4105      0.0000          0.000000    0.184826   -0.000000
      0.0000      0.0000      5.4105          0.000000    0.000000    0.184826

     Busing-Levy B-matrix: Hc=B.H            Inverse of the Busing-Levy B-matrix
                BL_M                                      BL_Minv  
    0.184826    0.000000    0.000000            5.4105     -0.0000     -0.0000
    0.000000    0.184826   -0.000000            0.0000      5.4105      0.0000
    0.000000    0.000000    0.184826            0.0000      0.0000      5.4105

 => Laue symmetry m-3m  will be used to generate HKL for pattern#   1
 => Reflections generated between S(1/d)min:  0.2411 A-1 and S(1/d)max:  2.6487 A-1
 =>                                    dmax:  4.1472 A   and      dmin:  0.3775 A
 => The number of reflections generated is:    110
 => The max. scatt. variable (gen.ref.) is:     19400.1875
 => Scattering coefficients from internal table

 => Scattering lengths:

 CE     0.4840
 O      0.5803

     --------------------------------------------------------------
      SYMBOLIC NAMES AND INITIAL VALUES OF PARAMETERS TO BE VARIED:
     --------------------------------------------------------------

      ->  Parameter number    1   -> Symbolic Name:                                     Scale_ph1_pat1     2115.4009    
      ->  Parameter number    2   -> Symbolic Name:                                         Bck_0_pat1     2181.0259    
      ->  Parameter number    3   -> Symbolic Name:                                         Bck_1_pat1     221.44000    
      ->  Parameter number    4   -> Symbolic Name:                                         Bck_2_pat1     376.99301    
      ->  Parameter number    5   -> Symbolic Name:                                        Biso_Ce_ph1    0.30188000    
      ->  Parameter number    6   -> Symbolic Name:                                         Biso_O_ph1    0.49612999    
      ->  Parameter number    7   -> Symbolic Name:                                  TOF_Abs1_ph1_pat1    0.28000001E-03
      ->  Parameter number    8   -> Symbolic Name:                                         Bck_3_pat1    -1931.5260    
      ->  Parameter number    9   -> Symbolic Name:                                         Bck_4_pat1     1965.9370    
      ->  Parameter number   10   -> Symbolic Name:                                     Sig-1_ph1_pat1     83.804001    
      ->  Parameter number   11   -> Symbolic Name:                                     Gam-1_ph1_pat1     4.8413000    
      ->  Parameter number   12   -> Symbolic Name:                                         Bck_5_pat1    -588.85999    
      ->  Parameter number   13   -> Symbolic Name:                                    Alpha1_ph1_pat1    0.25154501    
      ->  Parameter number   14   -> Symbolic Name:                                          Zero_pat1     3.0521801    
      ->  Parameter number   15   -> Symbolic Name:                                          Dtt1_pat1     4677.9297    
      ->  Parameter number   16   -> Symbolic Name:                                          Dtt2_pat1     1.7623800    
      ->  Parameter number   17   -> Symbolic Name:                                     Beta0_ph1_pat1    0.25455000E-01
      ->  Parameter number   18   -> Symbolic Name:                                     Beta1_ph1_pat1    0.29004000E-01
      ->  Parameter number   19   -> Symbolic Name:                                     Sig-2_ph1_pat1     3.5757000    
  
 
 => No optimization for routine tasks
 ++++++++++++++++++++++++++++++++++++++++++++++++++++++++++++++++++++++++++++++++++++++++++++++++++++++++++++++++++++++++++++++++++++

 => CYCLE No.:    1
 ------------------------------------------------------------------------------------------------------------------------------------
 => Phase  1 Name: LaMnO3
 ------------------------------------------------------------------------------------------------------------------------------------
 => New parameters, shifts, and standard deviations

 Atom        x       dx      sx       y       dy      sy       z       dz      sz       B       dB      sB      occ.    docc.   socc.

 Ce       0.00000 0.00000 0.00000  0.00000 0.00000 0.00000  0.00000 0.00000 0.00000  0.30159-0.00029 0.01357  0.02083 0.00000 0.00000
 O        0.25000 0.00000 0.00000  0.25000 0.00000 0.00000  0.25000 0.00000 0.00000  0.49641 0.00028 0.01121  0.04167 0.00000 0.00000

 ==> PROFILE PARAMETERS FOR PATTERN#  1

 => Overall scale factor       :   2115.273681641    -0.127098590    27.342756271
 => T.O.F. Extinction parameter:     0.000000    0.000000    0.000000
 => Overall temperature  factor:     0.000000    0.000000    0.000000
 => T.O.F. Gaussian variances Sig-2, Sig-1, Sig-0: 
         3.575131   -0.000569    0.639118
        83.808792    0.004790    3.710529
         0.000000    0.000000    0.000000

 => T.O.F. Gaussian variance Sig-Q:     0.000000    0.000000    0.000000
 => T.O.F. Isotropic Gaussian strain parameter (G-strain)::      0.00000     0.00000     0.00000
 => T.O.F. Isotropic Gaussian  Size  parameter (G-size)  ::      0.00000     0.00000     0.00000
 => T.O.F. Anisotropic Lorentzian  Size  parameter (Ani-LorSize)  ::      0.00000     0.00000     0.00000
 => T.O.F. Lorentzian FWHM Gam-2, Gam-1, Gam-0: 
         0.000000    0.000000    0.000000
         4.840722   -0.000578    0.249172
         0.000000    0.000000    0.000000

 => T.O.F. Isotropic Lorentzian strain and size parameters (LStr,LSiz): 
         0.000000    0.000000    0.000000
         0.000000    0.000000    0.000000

 => Model-dependent Strain parameters s2,s1,s0: 
         0.000000    0.000000    0.000000
         0.000000    0.000000    0.000000
         0.000000    0.000000    0.000000

 => Direct cell parameters: 
        5.410495    0.000000    0.000000
        5.410495    0.000000    0.000000
        5.410495    0.000000    0.000000
       90.000000    0.000000    0.000000
       90.000000    0.000000    0.000000
       90.000000    0.000000    0.000000

 => Preferred orientation parameters: 
         0.000000    0.000000    0.000000
         0.000000    0.000000    0.000000

 => T.O.F. Peak shape parameter a0,b0,a1,b1/kappa: 
        0.000000    0.000000    0.000000
        0.025455   -0.000000    0.000247
        0.251559    0.000014    0.031921
        0.029005    0.000001    0.000649

 => Absorption parameters: 
       0.000288  0.000008  0.002678
       0.000000  0.000000  0.000000

 ==> GLOBAL PARAMETERS FOR PATTERN#  1


 => Zero-point:     3.0518   -0.0004    0.2350
 => Background Polynomial Parameters ==>
       2181.0    -0.11090E-02  7.7198    
       221.42    -0.24603E-01  24.988    
       376.64    -0.35368      71.851    
      -1931.7    -0.16392      62.628    
       1965.9    -0.16269E-02  129.94    
      -588.87    -0.14905E-01  67.869    

 => T.O.F.- dtt1       (    TOFo=dtt1*dsp     ):   4677.93      0.00      0.60
 => T.O.F.- dtt2       (TOF=TOFo+dtt2*dsp*dsp ):      1.76     -0.00      0.17
 => T.O.F.- dtt_1OverD (TOF=TOF+dtt_1overD/dsp):      0.00      0.00      0.00

 ==> RELIABILITY FACTORS WITH ALL NON-EXCLUDED POINTS FOR PATTERN:  1

 => R-Factors:   4.43      5.29     Chi2:  3.88     DW-Stat.:  0.5239   Patt#:  1
 => Expected :            2.69                                1.8856
 => Deviance : 0.322E+05     Dev*:   14.54    
 => GoF-index:  2.0         Sqrt(Residual/N)
 => N-P+C:  2217

 =>    SumYdif       SumYobs      SumYcal      SumwYobsSQ     Residual    Condition
     0.4038E+06    0.9118E+07    0.9098E+07    0.3069E+07     8594.        0.3751E+13


 => Conventional Rietveld Rp,Rwp,Re and Chi2:   11.1      9.24      4.69      3.876    
 => (Values obtained using Ynet, but true sigma(y))
 =>  SumYnet, Sum(w Ynet**2):     0.3653E+07    0.1006E+07


 ==> RELIABILITY FACTORS FOR POINTS WITH BRAGG CONTRIBUTIONS FOR PATTERN:  1

 => R-Factors:   4.32      5.28     Chi2:  4.74     DW-Stat.:  0.5823   Patt#:
 => Expected :            2.43                                1.8700
 => Deviance : 0.260E+05     Dev*:   15.92    
 => GoF-index:  2.2         Sqrt(Residual/N)
 => N-P+C:  1632

 =>    SumYdif       SumYobs      SumYcal      SumwYobsSQ     Residual    Condition
     0.3363E+06    0.7791E+07    0.7780E+07    0.2770E+07     7733.        0.3751E+13


 => Conventional Rietveld Rp,Rwp,Re and Chi2:   9.23      8.77      4.03      4.738    
 => (Values obtained using Ynet, but true sigma(y))
 =>  SumYnet, Sum(w Ynet**2):     0.3645E+07    0.1005E+07


 => Global user-weigthed Chi2 (Bragg contrib.):   4.74    

 => ---------> Pattern#  1
 => Phase:  1
 =>    Bragg R-factor:  1.82    
 =>    RF-factor     :  3.31    


   Standard deviations have to be multiplied by: 2.6161
   (correlated residuals) See references:
  -J.F.Berar & P.Lelann, J. Appl. Cryst. 24, 1-5 (1991) 
  -J.F.Berar, Acc. in Pow. Diff. II,NIST Sp.Pub. 846, 63(1992) 

 ++++++++++++++++++++++++++++++++++++++++++++++++++++++++++++++++++++++++++++++++++++++++++++++++++++++++++++++++++++++++++++++++++++

 => CYCLE No.:    1
 =>  Convergence reached at this CYCLE !!!!
 =>  Parameter shifts set to zero
 ------------------------------------------------------------------------------------------------------------------------------------
 => Phase  1 Name: LaMnO3
 ------------------------------------------------------------------------------------------------------------------------------------
 => New parameters, shifts, and standard deviations

 Atom        x       dx      sx       y       dy      sy       z       dz      sz       B       dB      sB      occ.    docc.   socc.

 Ce       0.00000 0.00000 0.00000  0.00000 0.00000 0.00000  0.00000 0.00000 0.00000  0.30159 0.00000 0.01357  0.02083 0.00000 0.00000
 O        0.25000 0.00000 0.00000  0.25000 0.00000 0.00000  0.25000 0.00000 0.00000  0.49641 0.00000 0.01121  0.04167 0.00000 0.00000

 ==> PROFILE PARAMETERS FOR PATTERN#  1

 => Overall scale factor       :   2115.273681641     0.000000000    27.342756271
 => T.O.F. Extinction parameter:     0.000000    0.000000    0.000000
 => Overall temperature  factor:     0.000000    0.000000    0.000000
 => T.O.F. Gaussian variances Sig-2, Sig-1, Sig-0: 
         3.575131    0.000000    0.639118
        83.808792    0.000000    3.710529
         0.000000    0.000000    0.000000

 => T.O.F. Gaussian variance Sig-Q:     0.000000    0.000000    0.000000
 => T.O.F. Isotropic Gaussian strain parameter (G-strain)::      0.00000     0.00000     0.00000
 => T.O.F. Isotropic Gaussian  Size  parameter (G-size)  ::      0.00000     0.00000     0.00000
 => T.O.F. Anisotropic Lorentzian  Size  parameter (Ani-LorSize)  ::      0.00000     0.00000     0.00000
 => T.O.F. Lorentzian FWHM Gam-2, Gam-1, Gam-0: 
         0.000000    0.000000    0.000000
         4.840722    0.000000    0.249172
         0.000000    0.000000    0.000000

 => T.O.F. Isotropic Lorentzian strain and size parameters (LStr,LSiz): 
         0.000000    0.000000    0.000000
         0.000000    0.000000    0.000000

 => Model-dependent Strain parameters s2,s1,s0: 
         0.000000    0.000000    0.000000
         0.000000    0.000000    0.000000
         0.000000    0.000000    0.000000

 => Direct cell parameters: 
        5.410495    0.000000    0.000000
        5.410495    0.000000    0.000000
        5.410495    0.000000    0.000000
       90.000000    0.000000    0.000000
       90.000000    0.000000    0.000000
       90.000000    0.000000    0.000000

 => Preferred orientation parameters: 
         0.000000    0.000000    0.000000
         0.000000    0.000000    0.000000

 => T.O.F. Peak shape parameter a0,b0,a1,b1/kappa: 
        0.000000    0.000000    0.000000
        0.025455    0.000000    0.000247
        0.251559    0.000000    0.031921
        0.029005    0.000000    0.000649

 => Absorption parameters: 
       0.000288  0.000000  0.002678
       0.000000  0.000000  0.000000

 ==> GLOBAL PARAMETERS FOR PATTERN#  1


 => Zero-point:     3.0518    0.0000    0.2350
 => Background Polynomial Parameters ==>
       2181.0      0.0000      7.7198    
       221.42      0.0000      24.988    
       376.64      0.0000      71.851    
      -1931.7      0.0000      62.628    
       1965.9      0.0000      129.94    
      -588.87      0.0000      67.869    

 => T.O.F.- dtt1       (    TOFo=dtt1*dsp     ):   4677.93      0.00      0.60
 => T.O.F.- dtt2       (TOF=TOFo+dtt2*dsp*dsp ):      1.76      0.00      0.17
 => T.O.F.- dtt_1OverD (TOF=TOF+dtt_1overD/dsp):      0.00      0.00      0.00

 ==> RELIABILITY FACTORS WITH ALL NON-EXCLUDED POINTS FOR PATTERN:  1
