Repository: enhantica/edi

<p>
  <picture>
    <!-- light mode logo -->
    <source media='(prefers-color-scheme: light)' srcset='https://raw.githubusercontent.com/easyscience/assets-branding/refs/heads/master/easydiffraction/logos/light.svg'>
    <!-- dark mode logo -->
    <source media='(prefers-color-scheme: dark)' srcset='https://raw.githubusercontent.com/easyscience/assets-branding/refs/heads/master/easydiffraction/logos/dark.svg'>
    <!-- default logo == light mode logo -->
  </picture>
**EasyDiffraction** is software for calculating diffraction patterns
from a structural model and fitting its parameters to measured
data, for powder and single-crystal neutron and X-ray diffraction.

File: knowledge/fitting/fullprof/pd-neut-tof_duplex-beer_pseudo-voigt/full-fit.out
  
 =>         **********************************************************
 =>         ** PROGRAM FullProf.2k (Version 8.40 - Feb2026-ILL JRC) **
 =>         **********************************************************
 =>                        M U L T I -- P A T T E R N
 =>             Rietveld, Profile Matching & Integrated Intensity
 =>                  Refinement of X-ray and/or Neutron Data
 =>                      (Multi_Pattern: Linux-version)
  
  ==> Give the code of the files (xx for xx.pcr):   
 => START Date:05/10/2026  Time => 15:59:21.698
 => Reading control file *.PCR ... duplex_mode6-IRF
 => Reading intensity file of pattern  1  Duplex_in_HR_for_IRF_S2.dat
 => Reading intensity file of pattern  2  Duplex_in_HR_for_IRF_N2.dat
 => Generating reflections for pattern:       1
 =>                       Phase number:       1
 => Generating reflections for pattern:       2
 =>                       Phase number:       1
 => Generating reflections for pattern:       1
 =>                       Phase number:       2
 => Generating reflections for pattern:       2
 =>                       Phase number:       2
 => end of preliminary calculations !
  
    ===================>>> CYCLE:       1
  
 => Control file *.pcr: duplex_mode6-IRF
 => Pattern:   1  Duplex_in_HR_for_IRF_S2
 => Pattern:   2  Duplex_in_HR_for_IRF_N2
 => Ordering reflections contributing to each point for pattern:       1
 => Ordering reflections contributing to each point for pattern:       2
 => Calculation of Yi for all points + Normal Matrix & Vector...
 => Calculation for pattern:       1
 => Calculation for pattern:       2
 =>  Solving L.S. equations...
 => Writing results for cycle       1
 => R-Factors:   5.17      7.20     Chi2:  14.1     DW-Stat.:  0.3292   Patt#:  1
 => Expected :            1.92                                1.9095
 => Conventional Rietveld R-factors for Pattern:       1
 => Rp:  5.53     Rwp:  7.56     Rexp:    2.01                        Chi2:  14.1
 => R-Factors:   4.80      7.06     Chi2:  13.5     DW-Stat.:  0.3498   Patt#:  2
 => Expected :            1.92                                1.9095
 => Conventional Rietveld R-factors for Pattern:       2
 => Rp:  5.14     Rwp:  7.42     Rexp:    2.02                        Chi2:  13.5
    => Global user-weigthed Chi2 (Bragg contrib.):   24.58
    => ---------> Pattern#       1
    => Phase:       1
    =>    Bragg R-factor:   4.329
    =>    RF-factor     :   4.458
    => Phase:       2
    =>    Bragg R-factor:   2.712
    =>    RF-factor     :   4.389
    => ---------> Pattern#       2
    => Phase:       1
    =>    Bragg R-factor:   4.269
    =>    RF-factor     :   5.272
    => Phase:       2
    =>    Bragg R-factor:   2.097
    =>    RF-factor     :   3.858
  
 => Convergence reached at this CYCLE !!!!: CYCLE No.       1
 => R-Factors:   5.17      7.20     Chi2:  14.1     DW-Stat.:  0.3292   Patt#:  1
 => Expected :            1.92                                1.9095
 => Conventional Rietveld R-factors for Pattern:       1
 => Rp:  5.53     Rwp:  7.56     Rexp:    2.01                        Chi2:  14.1
 => R-Factors:   4.80      7.06     Chi2:  13.5     DW-Stat.:  0.3498   Patt#:  2
 => Expected :            1.92                                1.9095
 => Conventional Rietveld R-factors for Pattern:       2
 => Rp:  5.14     Rwp:  7.42     Rexp:    2.02                        Chi2:  13.5
    => Global user-weigthed Chi2 (Bragg contrib.):   27.03
    => ---------> Pattern#       1
    => Phase:       1
    =>    Bragg R-factor:   4.329
    =>    RF-factor     :   4.458
    => Phase:       2
    =>    Bragg R-factor:   2.712
    =>    RF-factor     :   4.389
    => ---------> Pattern#       2
    => Phase:       1
    =>    Bragg R-factor:   4.269
    =>    RF-factor     :   5.272
    => Phase:       2
    =>    Bragg R-factor:   2.097
    =>    RF-factor     :   3.858
 => Normal end, final calculations and writing...
 => Contribution to Yi for phase:       1
 => Contribution to Yi for phase:       2
 => Contribution to Yi for phase:       1
 => Contribution to Yi for phase:       2
  
  
 =>               CPU Time:     0.984 seconds
 =>                             0.016 minutes
  
 => END   Date:05/10/2026  Time => 15:59:22.674
  
 => Data Files :
 =>             - Duplex_in_HR_for_IRF_S2.dat
 =>             - Duplex_in_HR_for_IRF_N2.dat
 => PCR  File  : duplex_mode6-IRF
 => Do you want to continue (<cr>=N)? 
         (s:same, a:another problem):  => END

File: knowledge/fitting/fullprof/pd-neut-cwl_cosio-d20_biso-tied/full-fit.out (part 2 of 3)
 => for lattice constants and propagation vectors:  1.00
 => EPS-value for convergence:    0.0
 => Background ==> 
    Position   Intensity
 ==> RELIABILITY FACTORS FOR POINTS WITH BRAGG CONTRIBUTIONS FOR PATTERN:  1

 => R-Factors:   3.36      4.74     Chi2:  5.07     DW-Stat.:  1.0584   Patt#:
 => Expected :            2.11                                1.8895
 => Deviance : 0.150E+04     Dev*:   1.162    
 => GoF-index:  2.2         Sqrt(Residual/N)
 => N-P+C:  1292

 =>    SumYdif       SumYobs      SumYcal      SumwYobsSQ     Residual    Condition
     0.2367E+05    0.7045E+06    0.7028E+06    0.2909E+07     6546.        0.6718E+16


 => Conventional Rietveld Rp,Rwp,Re and Chi2:   15.8      14.8      6.55      5.067    
 => (Values obtained using Ynet, but true sigma(y))
 =>  SumYnet, Sum(w Ynet**2):     0.1496E+06    0.3007E+06


 => Global user-weigthed Chi2 (Bragg contrib.):   5.07    

 => ---------> Pattern#  1
 => Phase:  1
 =>    Bragg R-factor:  8.60    
 =>    RF-factor     :  7.27    
 ++++++++++++++++++++++++++++++++++++++++++++++++++++++++++++++++++++++++++++++++++++++++++++++++++++++++++++++++++++++++++++++++++++

 => CYCLE No.:    5
 ------------------------------------------------------------------------------------------------------------------------------------
 => Phase  1 Name: CoSiO
 ------------------------------------------------------------------------------------------------------------------------------------
 => New parameters, shifts, and standard deviations

 Atom        x       dx      sx       y       dy      sy       z       dz      sz       B       dB      sB      occ.    docc.   socc.

 Co1      0.00000 0.00000 0.00000  0.00000 0.00000 0.00000  0.00000 0.00000 0.00000  0.68008-0.00747 0.10069  0.50000 0.00000 0.00000
 Co2      0.28094-0.00004 0.00084  0.25000 0.00000 0.00000  0.98241 0.00001 0.00183  0.68008-0.00747 0.10069  0.50000 0.00000 0.00000
 Si       0.09411-0.00000 0.00049  0.25000 0.00000 0.00000  0.42981-0.00000 0.00100  0.66782-0.00020 0.07999  0.50000 0.00000 0.00000
 O1       0.09067-0.00001 0.00038  0.25000 0.00000 0.00000  0.76959-0.00000 0.00082  1.11416 0.00021 0.07517  0.50000 0.00000 0.00000
 O2       0.44876 0.00000 0.00033  0.25000 0.00000 0.00000  0.21563 0.00000 0.00087  1.10706-0.00010 0.07485  0.50000 0.00000 0.00000
 O3       0.16404-0.00000 0.00028  0.03218-0.00001 0.00043  0.28000-0.00000 0.00063  1.32374 0.00011 0.06407  1.00000 0.00000 0.00000

 ==> PROFILE PARAMETERS FOR PATTERN#  1

 => Overall scale factor:      1.294625759     0.000029657     0.013731717
 => Eta(p-Voigt) or m(Pearson VII):   0.000000  0.000000  0.000000
 => Overall tem. factor:     0.000000    0.000000    0.000000
 => Halfwidth parameters: 
         0.231541   -0.000065    0.008023
        -0.517285    0.000104    0.017345
         0.376258   -0.000049    0.010908
 => Cell parameters: 
       10.335904    0.000007    0.000154
        6.029709    0.000001    0.000090
        4.797577    0.000000    0.000071
       90.000000    0.000000    0.000000
       90.000000    0.000000    0.000000
       90.000000    0.000000    0.000000
 => Preferred orientation: 
         0.000000    0.000000    0.000000
         0.000000    0.000000    0.000000
 => Asymmetry parameters: 
         0.000000    0.000000    0.000000
         0.000000    0.000000    0.000000
         0.000000    0.000000    0.000000
         0.000000    0.000000    0.000000
 => X and Y parameters: 
         0.000000    0.000000    0.000000
         0.011073   -0.000070    0.005318
 => Strain parameters: 
         0.000000    0.000000    0.000000
         0.000000    0.000000    0.000000
         0.000000    0.000000    0.000000
 => Size   parameters (G,L): 
         0.000000    0.000000    0.000000
         0.000000    0.000000    0.000000
 => Further shape parameters (S_L and D_L): 
       0.000000  0.000000  0.000000
       0.000000  0.000000  0.000000

 ==> GLOBAL PARAMETERS FOR PATTERN#  1


 => Zero-point:     0.2905    0.0000    0.0023
 => Background Parameters (linear interpolation)  ==>
         620.149      -0.643465        8.58903    
         586.050      -0.538804E-02    11.8642    
         582.720      -0.242645E-01    11.3785    
         561.633       0.104460E-03    10.8304    
         539.584      -0.126726E-02    7.43333    
         510.581       0.130601E-02    4.24830    
         472.460      -0.102087E-01    3.92311    
         461.517      -0.138173E-01    2.97649    
         473.156       0.130123E-02    2.74957    
         459.752       0.213901E-02    2.50847    
         448.821       0.494522E-02    2.71165    
         395.808      -0.107199E-02    2.51875    
         318.816       0.387792E-02    2.42156    
         266.632       0.163508E-01    3.45862    

 => Cos(2theta)-shift parameter :   0.0000  0.0000  0.0000
 => Sin(2theta)-shift parameter :   0.0000  0.0000  0.0000

 ==> RELIABILITY FACTORS WITH ALL NON-EXCLUDED POINTS FOR PATTERN:  1

 => R-Factors:   3.26      4.62     Chi2:  4.81     DW-Stat.:  1.0455   Patt#:  1
 => Expected :            2.11                                1.8911
 => Deviance : 0.152E+04     Dev*:   1.103    
 => GoF-index:  2.2         Sqrt(Residual/N)
 => N-P+C:  1379

 =>    SumYdif       SumYobs      SumYcal      SumwYobsSQ     Residual    Condition
     0.2448E+05    0.7521E+06    0.7503E+06    0.3100E+07     6628.        0.6751E+16


 => Conventional Rietveld Rp,Rwp,Re and Chi2:   16.4      14.8      6.77      4.806    
 => (Values obtained using Ynet, but true sigma(y))
 =>  SumYnet, Sum(w Ynet**2):     0.1496E+06    0.3008E+06


 ==> RELIABILITY FACTORS FOR POINTS WITH BRAGG CONTRIBUTIONS FOR PATTERN:  1

 => R-Factors:   3.36      4.74     Chi2:  5.07     DW-Stat.:  1.0588   Patt#:
 => Expected :            2.11                                1.8895
 => Deviance : 0.150E+04     Dev*:   1.161    
 => GoF-index:  2.2         Sqrt(Residual/N)
 => N-P+C:  1292

 =>    SumYdif       SumYobs      SumYcal      SumwYobsSQ     Residual    Condition
     0.2367E+05    0.7045E+06    0.7028E+06    0.2909E+07     6545.        0.6751E+16


 => Conventional Rietveld Rp,Rwp,Re and Chi2:   15.8      14.8      6.55      5.066    
 => (Values obtained using Ynet, but true sigma(y))
 =>  SumYnet, Sum(w Ynet**2):     0.1496E+06    0.3007E+06


 => Global user-weigthed Chi2 (Bragg contrib.):   5.07    

 => ---------> Pattern#  1
 => Phase:  1
 =>    Bragg R-factor:  8.59    
 =>    RF-factor     :  7.28    
 ++++++++++++++++++++++++++++++++++++++++++++++++++++++++++++++++++++++++++++++++++++++++++++++++++++++++++++++++++++++++++++++++++++

 => CYCLE No.:    6
 ------------------------------------------------------------------------------------------------------------------------------------
 => Phase  1 Name: CoSiO
 ------------------------------------------------------------------------------------------------------------------------------------
 => New parameters, shifts, and standard deviations

 Atom        x       dx      sx       y       dy      sy       z       dz      sz       B       dB      sB      occ.    docc.   socc.

 Co1      0.00000 0.00000 0.00000  0.00000 0.00000 0.00000  0.00000 0.00000 0.00000  0.67651-0.00358 0.10048  0.50000 0.00000 0.00000
 Co2      0.28092-0.00002 0.00084  0.25000 0.00000 0.00000  0.98241 0.00000 0.00183  0.67651-0.00358 0.10048  0.50000 0.00000 0.00000
 Si       0.09411-0.00000 0.00049  0.25000 0.00000 0.00000  0.42981-0.00000 0.00099  0.66774-0.00008 0.07996  0.50000 0.00000 0.00000
 O1       0.09066-0.00000 0.00038  0.25000 0.00000 0.00000  0.76959-0.00000 0.00082  1.11422 0.00007 0.07514  0.50000 0.00000 0.00000
 O2       0.44876 0.00000 0.00033  0.25000 0.00000 0.00000  0.21563 0.00000 0.00087  1.10696-0.00010 0.07484  0.50000 0.00000 0.00000
 O3       0.16404-0.00000 0.00028  0.03218-0.00000 0.00043  0.28000-0.00000 0.00063  1.32382 0.00009 0.06405  1.00000 0.00000 0.00000

 ==> PROFILE PARAMETERS FOR PATTERN#  1

 => Overall scale factor:      1.294643283     0.000017473     0.013728003
 => Eta(p-Voigt) or m(Pearson VII):   0.000000  0.000000  0.000000
 => Overall tem. factor:     0.000000    0.000000    0.000000
 => Halfwidth parameters: 
         0.231505   -0.000037    0.008015
        -0.517266    0.000019    0.017331
         0.376253   -0.000005    0.010899
 => Cell parameters: 
       10.335907    0.000003    0.000154
        6.029710    0.000001    0.000090
        4.797577    0.000000    0.000071
       90.000000    0.000000    0.000000
       90.000000    0.000000    0.000000
       90.000000    0.000000    0.000000
 => Preferred orientation: 
         0.000000    0.000000    0.000000
         0.000000    0.000000    0.000000
 => Asymmetry parameters: 
         0.000000    0.000000    0.000000
         0.000000    0.000000    0.000000
         0.000000    0.000000    0.000000
         0.000000    0.000000    0.000000
 => X and Y parameters: 
         0.000000    0.000000    0.000000
         0.011035   -0.000038    0.005314
 => Strain parameters: 
         0.000000    0.000000    0.000000
         0.000000    0.000000    0.000000
         0.000000    0.000000    0.000000
 => Size   parameters (G,L): 
         0.000000    0.000000    0.000000
         0.000000    0.000000    0.000000
 => Further shape parameters (S_L and D_L): 
       0.000000  0.000000  0.000000
       0.000000  0.000000  0.000000

 ==> GLOBAL PARAMETERS FOR PATTERN#  1


 => Zero-point:     0.2905   -0.0000    0.0023
 => Background Parameters (linear interpolation)  ==>
         619.744      -0.404759        8.58872    
         586.106       0.563606E-01    11.8637    
         582.703      -0.163949E-01    11.3781    
         561.637       0.415602E-02    10.8300    
         539.584      -0.642329E-03    7.43306    
         510.582       0.414859E-03    4.24813    
         472.454      -0.558932E-02    3.92289    
         461.510      -0.713583E-02    2.97635    
         473.157       0.997224E-03    2.74928    
         459.753       0.428711E-03    2.50833    
         448.824       0.277959E-02    2.71129    
         395.807      -0.976425E-03    2.51879    
         318.817       0.905888E-03    2.42169    
         266.638       0.583445E-02    3.45809    

 => Cos(2theta)-shift parameter :   0.0000  0.0000  0.0000
 => Sin(2theta)-shift parameter :   0.0000  0.0000  0.0000

 ==> RELIABILITY FACTORS WITH ALL NON-EXCLUDED POINTS FOR PATTERN:  1

 => R-Factors:   3.26      4.62     Chi2:  4.81     DW-Stat.:  1.0457   Patt#:  1
 => Expected :            2.11                                1.8911
 => Deviance : 0.152E+04     Dev*:   1.103    
 => GoF-index:  2.2         Sqrt(Residual/N)
 => N-P+C:  1379

 =>    SumYdif       SumYobs      SumYcal      SumwYobsSQ     Residual    Condition
     0.2448E+05    0.7521E+06    0.7504E+06    0.3100E+07     6627.        0.6761E+16


 => Conventional Rietveld Rp,Rwp,Re and Chi2:   16.4      14.8      6.77      4.806    
 => (Values obtained using Ynet, but true sigma(y))
 =>  SumYnet, Sum(w Ynet**2):     0.1496E+06    0.3008E+06


 ==> RELIABILITY FACTORS FOR POINTS WITH BRAGG CONTRIBUTIONS FOR PATTERN:  1

 => R-Factors:   3.36      4.74     Chi2:  5.07     DW-Stat.:  1.0590   Patt#:
 => Expected :            2.11                                1.8895
 => Deviance : 0.150E+04     Dev*:   1.161    
 => GoF-index:  2.2         Sqrt(Residual/N)
 => N-P+C:  1292

 =>    SumYdif       SumYobs      SumYcal      SumwYobsSQ     Residual    Condition
     0.2367E+05    0.7045E+06    0.7029E+06    0.2909E+07     6544.        0.6761E+16


 => Conventional Rietveld Rp,Rwp,Re and Chi2:   15.8      14.8      6.55      5.065    
 => (Values obtained using Ynet, but true sigma(y))
 =>  SumYnet, Sum(w Ynet**2):     0.1496E+06    0.3007E+06


 => Global user-weigthed Chi2 (Bragg contrib.):   5.07    

 => ---------> Pattern#  1
 => Phase:  1
 =>    Bragg R-factor:  8.59    
 =>    RF-factor     :  7.28    
 ++++++++++++++++++++++++++++++++++++++++++++++++++++++++++++++++++++++++++++++++++++++++++++++++++++++++++++++++++++++++++++++++++++

 => CYCLE No.:    7
 ------------------------------------------------------------------------------------------------------------------------------------
 => Phase  1 Name: CoSiO
 ------------------------------------------------------------------------------------------------------------------------------------
 => New parameters, shifts, and standard deviations

 Atom        x       dx      sx       y       dy      sy       z       dz      sz       B       dB      sB      occ.    docc.   socc.

 Co1      0.00000 0.00000 0.00000  0.00000 0.00000 0.00000  0.00000 0.00000 0.00000  0.67482-0.00169 0.10038  0.50000 0.00000 0.00000
 Co2      0.28091-0.00001 0.00084  0.25000 0.00000 0.00000  0.98241 0.00000 0.00182  0.67482-0.00169 0.10038  0.50000 0.00000 0.00000
 Si       0.09411-0.00000 0.00049  0.25000 0.00000 0.00000  0.42981-0.00000 0.00099  0.66772-0.00002 0.07994  0.50000 0.00000 0.00000
 O1       0.09066-0.00000 0.00038  0.25000 0.00000 0.00000  0.76958-0.00000 0.00082  1.11429 0.00007 0.07513  0.50000 0.00000 0.00000
 O2       0.44876 0.00000 0.00033  0.25000 0.00000 0.00000  0.21563 0.00000 0.00087  1.10690-0.00006 0.07483  0.50000 0.00000 0.00000
 O3       0.16404-0.00000 0.00028  0.03218-0.00000 0.00043  0.28000 0.00000 0.00063  1.32385 0.00003 0.06403  1.00000 0.00000 0.00000

 ==> PROFILE PARAMETERS FOR PATTERN#  1

 => Overall scale factor:      1.294662714     0.000019464     0.013726092
 => Eta(p-Voigt) or m(Pearson VII):   0.000000  0.000000  0.000000
 => Overall tem. factor:     0.000000    0.000000    0.000000
 => Halfwidth parameters: 
         0.231459   -0.000045    0.008012
        -0.517244    0.000023    0.017325
         0.376244   -0.000009    0.010897
 => Cell parameters: 
       10.335910    0.000003    0.000154
        6.029711    0.000000    0.000090
        4.797577    0.000000    0.000071
       90.000000    0.000000    0.000000
       90.000000    0.000000    0.000000
       90.000000    0.000000    0.000000
 => Preferred orientation: 
         0.000000    0.000000    0.000000
         0.000000    0.000000    0.000000
 => Asymmetry parameters: 
         0.000000    0.000000    0.000000
         0.000000    0.000000    0.000000
         0.000000    0.000000    0.000000
         0.000000    0.000000    0.000000
 => X and Y parameters: 
         0.000000    0.000000    0.000000
         0.011015   -0.000020    0.005312
 => Strain parameters: 
         0.000000    0.000000    0.000000
         0.000000    0.000000    0.000000
         0.000000    0.000000    0.000000
 => Size   parameters (G,L): 
         0.000000    0.000000    0.000000
         0.000000    0.000000    0.000000
 => Further shape parameters (S_L and D_L): 
       0.000000  0.000000  0.000000
       0.000000  0.000000  0.000000

 ==> GLOBAL PARAMETERS FOR PATTERN#  1


 => Zero-point:     0.2905    0.0000    0.0023
 => Background Parameters (linear interpolation)  ==>
         619.482      -0.262374        8.58875    
         586.151       0.446681E-01    11.8638    
         582.692      -0.118429E-01    11.3781    
         561.640       0.302262E-02    10.8301    
         539.583      -0.459978E-03    7.43309    
         510.582       0.284542E-03    4.24815    
         472.451      -0.305625E-02    3.92287    
         461.507      -0.366388E-02    2.97634    
         473.158       0.726689E-03    2.74916    
         459.753       0.124684E-03    2.50832    
         448.826       0.173093E-02    2.71118    
         395.806      -0.559018E-03    2.51888    
         318.818       0.929426E-03    2.42176    
         266.642       0.386466E-02    3.45783    

 => Cos(2theta)-shift parameter :   0.0000  0.0000  0.0000
 => Sin(2theta)-shift parameter :   0.0000  0.0000  0.0000

 ==> RELIABILITY FACTORS WITH ALL NON-EXCLUDED POINTS FOR PATTERN:  1

 => R-Factors:   3.26      4.62     Chi2:  4.81     DW-Stat.:  1.0458   Patt#:  1
 => Expected :            2.11                                1.8911
 => Deviance : 0.152E+04     Dev*:   1.103    
 => GoF-index:  2.2         Sqrt(Residual/N)
 => N-P+C:  1379

 =>    SumYdif       SumYobs      SumYcal      SumwYobsSQ     Residual    Condition
     0.2448E+05    0.7521E+06    0.7504E+06    0.3100E+07     6627.        0.6768E+16


 => Conventional Rietveld Rp,Rwp,Re and Chi2:   16.4      14.8      6.77      4.806    
 => (Values obtained using Ynet, but true sigma(y))
 =>  SumYnet, Sum(w Ynet**2):     0.1496E+06    0.3008E+06


 ==> RELIABILITY FACTORS FOR POINTS WITH BRAGG CONTRIBUTIONS FOR PATTERN:  1

 => R-Factors:   3.36      4.74     Chi2:  5.07     DW-Stat.:  1.0591   Patt#:
 => Expected :            2.11                                1.8895
 => Deviance : 0.150E+04     Dev*:   1.161    
 => GoF-index:  2.2         Sqrt(Residual/N)
 => N-P+C:  1292

 =>    SumYdif       SumYobs      SumYcal      SumwYobsSQ     Residual    Condition
     0.2367E+05    0.7045E+06    0.7029E+06    0.2909E+07     6544.        0.6768E+16


 => Conventional Rietveld Rp,Rwp,Re and Chi2:   15.8      14.8      6.55      5.065    
 => (Values obtained using Ynet, but true sigma(y))
 =>  SumYnet, Sum(w Ynet**2):     0.1496E+06    0.3007E+06


 => Global user-weigthed Chi2 (Bragg contrib.):   5.07    

 => ---------> Pattern#  1
 => Phase:  1
 =>    Bragg R-factor:  8.59    
 =>    RF-factor     :  7.28    
 ++++++++++++++++++++++++++++++++++++++++++++++++++++++++++++++++++++++++++++++++++++++++++++++++++++++++++++++++++++++++++++++++++++

 => CYCLE No.:    8
 ------------------------------------------------------------------------------------------------------------------------------------
 => Phase  1 Name: CoSiO
 ------------------------------------------------------------------------------------------------------------------------------------
 => New parameters, shifts, and standard deviations

 Atom        x       dx      sx       y       dy      sy       z       dz      sz       B       dB      sB      occ.    docc.   socc.

 Co1      0.00000 0.00000 0.00000  0.00000 0.00000 0.00000  0.00000 0.00000 0.00000  0.67405-0.00077 0.10032  0.50000 0.00000 0.00000
 Co2      0.28090-0.00001 0.00084  0.25000 0.00000 0.00000  0.98242 0.00000 0.00182  0.67405-0.00077 0.10032  0.50000 0.00000 0.00000
 Si       0.09411-0.00000 0.00049  0.25000 0.00000 0.00000  0.42981-0.00000 0.00099  0.66775 0.00003 0.07993  0.50000 0.00000 0.00000
 O1       0.09066-0.00000 0.00038  0.25000 0.00000 0.00000  0.76958-0.00000 0.00082  1.11434 0.00005 0.07511  0.50000 0.00000 0.00000
 O2       0.44876-0.00000 0.00033  0.25000 0.00000 0.00000  0.21563 0.00000 0.00087  1.10689-0.00001 0.07482  0.50000 0.00000 0.00000
 O3       0.16404-0.00000 0.00028  0.03218-0.00000 0.00043  0.28000 0.00000 0.00063  1.32387 0.00002 0.06402  1.00000 0.00000 0.00000

 ==> PROFILE PARAMETERS FOR PATTERN#  1

 => Overall scale factor:      1.294664025     0.000001365     0.013724525
 => Eta(p-Voigt) or m(Pearson VII):   0.000000  0.000000  0.000000
 => Overall tem. factor:     0.000000    0.000000    0.000000
 => Halfwidth parameters: 
         0.231449   -0.000011    0.008008
        -0.517222    0.000022    0.017318
         0.376238   -0.000006    0.010893
 => Cell parameters: 
       10.335913    0.000003    0.000154
        6.029712    0.000001    0.000090
        4.797578    0.000000    0.000071
       90.000000    0.000000    0.000000
       90.000000    0.000000    0.000000
       90.000000    0.000000    0.000000
 => Preferred orientation: 
         0.000000    0.000000    0.000000
         0.000000    0.000000    0.000000
 => Asymmetry parameters: 
         0.000000    0.000000    0.000000
         0.000000    0.000000    0.000000
         0.000000    0.000000    0.000000
         0.000000    0.000000    0.000000
 => X and Y parameters: 
         0.000000    0.000000    0.000000
         0.011003   -0.000012    0.005310
 => Strain parameters: 
         0.000000    0.000000    0.000000
         0.000000    0.000000    0.000000
         0.000000    0.000000    0.000000
 => Size   parameters (G,L): 
         0.000000    0.000000    0.000000
         0.000000    0.000000    0.000000
 => Further shape parameters (S_L and D_L): 
       0.000000  0.000000  0.000000
       0.000000  0.000000  0.000000

 ==> GLOBAL PARAMETERS FOR PATTERN#  1


 => Zero-point:     0.2905    0.0000    0.0023
 => Background Parameters (linear interpolation)  ==>
         619.310      -0.171141        8.58871    
         586.180       0.297033E-01    11.8637    
         582.684      -0.789541E-02    11.3781    
         561.642       0.198213E-02    10.8300    
         539.583      -0.288881E-03    7.43305    
         510.582       0.221833E-03    4.24812    
         472.449      -0.168912E-02    3.92282    
         461.505      -0.192395E-02    2.97631    
         473.158       0.656822E-03    2.74905    
         459.753       0.359202E-03    2.50828    
         448.827       0.109177E-02    2.71106    
         395.806       0.177133E-03    2.51889    
         318.819       0.120190E-02    2.42171    
         266.645       0.366598E-02    3.45761    

 => Cos(2theta)-shift parameter :   0.0000  0.0000  0.0000
 => Sin(2theta)-shift parameter :   0.0000  0.0000  0.0000

 ==> RELIABILITY FACTORS WITH ALL NON-EXCLUDED POINTS FOR PATTERN:  1

 => R-Factors:   3.26      4.62     Chi2:  4.81     DW-Stat.:  1.0459   Patt#:  1
 => Expected :            2.11                                1.8911
 => Deviance : 0.152E+04     Dev*:   1.103    
 => GoF-index:  2.2         Sqrt(Residual/N)
 => N-P+C:  1379

 =>    SumYdif       SumYobs      SumYcal      SumwYobsSQ     Residual    Condition
     0.2448E+05    0.7521E+06    0.7504E+06    0.3100E+07     6627.        0.6774E+16


 => Conventional Rietveld Rp,Rwp,Re and Chi2:   16.4      14.8      6.77      4.806    
 => (Values obtained using Ynet, but true sigma(y))
 =>  SumYnet, Sum(w Ynet**2):     0.1496E+06    0.3008E+06


 ==> RELIABILITY FACTORS FOR POINTS WITH BRAGG CONTRIBUTIONS FOR PATTERN:  1

 => R-Factors:   3.36      4.74     Chi2:  5.07     DW-Stat.:  1.0591   Patt#:
 => Expected :            2.11                                1.8895
 => Deviance : 0.150E+04     Dev*:   1.161    
 => GoF-index:  2.2         Sqrt(Residual/N)
 => N-P+C:  1292

 =>    SumYdif       SumYobs      SumYcal      SumwYobsSQ     Residual    Condition
     0.2367E+05    0.7045E+06    0.7029E+06    0.2909E+07     6544.        0.6774E+16


 => Conventional Rietveld Rp,Rwp,Re and Chi2:   15.8      14.8      6.55      5.065    
 => (Values obtained using Ynet, but true sigma(y))
 =>  SumYnet, Sum(w Ynet**2):     0.1496E+06    0.3007E+06


 => Global user-weigthed Chi2 (Bragg contrib.):   5.07    

 => ---------> Pattern#  1
 => Phase:  1
 =>    Bragg R-factor:  8.59    
 =>    RF-factor     :  7.28    
 ++++++++++++++++++++++++++++++++++++++++++++++++++++++++++++++++++++++++++++++++++++++++++++++++++++++++++++++++++++++++++++++++++++

 => CYCLE No.:    9
 ------------------------------------------------------------------------------------------------------------------------------------
 => Phase  1 Name: CoSiO
 ------------------------------------------------------------------------------------------------------------------------------------
 => New parameters, shifts, and standard deviations

 Atom        x       dx      sx       y       dy      sy       z       dz      sz       B       dB      sB      occ.    docc.   socc.

 Co1      0.00000 0.00000 0.00000  0.00000 0.00000 0.00000  0.00000 0.00000 0.00000  0.67368-0.00037 0.10029  0.50000 0.00000 0.00000
 Co2      0.28089-0.00000 0.00084  0.25000 0.00000 0.00000  0.98242 0.00000 0.00182  0.67368-0.00037 0.10029  0.50000 0.00000 0.00000
 Si       0.09411-0.00000 0.00049  0.25000 0.00000 0.00000  0.42981 0.00000 0.00099  0.66776 0.00001 0.07992  0.50000 0.00000 0.00000
 O1       0.09066-0.00000 0.00038  0.25000 0.00000 0.00000  0.76958 0.00000 0.00082  1.11432-0.00002 0.07511  0.50000 0.00000 0.00000
 O2       0.44876-0.00000 0.00033  0.25000 0.00000 0.00000  0.21563-0.00000 0.00087  1.10686-0.00003 0.07482  0.50000 0.00000 0.00000
 O3       0.16404-0.00000 0.00028  0.03218-0.00000 0.00043  0.28000 0.00000 0.00063  1.32389 0.00002 0.06402  1.00000 0.00000 0.00000

 ==> PROFILE PARAMETERS FOR PATTERN#  1

 => Overall scale factor:      1.294663191    -0.000000789     0.013724141
 => Eta(p-Voigt) or m(Pearson VII):   0.000000  0.000000  0.000000
 => Overall tem. factor:     0.000000    0.000000    0.000000
 => Halfwidth parameters: 
         0.231445   -0.000004    0.008008
        -0.517212    0.000010    0.017318
         0.376234   -0.000004    0.010893
 => Cell parameters: 
       10.335915    0.000002    0.000154
        6.029712   -0.000000    0.000090
        4.797578    0.000000    0.000071
       90.000000    0.000000    0.000000
       90.000000    0.000000    0.000000
       90.000000    0.000000    0.000000
 => Preferred orientation: 
         0.000000    0.000000    0.000000
         0.000000    0.000000    0.000000
 => Asymmetry parameters: 
         0.000000    0.000000    0.000000
         0.000000    0.000000    0.000000
         0.000000    0.000000    0.000000
         0.000000    0.000000    0.000000
 => X and Y parameters: 
         0.000000    0.000000    0.000000
         0.010996   -0.000007    0.005310
 => Strain parameters: 
         0.000000    0.000000    0.000000
         0.000000    0.000000    0.000000
         0.000000    0.000000    0.000000
 => Size   parameters (G,L): 
         0.000000    0.000000    0.000000
         0.000000    0.000000    0.000000
 => Further shape parameters (S_L and D_L): 
       0.000000  0.000000  0.000000
       0.000000  0.000000  0.000000

 ==> GLOBAL PARAMETERS FOR PATTERN#  1


 => Zero-point:     0.2905    0.0000    0.0023
 => Background Parameters (linear interpolation)  ==>
         619.199      -0.111709        8.58867    
         586.200       0.194348E-01    11.8637    
         582.678      -0.519192E-02    11.3780    
         561.643       0.131234E-02    10.8300    
         539.583      -0.140339E-03    7.43302    
         510.582       0.769682E-05    4.24810    
         472.449      -0.806506E-03    3.92279    
         461.504      -0.802592E-03    2.97629    
         473.158      -0.610684E-04    2.74902    
         459.754       0.351506E-03    2.50827    
         448.828       0.553424E-03    2.71103    
         395.806      -0.937159E-04    2.51890    
         318.819       0.342956E-03    2.42173    
         266.646       0.900299E-03    3.45753    

 => Cos(2theta)-shift parameter :   0.0000  0.0000  0.0000
 => Sin(2theta)-shift parameter :   0.0000  0.0000  0.0000

 ==> RELIABILITY FACTORS WITH ALL NON-EXCLUDED POINTS FOR PATTERN:  1

 => R-Factors:   3.26      4.62     Chi2:  4.81     DW-Stat.:  1.0459   Patt#:  1
 => Expected :            2.11                                1.8911
 => Deviance : 0.152E+04     Dev*:   1.103    
 => GoF-index:  2.2         Sqrt(Residual/N)
 => N-P+C:  1379

 =>    SumYdif       SumYobs      SumYcal      SumwYobsSQ     Residual    Condition
     0.2448E+05    0.7521E+06    0.7504E+06    0.3100E+07     6627.        0.6775E+16


 => Conventional Rietveld Rp,Rwp,Re and Chi2:   16.4      14.8      6.77      4.806    
 => (Values obtained using Ynet, but true sigma(y))
 =>  SumYnet, Sum(w Ynet**2):     0.1496E+06    0.3008E+06


 ==> RELIABILITY FACTORS FOR POINTS WITH BRAGG CONTRIBUTIONS FOR PATTERN:  1

 => R-Factors:   3.36      4.74     Chi2:  5.07     DW-Stat.:  1.0592   Patt#:
 => Expected :            2.11                                1.8895
 => Deviance : 0.150E+04     Dev*:   1.161    
 => GoF-index:  2.2         Sqrt(Residual/N)
 => N-P+C:  1292

 =>    SumYdif       SumYobs      SumYcal      SumwYobsSQ     Residual    Condition
     0.2367E+05    0.7045E+06    0.7029E+06    0.2909E+07     6544.        0.6775E+16


 => Conventional Rietveld Rp,Rwp,Re and Chi2:   15.8      14.8      6.55      5.065    
 => (Values obtained using Ynet, but true sigma(y))
 =>  SumYnet, Sum(w Ynet**2):     0.1496E+06    0.3007E+06


 => Global user-weigthed Chi2 (Bragg contrib.):   5.07    

 => ---------> Pattern#  1
 => Phase:  1
 =>    Bragg R-factor:  8.59    
 =>    RF-factor     :  7.28    
 ++++++++++++++++++++++++++++++++++++++++++++++++++++++++++++++++++++++++++++++++++++++++++++++++++++++++++++++++++++++++++++++++++++

 => CYCLE No.:   10
 ------------------------------------------------------------------------------------------------------------------------------------
 => Phase  1 Name: CoSiO
 ------------------------------------------------------------------------------------------------------------------------------------
 => New parameters, shifts, and standard deviations

 Atom        x       dx      sx       y       dy      sy       z       dz      sz       B       dB      sB      occ.    docc.   socc.

 Co1      0.00000 0.00000 0.00000  0.00000 0.00000 0.00000  0.00000 0.00000 0.00000  0.67350-0.00018 0.10028  0.50000 0.00000 0.00000
 Co2      0.28089-0.00000 0.00084  0.25000 0.00000 0.00000  0.98242-0.00000 0.00182  0.67350-0.00018 0.10028  0.50000 0.00000 0.00000
 Si       0.09411 0.00000 0.00049  0.25000 0.00000 0.00000  0.42981-0.00000 0.00099  0.66774-0.00001 0.07992  0.50000 0.00000 0.00000
 O1       0.09066-0.00000 0.00038  0.25000 0.00000 0.00000  0.76958-0.00000 0.00082  1.11432-0.00000 0.07511  0.50000 0.00000 0.00000
 O2       0.44876-0.00000 0.00033  0.25000 0.00000 0.00000  0.21563-0.00000 0.00087  1.10683-0.00003 0.07482  0.50000 0.00000 0.00000
 O3       0.16404 0.00000 0.00028  0.03218-0.00000 0.00043  0.28000 0.00000 0.00063  1.32391 0.00001 0.06402  1.00000 0.00000 0.00000

 ==> PROFILE PARAMETERS FOR PATTERN#  1

 => Overall scale factor:      1.294664621     0.000001424     0.013723980
 => Eta(p-Voigt) or m(Pearson VII):   0.000000  0.000000  0.000000
 => Overall tem. factor:     0.000000    0.000000    0.000000
 => Halfwidth parameters: 
         0.231446    0.000001    0.008007
        -0.517217   -0.000005    0.017317
         0.376236    0.000002    0.010893
 => Cell parameters: 
       10.335916    0.000001    0.000154
        6.029712    0.000000    0.000090
        4.797578    0.000000    0.000071
       90.000000    0.000000    0.000000
       90.000000    0.000000    0.000000
       90.000000    0.000000    0.000000
 => Preferred orientation: 
         0.000000    0.000000    0.000000
         0.000000    0.000000    0.000000
 => Asymmetry parameters: 
         0.000000    0.000000    0.000000
         0.000000    0.000000    0.000000
         0.000000    0.000000    0.000000
         0.000000    0.000000    0.000000
 => X and Y parameters: 
         0.000000    0.000000    0.000000
         0.010994   -0.000002    0.005310
 => Strain parameters: 
         0.000000    0.000000    0.000000
         0.000000    0.000000    0.000000
         0.000000    0.000000    0.000000
 => Size   parameters (G,L): 
         0.000000    0.000000    0.000000
         0.000000    0.000000    0.000000
 => Further shape parameters (S_L and D_L): 
       0.000000  0.000000  0.000000
       0.000000  0.000000  0.000000

 ==> GLOBAL PARAMETERS FOR PATTERN#  1


 => Zero-point:     0.2905   -0.0000    0.0023
 => Background Parameters (linear interpolation)  ==>
         619.126      -0.729239E-01    8.58872    
         586.213       0.127071E-01    11.8637    
         582.675      -0.337795E-02    11.3781    
         561.644       0.832625E-03    10.8300    
         539.583      -0.181257E-03    7.43306    
         510.582       0.151318E-03    4.24813    
         472.448      -0.545491E-03    3.92281    
         461.503      -0.589345E-03    2.97631    
         473.158       0.153333E-04    2.74902    
         459.754      -0.210042E-03    2.50828    
         448.827      -0.249771E-03    2.71103    
         395.806      -0.375954E-03    2.51893    
         318.819      -0.306298E-03    2.42175    
         266.646       0.975251E-04    3.45750    

 => Cos(2theta)-shift parameter :   0.0000  0.0000  0.0000
 => Sin(2theta)-shift parameter :   0.0000  0.0000  0.0000

 ==> RELIABILITY FACTORS WITH ALL NON-EXCLUDED POINTS FOR PATTERN:  1

 => R-Factors:   3.26      4.62     Chi2:  4.81     DW-Stat.:  1.0459   Patt#:  1
 => Expected :            2.11                                1.8911
 => Deviance : 0.152E+04     Dev*:   1.103    
 => GoF-index:  2.2         Sqrt(Residual/N)
 => N-P+C:  1379

 =>    SumYdif       SumYobs      SumYcal      SumwYobsSQ     Residual    Condition
     0.2448E+05    0.7521E+06    0.7504E+06    0.3100E+07     6627.        0.6775E+16


 => Conventional Rietveld Rp,Rwp,Re and Chi2:   16.4      14.8      6.77      4.806    
 => (Values obtained using Ynet, but true sigma(y))
 =>  SumYnet, Sum(w Ynet**2):     0.1496E+06    0.3008E+06


 ==> RELIABILITY FACTORS FOR POINTS WITH BRAGG CONTRIBUTIONS FOR PATTERN:  1

 => R-Factors:   3.36      4.74     Chi2:  5.07     DW-Stat.:  1.0592   Patt#:
 => Expected :            2.11                                1.8895
 => Deviance : 0.150E+04     Dev*:   1.161    
 => GoF-index:  2.2         Sqrt(Residual/N)
 => N-P+C:  1292

 =>    SumYdif       SumYobs      SumYcal      SumwYobsSQ     Residual    Condition
     0.2367E+05    0.7045E+06    0.7029E+06    0.2909E+07     6544.        0.6775E+16


 => Conventional Rietveld Rp,Rwp,Re and Chi2:   15.8      14.8      6.55      5.065    
 => (Values obtained using Ynet, but true sigma(y))
 =>  SumYnet, Sum(w Ynet**2):     0.1496E+06    0.3007E+06


 => Global user-weigthed Chi2 (Bragg contrib.):   5.07    

 => ---------> Pattern#  1
 => Phase:  1
 =>    Bragg R-factor:  8.59    
 =>    RF-factor     :  7.28    


   Standard deviations have to be multiplied by: 2.2935
   (correlated residuals) See references:
  -J.F.Berar & P.Lelann, J. Appl. Cryst. 24, 1-5 (1991) 
  -J.F.Berar, Acc. in Pow. Diff. II,NIST Sp.Pub. 846, 63(1992) 

 ++++++++++++++++++++++++++++++++++++++++++++++++++++++++++++++++++++++++++++++++++++++++++++++++++++++++++++++++++++++++++++++++++++

 => CYCLE No.:   10
 =>  Convergence reached at this CYCLE !!!!
 =>  Parameter shifts set to zero
 ------------------------------------------------------------------------------------------------------------------------------------
 => Phase  1 Name: CoSiO
 ------------------------------------------------------------------------------------------------------------------------------------
 => New parameters, shifts, and standard deviations

 Atom        x       dx      sx       y       dy      sy       z       dz      sz       B       dB      sB      occ.    docc.   socc.

 Co1      0.00000 0.00000 0.00000  0.00000 0.00000 0.00000  0.00000 0.00000 0.00000  0.67350 0.00000 0.10028  0.50000 0.00000 0.00000
 Co2      0.28089 0.00000 0.00084  0.25000 0.00000 0.00000  0.98242 0.00000 0.00182  0.67350 0.00000 0.10028  0.50000 0.00000 0.00000
 Si       0.09411 0.00000 0.00049  0.25000 0.00000 0.00000  0.42981 0.00000 0.00099  0.66774 0.00000 0.07992  0.50000 0.00000 0.00000
 O1       0.09066 0.00000 0.00038  0.25000 0.00000 0.00000  0.76958 0.00000 0.00082  1.11432 0.00000 0.07511  0.50000 0.00000 0.00000
 O2       0.44876 0.00000 0.00033  0.25000 0.00000 0.00000  0.21563 0.00000 0.00087  1.10683 0.00000 0.07482  0.50000 0.00000 0.00000
 O3       0.16404 0.00000 0.00028  0.03218 0.00000 0.00043  0.28000 0.00000 0.00063  1.32391 0.00000 0.06402  1.00000 0.00000 0.00000

 ==> PROFILE PARAMETERS FOR PATTERN#  1

 => Overall scale factor:      1.294664621     0.000000000     0.013723980
 => Eta(p-Voigt) or m(Pearson VII):   0.000000  0.000000  0.000000
 => Overall tem. factor:     0.000000    0.000000    0.000000
 => Halfwidth parameters: 
         0.231446    0.000000    0.008007
        -0.517217    0.000000    0.017317
         0.376236    0.000000    0.010893
 => Cell parameters: 
       10.335916    0.000000    0.000154
        6.029712    0.000000    0.000090
        4.797578    0.000000    0.000071
       90.000000    0.000000    0.000000
       90.000000    0.000000    0.000000
       90.000000    0.000000    0.000000
 => Preferred orientation: 
         0.000000    0.000000    0.000000
         0.000000    0.000000    0.000000
 => Asymmetry parameters: 
         0.000000    0.000000    0.000000
         0.000000    0.000000    0.000000
         0.000000    0.000000    0.000000
         0.000000    0.000000    0.000000
 => X and Y parameters: 
         0.000000    0.000000    0.000000
         0.010994    0.000000    0.005310
 => Strain parameters: 
         0.000000    0.000000    0.000000
         0.000000    0.000000    0.000000
         0.000000    0.000000    0.000000
 => Size   parameters (G,L): 
         0.000000    0.000000    0.000000
         0.000000    0.000000    0.000000
 => Further shape parameters (S_L and D_L): 
       0.000000  0.000000  0.000000
       0.000000  0.000000  0.000000

 ==> GLOBAL PARAMETERS FOR PATTERN#  1


 => Zero-point:     0.2905    0.0000    0.0023
 => Background Parameters (linear interpolation)  ==>
         619.126        0.00000        8.58872    
         586.213        0.00000        11.8637    
         582.675        0.00000        11.3781    
         561.644        0.00000        10.8300    
         539.583        0.00000        7.43306    
         510.582        0.00000        4.24813    
         472.448        0.00000        3.92281    
         461.503        0.00000        2.97631    
         473.158        0.00000        2.74902    
         459.754        0.00000        2.50828    
         448.827        0.00000        2.71103    
         395.806        0.00000        2.51893    
         318.819        0.00000        2.42175    
         266.646        0.00000        3.45750    

 => Cos(2theta)-shift parameter :   0.0000  0.0000  0.0000
 => Sin(2theta)-shift parameter :   0.0000  0.0000  0.0000

 ==> RELIABILITY FACTORS WITH ALL NON-EXCLUDED POINTS FOR PATTERN:  1

 => R-Factors:   3.26      4.62     Chi2:  4.81     DW-Stat.:  1.0459   Patt#:  1
 => Expected :            2.11                                1.8911
 => Deviance : 0.152E+04     Dev*:   1.103    
 => GoF-index:  2.2         Sqrt(Residual/N)
 => N-P+C:  1379

 =>    SumYdif       SumYobs      SumYcal      SumwYobsSQ     Residual    Condition
     0.2448E+05    0.7521E+06    0.7504E+06    0.3100E+07     6627.        0.6775E+16


 => Conventional Rietveld Rp,Rwp,Re and Chi2:   16.4      14.8      6.77      4.806    
 => (Values obtained using Ynet, but true sigma(y))
 =>  SumYnet, Sum(w Ynet**2):     0.1496E+06    0.3008E+06

 => N-sigma of the GoF:       99.934

 ==> RELIABILITY FACTORS FOR POINTS WITH BRAGG CONTRIBUTIONS FOR PATTERN:  1

 => R-Factors:   3.36      4.74     Chi2:  5.07     DW-Stat.:  1.0592   Patt#:
 => Expected :            2.11                                1.8895
 => Deviance : 0.150E+04     Dev*:   1.161    
 => GoF-index:  2.2         Sqrt(Residual/N)
 => N-P+C:  1292

 =>    SumYdif       SumYobs      SumYcal      SumwYobsSQ     Residual    Condition
     0.2367E+05    0.7045E+06    0.7029E+06    0.2909E+07     6544.        0.6775E+16


 => Conventional Rietveld Rp,Rwp,Re and Chi2:   15.8      14.8      6.55      5.065    
 => (Values obtained using Ynet, but true sigma(y))
 =>  SumYnet, Sum(w Ynet**2):     0.1496E+06    0.3007E+06

 => N-sigma of the GoF:      103.322

 => Global user-weigthed Chi2 (Bragg contrib.):   5.13    

 => ---------> Pattern#  1
 => Phase:  1
 =>    Bragg R-factor:  8.59    
 =>    RF-factor     :  7.28    

 --------------------------------------------------------------------------------------------------------------------------------------------------------
 Pattern#  1 Phase No.:   1 Phase name: CoSiO
 --------------------------------------------------------------------------------------------------------------------------------------------------------

   No.  Code     H   K   L  Mult     Hw         2theta      Icalc       Iobs      Sigma      HwG     HwL       ETA       d-hkl        CORR
