Repository: enhantica/edi

<p>
  <picture>
    <!-- light mode logo -->
    <source media='(prefers-color-scheme: light)' srcset='https://raw.githubusercontent.com/easyscience/assets-branding/refs/heads/master/easydiffraction/logos/light.svg'>
    <!-- dark mode logo -->
    <source media='(prefers-color-scheme: dark)' srcset='https://raw.githubusercontent.com/easyscience/assets-branding/refs/heads/master/easydiffraction/logos/dark.svg'>
    <!-- default logo == light mode logo -->
  </picture>
**EasyDiffraction** is software for calculating diffraction patterns
from a structural model and fitting its parameters to measured
data, for powder and single-crystal neutron and X-ray diffraction.

**EasyDiffraction** comes with three interfaces that share one
calculation engine and one project format, so a project started in one
opens in the others:

- 🖥️ **Application**, a graphical interface:
  - in your browser, with nothing to install;
  - on your desktop, for macOS (Apple silicon) and Linux (x86-64).
- 🐍 **Python**, the `easydiffraction` package:
  - in your own scripts;
  - in Jupyter notebooks.
- ⌨️ **Command line**, for saved projects without writing code:
  - the standalone `edi` executable, with no Python needed;
  - `python -m edi` from the Python package.

The application also includes an 🤖 **AI assistant** that explains and
carries out analysis steps in the open project.

## Useful Links

### For Users

- 📖 [Documentation](https://enhantica.github.io/edi/)
- 🌐 [Web app](https://enhantica.github.io/edi/webapp/)
- 🖥️ [Desktop app](https://enhantica.github.io/edi/application/desktop/)
- 🐍 [Python package](https://enhantica.github.io/edi/python/setup/)
- ⌨️ [Command line](https://enhantica.github.io/edi/cli/standalone/)
- 🤖 [AI assistant](https://enhantica.github.io/edi/user-guide/ai-assistant/)
- 🧪 [Tutorials](https://enhantica.github.io/edi/user-guide/tutorials/)
- ⬇️ [Releases](https://github.com/enhantica/edi/releases)
- 💬 [Get in Touch](https://enhantica.github.io/edi/about/community/)
- 🧾 [How to cite](https://enhantica.github.io/edi/about/citation/)

File: knowledge/fitting/fullprof/pd-neut-cwl_cosio-d20/fit.sum


        **********************************************************
        ** PROGRAM FullProf.2k (Version 8.40 - Feb2026-ILL JRC) **
        **********************************************************
                       M U L T I -- P A T T E R N                 
            Rietveld, Profile Matching & Integrated Intensity     
                 Refinement of X-ray and/or Neutron Data


    Date: 22/10/2026  Time: 20:50:55.840                              

 => PCR file code: fit
 => DAT file code: fit                  -> Relative contribution: 1.0000                                                            
 => Title: pd-neut-cwl_cosio-d20

 ==> CONDITIONS OF THIS RUN FOR PATTERN No.:  1

 => Global Refinement of neutron powder data                                                                                        
 => The    7th default profile function was selected

 => X-Y type of data: 2theta/TOF/E(Kev) Intens sigma for pattern:  1
 => Analysis of refinement at the end
 => Wavelengths:  1.87000 1.87000
 => Cos(Monochromator angle)=   0.0000
 => Absorption correction (AC), muR-eff =   0.0000  0.0000
 => Base of peaks: 2.0*HW*   48.00
 ==> Angular range, step and number of points:
     2Thmin:       8.095300  2Thmax:     150.095306  Step:       0.100283  No. of points:   1418
 =>-------> Pattern#  1
 => Crystal Structure Refinement for phase: 1
 => The density (volumic mass) of phase 1 is:    4.701 g/cm3
 => Scor: 2.3990

 ==> RESULTS OF REFINEMENT:


 => No. of fitted parameters:   42


------------------------------------------------------------------------------
 => Phase No.  1 cosio                                   P n m a             
------------------------------------------------------------------------------

 =>  No. of reflections for pattern#:   1:   209  


 ==> ATOM PARAMETERS:

  Name      x     sx       y     sy       z      sz      B   sB   occ. socc.  Mult
 Co1     0.00000(   0)  0.00000(   0)  0.00000(   0)  0.707(110)  0.500(  0)    4
 Co2     0.27899(  72)  0.25000(   0)  0.98448( 148)  0.707(110)  0.500(  0)    4
 Si      0.09404(  39)  0.25000(   0)  0.42922(  82)  0.680( 90)  0.500(  0)    4
 O1      0.09099(  30)  0.25000(   0)  0.77150(  64)  0.478( 79)  0.458(  3)    4
 O2      0.44811(  25)  0.25000(   0)  0.21660(  68)  0.678( 81)  0.479(  3)    4
 O3      0.16360(  22)  0.03156(  32)  0.28004(  48)  0.837( 62)  0.952( 12)    8

 ==> PROFILE PARAMETERS FOR PATTERN#  1

 => Cell parameters      :
                             10.30872   0.00013
                              6.00378   0.00008
                              4.78665   0.00006
                             90.00000   0.00000
                             90.00000   0.00000
                             90.00000   0.00000
 
 => overall scale factor :   1.331375     0.2951874E-01
 => Eta(p-v) or m(p-vii) :    0.00000   0.00000
 => Overall tem. factor  :    0.00000   0.00000
 => Halfwidth parameters :    0.24198   0.00676
                             -0.52978   0.01451
                              0.38784   0.00905
 => Preferred orientation:    0.00000   0.00000
                              0.00000   0.00000
 => Asymmetry parameters :    0.00000   0.00000
                              0.00000   0.00000
                              0.00000   0.00000
                              0.00000   0.00000
 => X and y parameters   :    0.00000   0.00000
                              0.01281   0.00447
 => Strain parameters    :    0.00000   0.00000
                              0.00000   0.00000
                              0.00000   0.00000
 => Size parameters (G,L):    0.00000   0.00000
                              0.00000   0.00000

 => Add. shape parameters: 
                              0.00000       0.00000    
                              0.00000       0.00000    



 ==> GLOBAL PARAMETERS FOR PATTERN#  1


 => Zero-point:     0.2856    0.0020
 => Background Parameters (linear interpolation)  ==>
                                 609.314        14.5331    
                                 581.183        9.72180    
                                 563.364        9.23667    
                                 540.712        8.76459    
                                 520.124        6.04579    
                                 507.818        3.48643    
                                 462.758        3.20578    
                                 430.984        2.47601    
                                 451.623        2.25414    
                                 429.332        2.03694    
                                 413.858        2.26480    
                                 362.116        2.09850    
                                 292.923        1.98178    
                                 242.169        3.01323    
 => Cos(2theta)-shift parameter :   0.0000  0.0000
 => Sin(2theta)-shift parameter :   0.0000  0.0000

 ==> RELIABILITY FACTORS WITH ALL NON-EXCLUDED POINTS FOR PATTERN:  1

  => Cycle:148 => MaxCycle:200
 => N-P+C:  1376
 =>  R-factors (not corrected for background) for Pattern:  1
 => Rp:  3.02     Rwp:  4.02     Rexp:    1.88 Chi2:  4.56      L.S. refinement
 => Conventional Rietveld R-factors for Pattern:  1
 => Rp:  14.3     Rwp:  12.4     Rexp:    5.80 Chi2:  4.56    
 => Deviance:  0.117E+04     Dev*  :  0.8470    
 => DW-Stat.:    0.6733     DW-exp:     1.8956
 => N-sigma of the GoF:       93.373

 ==> RELIABILITY FACTORS FOR POINTS WITH BRAGG CONTRIBUTIONS FOR PATTERN:  1

 => N-P+C:  1376
 =>  R-factors (not corrected for background) for Pattern:  1
 => Rp:  3.02     Rwp:  4.02     Rexp:    1.88 Chi2:  4.56      L.S. refinement
 => Conventional Rietveld R-factors for Pattern:  1
 => Rp:  14.3     Rwp:  12.4     Rexp:    5.80 Chi2:  4.56    
 => Deviance:  0.117E+04     Dev*  :  0.8470    
 => DW-Stat.:    0.6733     DW-exp:     1.8956
 => N-sigma of the GoF:       93.373

 => Global user-weigthed Chi2 (Bragg contrib.):   4.56    

     -----------------------------------------------------
     BRAGG R-Factors and weight fractions for Pattern #  1
     -----------------------------------------------------

 => Phase:  1     cosio
 => Bragg R-factor:   7.51       Vol:  296.252( 0.006)  Fract(%):  100.00( 3.14)
 => Rf-factor=  6.10             ATZ:         825.568   Brindley:  1.0000


       ----------------------------------------------------
       -    ANALYSIS OF THE REFINEMENT FOR PATTERN #  1   -
       ----------------------------------------------------


 => GLOBAL INDICATORS:

    The first and last reflections appears at:
    2theta(degrees)/T.O.F(microsecs)/Energy(KeV) =>         20.903       175.629
    s (angstroms-1) =>     0.1940    1.0687
    D (angstroms  ) =>     5.1544    0.9357
    sin(theta/lamb) =>     0.0970    0.5344
    Q (angstroms-1) =>     2.4380   13.4302

    The average FWHM is:   0.7003  Fwhm(av)/step =   6.9879

 => Sum(Yiobs-Yical):      104.65     578.11    1051.06    -659.58 <- Four regions
            Total ->      1074.25

  Expected Rp (background uncorrected):     1.49 Observed->     3.02
  Expected cRp(background   corrected):     7.06 Observed->    14.27
  -> Ratio Rp/Exp=cRp/cExp:     2.02
  Weighted Average Bragg R-factor:     7.51
  Weighted Average      RF-factor:     6.10
  Reduced Chi-square :     4.56

 => Total number of "independent" reflections:    209
    Effective number (account for resolution) of reflections: 
                      at level p=1.00  : 113.0
                      at level p=0.50  : 154.2
                      at level p=0.25  : 174.8

    A reflection contributes as x/(x+nearest), where "x"  
    is the fraction of the total area of the current phase and 
   "nearest" is the number of adjacent reflections verifying the formula:

    Postn-p*FWHM <= Postn(adjacent) <= Postn+p*FWHM 

   "nearest" is weighted by the corresponding "x(s)" 

 =>             Number of global  refined parameters:     15
                Number of profile refined parameters:      8
    Number of intensity-affecting refined parameters:     19
      (Preferred orientation belongs to this class)   

 => (Effective Number of reflections)/(Number of intensity parameters)= refni
      Ratio ( Optimistic view,p=0.25):    9.2
      Ratio (Pessimistic view,p=1.00):    5.9
      Ratio (   Eclectic view,p=0.50):    8.1

 => PHASE DEPENDENT INDICATORS:

 => Positions and FWHM of the sharpest reflection

     Phase  2Theta/TOF  FWHM     Q       DQ      Delta   Dd/d(%)

       1      94.67   0.3230   4.9413  0.01284  0.01092  0.260

   Q ,DQ(FWHM in Q-space) and Delta are given in 1/angstroms
 Delta is the expected step between consecutive reflections at Q

 Phase    %Cont  Nintdp  Nprofp   Nref      Enref(Effective)
                                         R:p=1  R:p=1/2  R:p=1/4
     1  100.00      19       8     209  112.98  154.17  174.83
                                          5.95    8.11    9.20
  Where:
  %Cont: percentage of the total integrated intensity (100x)
 Nintdp: Number of intensity-affecting refined parameters
 Nprofp: Number of profile refined parameters
   Nref: Number "independent" contributing reflections
  Enref: Effective Number of reflections for each p-value
R:p=1/n: Ratio Enref(Effective)/Nintdp <- "Solvability Index" 


 => ANALYSIS OF STANDARD DEVIATIONS

    Phase:  1 Degrees of freedom for p=1, 1/2, 1/4:            93.98          135.17          155.83
              Chi2 based on integrated intensities:            47.40           32.96           28.59
              Calculated with Scott'S FORMULA     :    52.92   37.10   32.31

 => Standard deviations concern the PRECISION of parameters and
    represent ACCURACY only if there is no systematic errors
    A better estimate of the accuracy of structural parameters
    is obtained multiplying sigmas by the parameter SCOR
 -> SCOR =   2.3990 { Berar'S FORMULA}
 -> SCOR =   2.6435 {Pawley'S FORMULA}
 -> Application of modified Scott'S FORMULA
    SCOR(p=1,1/2,1/4) =             3.22            2.69            2.50
    SCOR(expected Si) =       3.4066      2.8523      2.6619
   Warning! Do not take into account Scott'S SCOR
            These indicators are under test....

 => ANALYSIS OF CORRELATED PARAMETERS 

  -> The parameter:   16 appears   2 times
  -> The number of correlated parameters is :   1

 => Your refinement could still be improved!

 
              CPU Time:    25.125 seconds
                            0.419 minutes

 => Run finished at:     Date: 22/10/2026  Time: 20:51:20.969

File: knowledge/fitting/fullprof/pd-neut-cwl_cosio-d20/start.sum


        **********************************************************
        ** PROGRAM FullProf.2k (Version 8.40 - Feb2026-ILL JRC) **
        **********************************************************
                       M U L T I -- P A T T E R N                 
            Rietveld, Profile Matching & Integrated Intensity     
                 Refinement of X-ray and/or Neutron Data


    Date: 22/10/2026  Time: 20:50:55.491                              

 => PCR file code: start
 => DAT file code: start                -> Relative contribution: 1.0000                                                            
 => Title: pd-neut-cwl_cosio-d20

 ==> CONDITIONS OF THIS RUN FOR PATTERN No.:  1

 => Global Refinement of neutron powder data                                                                                        
 => The    7th default profile function was selected

 => X-Y type of data: 2theta/TOF/E(Kev) Intens sigma for pattern:  1
 => Analysis of refinement at the end
 => Wavelengths:  1.87000 1.87000
 => Cos(Monochromator angle)=   0.0000
 => Absorption correction (AC), muR-eff =   0.0000  0.0000
 => Base of peaks: 2.0*HW*   48.00
 ==> Angular range, step and number of points:
     2Thmin:       8.095300  2Thmax:     150.095306  Step:       0.100283  No. of points:   1418
 =>-------> Pattern#  1
 => Crystal Structure Refinement for phase: 1
 => The density (volumic mass) of phase 1 is:    4.701 g/cm3
 => Scor: 5.1708

 ==> RESULTS OF REFINEMENT:


 => No. of fitted parameters:    0


------------------------------------------------------------------------------
 => Phase No.  1 cosio                                   P n m a             
------------------------------------------------------------------------------

 =>  No. of reflections for pattern#:   1:   209  


 ==> ATOM PARAMETERS:

  Name      x     sx       y     sy       z      sz      B   sB   occ. socc.  Mult
 Co1     0.00000(   0)  0.00000(   0)  0.00000(   0)  0.500(  0)  0.500(  0)    4
 Co2     0.28000(   0)  0.25000(   0)  0.98000(   0)  0.500(  0)  0.500(  0)    4
 Si      0.09000(   0)  0.25000(   0)  0.43000(   0)  0.500(  0)  0.500(  0)    4
 O1      0.09000(   0)  0.25000(   0)  0.77000(   0)  0.500(  0)  0.500(  0)    4
 O2      0.45000(   0)  0.25000(   0)  0.22000(   0)  0.500(  0)  0.500(  0)    4
 O3      0.16000(   0)  0.03000(   0)  0.28000(   0)  0.500(  0)  1.000(  0)    8

 ==> PROFILE PARAMETERS FOR PATTERN#  1

 => Cell parameters      :
                             10.30000   0.00000
                              6.00000   0.00000
                              4.80000   0.00000
                             90.00000   0.00000
                             90.00000   0.00000
                             90.00000   0.00000
 
 => overall scale factor :   1.000000      0.000000    
 => Eta(p-v) or m(p-vii) :    0.00000   0.00000
 => Overall tem. factor  :    0.00000   0.00000
 => Halfwidth parameters :    0.20000   0.00000
                             -0.50000   0.00000
                              0.40000   0.00000
 => Preferred orientation:    0.00000   0.00000
                              0.00000   0.00000
 => Asymmetry parameters :    0.00000   0.00000
                              0.00000   0.00000
                              0.00000   0.00000
                              0.00000   0.00000
 => X and y parameters   :    0.00000   0.00000
                              0.01000   0.00000
 => Strain parameters    :    0.00000   0.00000
                              0.00000   0.00000
                              0.00000   0.00000
 => Size parameters (G,L):    0.00000   0.00000
                              0.00000   0.00000

 => Add. shape parameters: 
                              0.00000       0.00000    
                              0.00000       0.00000    



 ==> GLOBAL PARAMETERS FOR PATTERN#  1


 => Zero-point:     0.0000    0.0000
 => Cos(2theta)-shift parameter :   0.0000  0.0000
 => Sin(2theta)-shift parameter :   0.0000  0.0000

 ==> RELIABILITY FACTORS WITH ALL NON-EXCLUDED POINTS FOR PATTERN:  1

  => Cycle:  1 => MaxCycle:  1
 => N-P+C:  1418
 =>  R-factors (not corrected for background) for Pattern:  1
 => Rp:  29.9     Rwp:  40.5     Rexp:    1.91 Chi2:  450.      L.S. refinement
 => Conventional Rietveld R-factors for Pattern:  1
 => Rp:  91.3     Rwp:  103.     Rexp:    4.84 Chi2:  450.    
 => Deviance:  0.128E+06     Dev*  :   90.32    
 => DW-Stat.:    0.2507     DW-exp:     1.8346
 => N-sigma of the GoF:    11962.195

 ==> RELIABILITY FACTORS FOR POINTS WITH BRAGG CONTRIBUTIONS FOR PATTERN:  1

 => N-P+C:  1418
 =>  R-factors (not corrected for background) for Pattern:  1
 => Rp:  29.9     Rwp:  40.5     Rexp:    1.91 Chi2:  450.      L.S. refinement
 => Conventional Rietveld R-factors for Pattern:  1
 => Rp:  91.3     Rwp:  103.     Rexp:    4.84 Chi2:  450.    
 => Deviance:  0.128E+06     Dev*  :   90.32    
 => DW-Stat.:    0.2507     DW-exp:     1.8346
 => N-sigma of the GoF:    11962.195

 => Global user-weigthed Chi2 (Bragg contrib.):   450.    
 => Scor: 5.1708

 ==> RESULTS OF REFINEMENT:


 => No. of fitted parameters:    0


------------------------------------------------------------------------------
 => Phase No.  1 cosio                                   P n m a             
------------------------------------------------------------------------------

 =>  No. of reflections for pattern#:   1:   209  


 ==> ATOM PARAMETERS:

  Name      x     sx       y     sy       z      sz      B   sB   occ. socc.  Mult
 Co1     0.00000(   0)  0.00000(   0)  0.00000(   0)  0.500(  0)  0.500(  0)    4
 Co2     0.28000(   0)  0.25000(   0)  0.98000(   0)  0.500(  0)  0.500(  0)    4
 Si      0.09000(   0)  0.25000(   0)  0.43000(   0)  0.500(  0)  0.500(  0)    4
 O1      0.09000(   0)  0.25000(   0)  0.77000(   0)  0.500(  0)  0.500(  0)    4
 O2      0.45000(   0)  0.25000(   0)  0.22000(   0)  0.500(  0)  0.500(  0)    4
 O3      0.16000(   0)  0.03000(   0)  0.28000(   0)  0.500(  0)  1.000(  0)    8

 ==> PROFILE PARAMETERS FOR PATTERN#  1

 => Cell parameters      :
                             10.30000   0.00000
                              6.00000   0.00000
                              4.80000   0.00000
                             90.00000   0.00000
                             90.00000   0.00000
                             90.00000   0.00000
 
 => overall scale factor :   1.000000      0.000000    
 => Eta(p-v) or m(p-vii) :    0.00000   0.00000
 => Overall tem. factor  :    0.00000   0.00000
 => Halfwidth parameters :    0.20000   0.00000
                             -0.50000   0.00000
                              0.40000   0.00000
 => Preferred orientation:    0.00000   0.00000
                              0.00000   0.00000
 => Asymmetry parameters :    0.00000   0.00000
                              0.00000   0.00000
                              0.00000   0.00000
                              0.00000   0.00000
 => X and y parameters   :    0.00000   0.00000
                              0.01000   0.00000
 => Strain parameters    :    0.00000   0.00000
                              0.00000   0.00000
                              0.00000   0.00000
 => Size parameters (G,L):    0.00000   0.00000
                              0.00000   0.00000

 => Add. shape parameters: 
                              0.00000       0.00000    
                              0.00000       0.00000    



 ==> GLOBAL PARAMETERS FOR PATTERN#  1


 => Zero-point:     0.0000    0.0000
 => Cos(2theta)-shift parameter :   0.0000  0.0000
 => Sin(2theta)-shift parameter :   0.0000  0.0000

 ==> RELIABILITY FACTORS WITH ALL NON-EXCLUDED POINTS FOR PATTERN:  1

  => Cycle:  1 => MaxCycle:  1
 => N-P+C:  1418
 =>  R-factors (not corrected for background) for Pattern:  1
 => Rp:  29.9     Rwp:  40.5     Rexp:    1.91 Chi2:  450.      L.S. refinement
 => Conventional Rietveld R-factors for Pattern:  1
 => Rp:  91.3     Rwp:  103.     Rexp:    4.84 Chi2:  450.    
 => Deviance:  0.128E+06     Dev*  :   90.32    
 => DW-Stat.:    0.2507     DW-exp:     1.8346
 => N-sigma of the GoF:    11962.195

 ==> RELIABILITY FACTORS FOR POINTS WITH BRAGG CONTRIBUTIONS FOR PATTERN:  1

 => N-P+C:  1418
 =>  R-factors (not corrected for background) for Pattern:  1
 => Rp:  29.9     Rwp:  40.5     Rexp:    1.91 Chi2:  450.      L.S. refinement
 => Conventional Rietveld R-factors for Pattern:  1
 => Rp:  91.3     Rwp:  103.     Rexp:    4.84 Chi2:  450.    
 => Deviance:  0.128E+06     Dev*  :   90.32    
 => DW-Stat.:    0.2507     DW-exp:     1.8346
 => N-sigma of the GoF:    11962.195

 => Global user-weigthed Chi2 (Bragg contrib.):   450.    

     -----------------------------------------------------
     BRAGG R-Factors and weight fractions for Pattern #  1
     -----------------------------------------------------

 => Phase:  1     cosio
 => Bragg R-factor:   61.0       Vol:  296.640( 0.000)  Fract(%):  100.00( 0.00)
 => Rf-factor=  41.8             ATZ:         839.800   Brindley:  1.0000

 
              CPU Time:     0.250 seconds
                            0.004 minutes

 => Run finished at:     Date: 22/10/2026  Time: 20:50:55.751

File: knowledge/fitting/fullprof/pd-neut-cwl_cosio-d20_2k/cosio.sum


        **********************************************************
        ** PROGRAM FullProf.2k (Version 8.40 - Feb2026-ILL JRC) **
        **********************************************************
                       M U L T I -- P A T T E R N                 
            Rietveld, Profile Matching & Integrated Intensity     
                 Refinement of X-ray and/or Neutron Data


    Date: 03/11/2026  Time: 11:48:50.031                              

 => PCR file code: cosio
 => DAT file code: cosio.dat            -> Relative contribution: 1.0000                                                            
 => Title: Co2SiO4 D20 2.344 K Pnma.1 mGM1+

 ==> CONDITIONS OF THIS RUN FOR PATTERN No.:  1

 => Global Refinement of neutron powder data                                                                                        
 => The    7th default profile function was selected

 => X-Y type of data: 2theta/TOF/E(Kev) Intens sigma for pattern:  1
 => Analysis of refinement at the end
 => Wavelengths:  1.87000 1.87000
 => Cos(Monochromator angle)=   0.0000
 => Absorption correction (AC), muR-eff =   0.2300  0.0000
 => AC : Cylinder Debye-Scherrer (Hewat formula)
 => Base of peaks: 2.0*HW*    8.00
 ==> Angular range, step and number of points:
     2Thmin:       0.095300  2Thmax:     150.895294  Step:       0.100134  No. of points:   1508
 =>-------> Pattern#  1
 => Structural & Magnetic model: Refinement in terms of amplitudes of structural/magnetic symmetry modes for phase: 1
 => The density (volumic mass) of phase 1 is:    4.708 g/cm3
 => Scor: 2.6136

 ==> RESULTS OF REFINEMENT:


 => No. of fitted parameters:   44


------------------------------------------------------------------------------
 => Phase No.  1 Co2SiO4 Pnma.1 magnetic modes           Pnma.1  number:  62.
------------------------------------------------------------------------------

 =>  No. of reflections for pattern#:   1:   247  


 ==> ATOM PARAMETERS:

  Name      x     sx       y     sy       z      sz      B   sB   occ. socc.  Mult
 Co1_1   0.00000(   0)  0.00000(   0)  0.00000(   0)  0.269(  0)  0.500(  0)    4
 Co2_1   0.28198(   0)  0.25000(   0)  0.98177(   0)  0.269(  0)  0.500(  0)    4
 Si_1    0.09416(   0)  0.25000(   0)  0.42974(   0)  0.466(  0)  0.500(  0)    4
 O1_1    0.09090(   0)  0.25000(   0)  0.76941(   0)  0.778(  0)  0.500(  0)    4
 O2_1    0.44861(   0)  0.25000(   0)  0.21547(   0)  0.642(  0)  0.500(  0)    4
 O3_1    0.16406(   0)  0.03236(   0)  0.28012(   0)  0.917(  0)  1.000(  0)    8

 => Magnetic Moment Components and Standard Deviations

 Atom        Mx     sMx       My     sMy       Mz     sMz       M        sM

 Co1_1     0.7641  0.0445   2.7238  0.0224   0.4323  0.1357   2.8618   0.0289
 Co2_1     0.0000  0.0000   2.8647  0.0398   0.0000  0.0000   2.8647   0.0066

                                            Ma  (sMa)        Mb  (sMb)        Mc  (sMc)
 => Magnetization Vector per unit cell:   0.000( 0.109)    0.000( 0.112)    0.000( 0.332)
 => Module of Magnetization per unit cell:   0.000( 0.367)

 => Amplitudes of symmetry modes  ==>
          Name            Value         Sigma
     A1_GM1+            -0.031005      0.014561
     A2_GM1+             0.021682      0.018262
     A3_GM1+            -0.021095      0.010837
     A4_GM1+            -0.020240      0.010322
     A5_GM1+            -0.023580      0.008039
     A6_GM1+             0.033934      0.008513
     A7_GM1+            -0.014343      0.006999
     A8_GM1+             0.020437      0.008876
     A9_GM1+            -0.004048      0.008806 => Amplitude candidate to be nullified
     A10_GM1+           -0.002877      0.007465 => Amplitude candidate to be nullified
     A11_GM1+            0.004820      0.009008 => Amplitude candidate to be nullified

 => Amplitudes of magnetic symmetry modes ==>

     A1_mGM1+            0.763047      0.044501
     A2_mGM1+            2.722389      0.022364
     A3_mGM1+            0.285539      0.136053
     A4_mGM1+            2.863163      0.039803

 

 ==> PROFILE PARAMETERS FOR PATTERN#  1

 => Cell parameters      :
                             10.30881   0.00029
                              6.00262   0.00017
                              4.78770   0.00013
                             90.00000   0.00000
                             90.00000   0.00000
                             90.00000   0.00000
 
 => overall scale factor :   1.819705     0.1521794E-01
 => Eta(p-v) or m(p-vii) :    0.00000   0.00000
 => Overall tem. factor  :    0.00000   0.00000
 => Halfwidth parameters :    0.29257   0.00897
                             -0.62845   0.01705
                              0.43060   0.00968
 => Preferred orientation:    0.00000   0.00000
                              0.00000   0.00000
 => Asymmetry parameters :    0.00742   0.04521
                              0.04298   0.01292
                              0.24330   0.09467
                              0.01821   0.02678
 => X and y parameters   :    0.00000   0.00000
                              0.01788   0.00522
 => Strain parameters    :    0.00000   0.00000
                              0.00000   0.00000
                              0.00000   0.00000
 => Size parameters (G,L):    0.00000   0.00000
                              0.00000   0.00000

 => Add. shape parameters: 
                              0.00000       0.00000    
                              0.00000       0.00000    



 ==> GLOBAL PARAMETERS FOR PATTERN#  1


 => Zero-point:     0.3012    0.0037
 => Background Parameters (linear interpolation)  ==>
                                 615.667        30.7043    
                                 590.000        18.8633    
                                 544.771        16.3851    
                                 605.656        7.87194    
                                 448.305        7.85866    
                                 420.783        15.4053    
                                 418.775        10.3367    
                                 416.507        4.71482    
                                 393.471        4.52944    
                                 372.789        3.19630    
                                 405.781        3.00246    
                                 407.969        2.66531    
                                 396.332        2.86172    
                                 345.430        2.60793    
                                 278.434        2.41726    
                                 230.341        3.53320    
 => Cos(2theta)-shift parameter :   0.0000  0.0000
 => Sin(2theta)-shift parameter :   0.0000  0.0000

 ==> RELIABILITY FACTORS WITH ALL NON-EXCLUDED POINTS FOR PATTERN:  1

  => Cycle:150 => MaxCycle:150
 => N-P+C:  1393
 =>  R-factors (not corrected for background) for Pattern:  1
 => Rp:  3.99     Rwp:  5.47     Rexp:    1.88 Chi2:  8.50      L.S. refinement
 => Conventional Rietveld R-factors for Pattern:  1
 => Rp:  14.9     Rwp:  14.5     Rexp:    4.98 Chi2:  8.50    
 => Deviance:  0.231E+04     Dev*  :   1.654    
 => DW-Stat.:    0.4452     DW-exp:     1.8988
 => N-sigma of the GoF:      197.813

 ==> RELIABILITY FACTORS FOR POINTS WITH BRAGG CONTRIBUTIONS FOR PATTERN:  1

 => N-P+C:  1393
 =>  R-factors (not corrected for background) for Pattern:  1
 => Rp:  3.99     Rwp:  5.47     Rexp:    1.88 Chi2:  8.50      L.S. refinement
 => Conventional Rietveld R-factors for Pattern:  1
 => Rp:  14.9     Rwp:  14.5     Rexp:    4.98 Chi2:  8.50    
 => Deviance:  0.231E+04     Dev*  :   1.654    
 => DW-Stat.:    0.4452     DW-exp:     1.8988
 => N-sigma of the GoF:      197.813

 => Global user-weigthed Chi2 (Bragg contrib.):   8.50    

   =======================================================================
   === FINAL ATOMS POSITIONS CALCULATED FROM SYMMETRY MODES FOR PHASE:   1
   =======================================================================

   => Global Amplitude of Representation GM1+         :  0.068(12)
 

                           X             Y             Z           Biso           Occ     
     Atom Co1_1  MCO2   0.00000       0.00000       0.00000       0.26900       0.50000
     Moment(mx,my,mz):  0.76(5)       2.72(3)       0.43(14)
     Atom Co2_1  MCO2   0.2805(7)     0.25000       0.9840(19)    0.26900       0.50000
     Moment(mx,my,mz):  0.00000       2.86(4)       0.00000
     Atom Si_1   SI     0.0931(6)     0.25000       0.4276(11)    0.46600       0.50000
     Atom O1_1   O      0.0898(4)     0.25000       0.7729(9)     0.77800       0.50000
     Atom O2_1   O      0.4479(4)     0.25000       0.2176(10)    0.64200       0.50000
     Atom O3_1   O      0.1639(3)     0.0322(5)     0.2805(7)     0.91700       1.00000


     -----------------------------------------------------
     BRAGG R-Factors and weight fractions for Pattern #  1
     -----------------------------------------------------

 => Phase:  1     Co2SiO4 Pnma.1 magnetic modes           FIX xyz
 => Bragg R-factor:   8.06       Vol:  296.263( 0.014)  Fract(%):  100.00( 1.18)
 => Rf-factor=  7.15             ATZ:         839.800   Brindley:  1.0000


       ----------------------------------------------------
       -    ANALYSIS OF THE REFINEMENT FOR PATTERN #  1   -
       ----------------------------------------------------


 => GLOBAL INDICATORS:

    The first and last reflections appears at:
    2theta(degrees)/T.O.F(microsecs)/Energy(KeV) =>         10.408       149.459
    s (angstroms-1) =>     0.0970    1.0318
    D (angstroms  ) =>    10.3088    0.9692
    sin(theta/lamb) =>     0.0485    0.5159
    Q (angstroms-1) =>     1.2190   12.9655

    The average FWHM is:   0.4994  Fwhm(av)/step =   4.9911

 => Sum(Yiobs-Yical):      -39.66    -221.46    2295.04    -529.56 <- Four regions
            Total ->      1504.36

  Expected Rp (background uncorrected):     1.43 Observed->     3.99
  Expected cRp(background   corrected):     5.34 Observed->    14.87
  -> Ratio Rp/Exp=cRp/cExp:     2.79
  Weighted Average Bragg R-factor:     8.06
  Weighted Average      RF-factor:     7.15
  Reduced Chi-square :     8.50

 => Total number of "independent" reflections:    232
    Effective number (account for resolution) of reflections: 
                      at level p=1.00  : 121.1
                      at level p=0.50  : 162.7
                      at level p=0.25  : 191.3

    A reflection contributes as x/(x+nearest), where "x"  
    is the fraction of the total area of the current phase and 
   "nearest" is the number of adjacent reflections verifying the formula:

    Postn-p*FWHM <= Postn(adjacent) <= Postn+p*FWHM 

   "nearest" is weighted by the corresponding "x(s)" 

 =>             Number of global  refined parameters:     17
                Number of profile refined parameters:     27
    Number of intensity-affecting refined parameters:      0
      (Preferred orientation belongs to this class)   

 => (Effective Number of reflections)/(Number of intensity parameters)= refni
      Ratio ( Optimistic view,p=0.25):  191.3
      Ratio (Pessimistic view,p=1.00):  121.1
      Ratio (   Eclectic view,p=0.50):  162.7

 => PHASE DEPENDENT INDICATORS:

 => Positions and FWHM of the sharpest reflection

     Phase  2Theta/TOF  FWHM     Q       DQ      Delta   Dd/d(%)

       1      93.04   0.3192   4.8760  0.01288  0.00000  0.264

   Q ,DQ(FWHM in Q-space) and Delta are given in 1/angstroms
 Delta is the expected step between consecutive reflections at Q

 Phase    %Cont  Nintdp  Nprofp   Nref      Enref(Effective)
                                         R:p=1  R:p=1/2  R:p=1/4
     1  100.00       0      27     232  121.12  162.67  191.33
                                        121.12  162.67  191.33
  Where:
  %Cont: percentage of the total integrated intensity (100x)
 Nintdp: Number of intensity-affecting refined parameters
 Nprofp: Number of profile refined parameters
   Nref: Number "independent" contributing reflections
  Enref: Effective Number of reflections for each p-value
R:p=1/n: Ratio Enref(Effective)/Nintdp <- "Solvability Index" 


 => ANALYSIS OF STANDARD DEVIATIONS

    Phase:  1 Degrees of freedom for p=1, 1/2, 1/4:           121.12          162.67          191.33
              Chi2 based on integrated intensities:            56.32           41.93           35.65
              Calculated with Scott'S FORMULA     :    87.21   65.19   55.57

 => Standard deviations concern the PRECISION of parameters and
    represent ACCURACY only if there is no systematic errors
    A better estimate of the accuracy of structural parameters
    is obtained multiplying sigmas by the parameter SCOR
 -> SCOR =   2.6136 { Berar'S FORMULA}
 -> SCOR =   2.2341 {Pawley'S FORMULA}
 -> Application of modified Scott'S FORMULA
    SCOR(p=1,1/2,1/4) =             2.57            2.22            2.05
    SCOR(expected Si) =       3.2039      2.7700      2.5576
   Warning! Do not take into account Scott'S SCOR
            These indicators are under test....

 => ANALYSIS OF CORRELATED PARAMETERS 

  -> The number of correlated parameters is :   0

 => Your Chi-square is NOT HIGH but the model could be improved
    if the statistic is good enough!

 
              CPU Time:     8.445 seconds
                            0.141 minutes

 => Run finished at:     Date: 03/11/2026  Time: 11:48:58.482

File: knowledge/fitting/fullprof/pd-neut-cwl_cosio-d20_biso-tied/cosio.sum


        **********************************************************
        ** PROGRAM FullProf.2k (Version 8.40 - Feb2026-ILL JRC) **
        **********************************************************
                       M U L T I -- P A T T E R N                 
            Rietveld, Profile Matching & Integrated Intensity     
                 Refinement of X-ray and/or Neutron Data


    Date: 29/09/2026  Time: 13:24:39.745                              

 => PCR file code: cosio
 => DAT file code: cosio                -> Relative contribution: 1.0000                                                            
 => Title: CoSiO D20 01_001 497.379 K, Biso(Co1) and Biso(Co2) tied: codeword 181  TSample:   497.38 K

 ==> CONDITIONS OF THIS RUN FOR PATTERN No.:  1

 => Global Refinement of neutron powder data                                                                                        
 => The    7th default profile function was selected

 => X-Y type of data: 2theta/TOF/E(Kev) Intens sigma for pattern:  1
 => Wavelengths:  1.87000 1.87000
 => Cos(Monochromator angle)=   0.0000
 => Absorption correction (AC), muR-eff =   0.0000  0.0000
 => Base of peaks: 2.0*HW*    8.00
 ==> Angular range, step and number of points:
     2Thmin:       0.095300  2Thmax:     150.895294  Step:       0.100134  No. of points:   1508
 =>-------> Pattern#  1
 => Crystal Structure Refinement for phase: 1
 => The density (volumic mass) of phase 1 is:    4.664 g/cm3
 => Scor: 2.2935

 ==> RESULTS OF REFINEMENT:


 => No. of fitted parameters:   39


------------------------------------------------------------------------------
 => Phase No.  1 CoSiO                                   P n m a             
------------------------------------------------------------------------------

 =>  No. of reflections for pattern#:   1:   202  


 ==> ATOM PARAMETERS:

  Name      x     sx       y     sy       z      sz      B   sB   occ. socc.  Mult
 Co1     0.00000(   0)  0.00000(   0)  0.00000(   0)  0.673(100)  0.500(  0)    4
 Co2     0.28089(  83)  0.25000(   0)  0.98242( 182)  0.673(100)  0.500(  0)    4
 Si      0.09411(  48)  0.25000(   0)  0.42981(  99)  0.668( 79)  0.500(  0)    4
 O1      0.09066(  37)  0.25000(   0)  0.76958(  81)  1.114( 75)  0.500(  0)    4
 O2      0.44876(  32)  0.25000(   0)  0.21563(  86)  1.107( 74)  0.500(  0)    4
 O3      0.16404(  28)  0.03218(  42)  0.28000(  62)  1.324( 63)  1.000(  0)    8

 ==> PROFILE PARAMETERS FOR PATTERN#  1

 => Cell parameters      :
                             10.33592   0.00015
                              6.02971   0.00009
                              4.79758   0.00007
                             90.00000   0.00000
                             90.00000   0.00000
                             90.00000   0.00000
 
 => overall scale factor :   1.294653     0.1371886E-01
 => Eta(p-v) or m(p-vii) :    0.00000   0.00000
 => Overall tem. factor  :    0.00000   0.00000
 => Halfwidth parameters :    0.23145   0.00800
                             -0.51722   0.01731
                              0.37624   0.01089
 => Preferred orientation:    0.00000   0.00000
                              0.00000   0.00000
 => Asymmetry parameters :    0.00000   0.00000
                              0.00000   0.00000
                              0.00000   0.00000
                              0.00000   0.00000
 => X and y parameters   :    0.00000   0.00000
                              0.01099   0.00531
 => Strain parameters    :    0.00000   0.00000
                              0.00000   0.00000
                              0.00000   0.00000
 => Size parameters (G,L):    0.00000   0.00000
                              0.00000   0.00000

 => Add. shape parameters: 
                              0.00000       0.00000    
                              0.00000       0.00000    



 ==> GLOBAL PARAMETERS FOR PATTERN#  1


 => Zero-point:     0.2905    0.0023
 => Background Parameters (linear interpolation)  ==>
                                 619.078        8.58558    
                                 586.221        11.8594    
                                 582.674        11.3739    
                                 561.644        10.8261    
                                 539.583        7.43034    
                                 510.582        4.24657    
                                 472.448        3.92138    
                                 461.503        2.97522    
                                 473.160        2.74804    
                                 459.753        2.50744    
                                 448.829        2.71020    
                                 395.806        2.51803    
                                 318.820        2.42092    
                                 266.651        3.45618    
 => Cos(2theta)-shift parameter :   0.0000  0.0000
 => Sin(2theta)-shift parameter :   0.0000  0.0000

 ==> RELIABILITY FACTORS WITH ALL NON-EXCLUDED POINTS FOR PATTERN:  1

  => Cycle:  1 => MaxCycle:100
 => N-P+C:  1379
 =>  R-factors (not corrected for background) for Pattern:  1
 => Rp:  3.26     Rwp:  4.62     Rexp:    2.11 Chi2:  4.81      L.S. refinement
 => Conventional Rietveld R-factors for Pattern:  1
 => Rp:  16.4     Rwp:  14.8     Rexp:    6.77 Chi2:  4.81    
 => Deviance:  0.152E+04     Dev*  :   1.103    
 => DW-Stat.:    1.0459     DW-exp:     1.8911
 => N-sigma of the GoF:       99.931

 ==> RELIABILITY FACTORS FOR POINTS WITH BRAGG CONTRIBUTIONS FOR PATTERN:  1

 => N-P+C:  1293
 =>  R-factors (not corrected for background) for Pattern:  1
 => Rp:  3.36     Rwp:  4.74     Rexp:    2.11 Chi2:  5.06      L.S. refinement
 => Conventional Rietveld R-factors for Pattern:  1
 => Rp:  15.8     Rwp:  14.8     Rexp:    6.56 Chi2:  5.06    
 => Deviance:  0.150E+04     Dev*  :   1.160    
 => DW-Stat.:    1.0591     DW-exp:     1.8896
 => N-sigma of the GoF:      103.268

 => Global user-weigthed Chi2 (Bragg contrib.):   5.13    

     -----------------------------------------------------
     BRAGG R-Factors and weight fractions for Pattern #  1
     -----------------------------------------------------

 => Phase:  1     CoSiO
 => Bragg R-factor:   8.59       Vol:  298.998( 0.008)  Fract(%):  100.00( 1.50)
 => Rf-factor=  7.35             ATZ:         839.800   Brindley:  1.0000

 
              CPU Time:     0.133 seconds
                            0.002 minutes

 => Run finished at:     Date: 29/09/2026  Time: 13:24:39.866

File: knowledge/fitting/fullprof/pd-neut-cwl_cosio-d20_scan/fit.sum


        **********************************************************
        ** PROGRAM FullProf.2k (Version 8.40 - Feb2026-ILL JRC) **
        **********************************************************
                       M U L T I -- P A T T E R N                 
            Rietveld, Profile Matching & Integrated Intensity     
                 Refinement of X-ray and/or Neutron Data


    Date: 22/10/2026  Time: 21:17:54.712                              

 => PCR file code: fit
 => DAT file code: fit                  -> Relative contribution: 1.0000                                                            
 => Title: pd-neut-cwl_cosio-d20_scan

 ==> CONDITIONS OF THIS RUN FOR PATTERN No.:  1

 => Global Refinement of neutron powder data                                                                                        
 => The    7th default profile function was selected

 => X-Y type of data: 2theta/TOF/E(Kev) Intens sigma for pattern:  1
 => Analysis of refinement at the end
 => Wavelengths:  1.87000 1.87000
 => Cos(Monochromator angle)=   0.0000
 => Absorption correction (AC), muR-eff =   0.0000  0.0000
 => Base of peaks: 2.0*HW*   48.00
 ==> Angular range, step and number of points:
     2Thmin:       8.095300  2Thmax:     149.995300  Step:       0.100142  No. of points:   1419
 =>-------> Pattern#  1
 => Crystal Structure Refinement for phase: 1
 => The density (volumic mass) of phase 1 is:    4.706 g/cm3
 => Scor: 2.3016

 ==> RESULTS OF REFINEMENT:


 => No. of fitted parameters:   39


------------------------------------------------------------------------------
 => Phase No.  1 cosio                                   P n m a             
------------------------------------------------------------------------------

 =>  No. of reflections for pattern#:   1:   210  


 ==> ATOM PARAMETERS:

  Name      x     sx       y     sy       z      sz      B   sB   occ. socc.  Mult
 Co1     0.00000(   0)  0.00000(   0)  0.00000(   0)  0.712( 98)  0.500(  0)    4
 Co2     0.28083(  82)  0.25000(   0)  0.98231( 179)  0.712( 98)  0.500(  0)    4
 Si      0.09408(  47)  0.25000(   0)  0.42975(  97)  0.694( 78)  0.500(  0)    4
 O1      0.09069(  37)  0.25000(   0)  0.76959(  80)  1.154( 74)  0.500(  0)    4
 O2      0.44874(  32)  0.25000(   0)  0.21565(  85)  1.144( 73)  0.500(  0)    4
 O3      0.16402(  27)  0.03209(  42)  0.28000(  61)  1.367( 63)  1.000(  0)    8

 ==> PROFILE PARAMETERS FOR PATTERN#  1

 => Cell parameters      :
                             10.33590   0.00015
                              6.02965   0.00009
                              4.79758   0.00007
                             90.00000   0.00000
                             90.00000   0.00000
                             90.00000   0.00000
 
 => overall scale factor :   1.309041     0.1364533E-01
 => Eta(p-v) or m(p-vii) :    0.00000   0.00000
 => Overall tem. factor  :    0.00000   0.00000
 => Halfwidth parameters :    0.23343   0.00793
                             -0.52155   0.01711
                              0.37802   0.01079
 => Preferred orientation:    0.00000   0.00000
                              0.00000   0.00000
 => Asymmetry parameters :    0.00000   0.00000
                              0.00000   0.00000
                              0.00000   0.00000
                              0.00000   0.00000
 => X and y parameters   :    0.00000   0.00000
                              0.01178   0.00067
 => Strain parameters    :    0.00000   0.00000
                              0.00000   0.00000
                              0.00000   0.00000
 => Size parameters (G,L):    0.00000   0.00000
                              0.00000   0.00000

 => Add. shape parameters: 
                              0.00000       0.00000    
                              0.00000       0.00000    



 ==> GLOBAL PARAMETERS FOR PATTERN#  1


 => Zero-point:     0.2903    0.0023
 => Background Parameters (linear interpolation)  ==>
                                 631.515        17.4922    
                                 589.400        11.6506    
                                 581.818        11.1736    
                                 561.852        10.6354    
                                 539.535        7.29952    
                                 510.598        4.17179    
                                 472.247        3.85395    
                                 461.353        2.92305    
                                 472.638        2.73413    
                                 459.686        2.48527    
                                 448.656        2.75327    
                                 395.802        2.51839    
                                 318.776        2.41055    
                                 260.676        3.53906    
 => Cos(2theta)-shift parameter :   0.0000  0.0000
 => Sin(2theta)-shift parameter :   0.0000  0.0000

 ==> RELIABILITY FACTORS WITH ALL NON-EXCLUDED POINTS FOR PATTERN:  1

  => Cycle:110 => MaxCycle:200
 => N-P+C:  1380
 =>  R-factors (not corrected for background) for Pattern:  1
 => Rp:  3.29     Rwp:  4.66     Rexp:    2.11 Chi2:  4.88      L.S. refinement
 => Conventional Rietveld R-factors for Pattern:  1
 => Rp:  16.5     Rwp:  14.9     Rexp:    6.76 Chi2:  4.88    
 => Deviance:  0.155E+04     Dev*  :   1.121    
 => DW-Stat.:    1.0308     DW-exp:     1.8911
 => N-sigma of the GoF:      102.044

 ==> RELIABILITY FACTORS FOR POINTS WITH BRAGG CONTRIBUTIONS FOR PATTERN:  1

 => N-P+C:  1380
 =>  R-factors (not corrected for background) for Pattern:  1
 => Rp:  3.29     Rwp:  4.66     Rexp:    2.11 Chi2:  4.88      L.S. refinement
 => Conventional Rietveld R-factors for Pattern:  1
 => Rp:  16.5     Rwp:  14.9     Rexp:    6.76 Chi2:  4.88    
 => Deviance:  0.155E+04     Dev*  :   1.121    
 => DW-Stat.:    1.0308     DW-exp:     1.8911
 => N-sigma of the GoF:      102.044

 => Global user-weigthed Chi2 (Bragg contrib.):   4.88    

     -----------------------------------------------------
     BRAGG R-Factors and weight fractions for Pattern #  1
     -----------------------------------------------------

 => Phase:  1     cosio
 => Bragg R-factor:   8.51       Vol:  298.994( 0.008)  Fract(%):  100.00( 1.47)
 => Rf-factor=  7.04             ATZ:         839.800   Brindley:  1.0000


       ----------------------------------------------------
       -    ANALYSIS OF THE REFINEMENT FOR PATTERN #  1   -
       ----------------------------------------------------


 => GLOBAL INDICATORS:

    The first and last reflections appears at:
    2theta(degrees)/T.O.F(microsecs)/Energy(KeV) =>         20.847       171.341
    s (angstroms-1) =>     0.1935    1.0665
    D (angstroms  ) =>     5.1679    0.9377
    sin(theta/lamb) =>     0.0968    0.5332
    Q (angstroms-1) =>     2.4316   13.4016

    The average FWHM is:   0.6365  Fwhm(av)/step =   6.3605

 => Sum(Yiobs-Yical):      -72.06    1153.92    1017.26    -358.11 <- Four regions
            Total ->      1741.02

  Expected Rp (background uncorrected):     1.64 Observed->     3.29
  Expected cRp(background   corrected):     8.23 Observed->    16.45
  -> Ratio Rp/Exp=cRp/cExp:     2.00
  Weighted Average Bragg R-factor:     8.51
  Weighted Average      RF-factor:     7.04
  Reduced Chi-square :     4.88

 => Total number of "independent" reflections:    210
    Effective number (account for resolution) of reflections: 
                      at level p=1.00  : 106.4
                      at level p=0.50  : 157.4
                      at level p=0.25  : 178.8

    A reflection contributes as x/(x+nearest), where "x"  
    is the fraction of the total area of the current phase and 
   "nearest" is the number of adjacent reflections verifying the formula:

    Postn-p*FWHM <= Postn(adjacent) <= Postn+p*FWHM 

   "nearest" is weighted by the corresponding "x(s)" 

 =>             Number of global  refined parameters:     15
                Number of profile refined parameters:      8
    Number of intensity-affecting refined parameters:     16
      (Preferred orientation belongs to this class)   

 => (Effective Number of reflections)/(Number of intensity parameters)= refni
      Ratio ( Optimistic view,p=0.25):   11.2
      Ratio (Pessimistic view,p=1.00):    6.7
      Ratio (   Eclectic view,p=0.50):    9.8

 => PHASE DEPENDENT INDICATORS:

 => Positions and FWHM of the sharpest reflection

     Phase  2Theta/TOF  FWHM     Q       DQ      Delta   Dd/d(%)

       1      96.07   0.3039   4.9968  0.01192  0.01058  0.238

   Q ,DQ(FWHM in Q-space) and Delta are given in 1/angstroms
 Delta is the expected step between consecutive reflections at Q

 Phase    %Cont  Nintdp  Nprofp   Nref      Enref(Effective)
                                         R:p=1  R:p=1/2  R:p=1/4
     1  100.00      16       8     210  106.42  157.42  178.83
                                          6.65    9.84   11.18
  Where:
  %Cont: percentage of the total integrated intensity (100x)
 Nintdp: Number of intensity-affecting refined parameters
 Nprofp: Number of profile refined parameters
   Nref: Number "independent" contributing reflections
  Enref: Effective Number of reflections for each p-value
R:p=1/n: Ratio Enref(Effective)/Nintdp <- "Solvability Index" 


 => ANALYSIS OF STANDARD DEVIATIONS

    Phase:  1 Degrees of freedom for p=1, 1/2, 1/4:            90.42          141.42          162.83
              Chi2 based on integrated intensities:            43.19           27.61           23.98
              Calculated with Scott'S FORMULA     :    60.10   38.79   33.82

 => Standard deviations concern the PRECISION of parameters and
    represent ACCURACY only if there is no systematic errors
    A better estimate of the accuracy of structural parameters
    is obtained multiplying sigmas by the parameter SCOR
 -> SCOR =   2.3016 { Berar'S FORMULA}
 -> SCOR =   2.5220 {Pawley'S FORMULA}
 -> Application of modified Scott'S FORMULA
    SCOR(p=1,1/2,1/4) =             2.97            2.38            2.22
    SCOR(expected Si) =       3.5077      2.8179      2.6312
   Warning! Do not take into account Scott'S SCOR
            These indicators are under test....

 => ANALYSIS OF CORRELATED PARAMETERS 

  -> The parameter:   16 appears   2 times
  -> The number of correlated parameters is :   1

 => Your Chi-square is NOT HIGH but the model could be improved
    if the statistic is good enough!

 
              CPU Time:    18.375 seconds
                            0.306 minutes

 => Run finished at:     Date: 22/10/2026  Time: 21:18:13.071
