Repository: enhantica/edi

<p>
  <picture>
    <!-- light mode logo -->
    <source media='(prefers-color-scheme: light)' srcset='https://raw.githubusercontent.com/easyscience/assets-branding/refs/heads/master/easydiffraction/logos/light.svg'>
    <!-- dark mode logo -->
    <source media='(prefers-color-scheme: dark)' srcset='https://raw.githubusercontent.com/easyscience/assets-branding/refs/heads/master/easydiffraction/logos/dark.svg'>
    <!-- default logo == light mode logo -->
  </picture>
**EasyDiffraction** is software for calculating diffraction patterns
from a structural model and fitting its parameters to measured
data, for powder and single-crystal neutron and X-ray diffraction.

File: knowledge/fitting/fullprof/pd-neut-cwl_hs-hrpt/start.sum


        **********************************************************
        ** PROGRAM FullProf.2k (Version 8.40 - Feb2026-ILL JRC) **
        **********************************************************
                       M U L T I -- P A T T E R N                 
            Rietveld, Profile Matching & Integrated Intensity     
                 Refinement of X-ray and/or Neutron Data


    Date: 22/10/2026  Time: 21:34:23.451                              

 => PCR file code: start
 => DAT file code: start                -> Relative contribution: 1.0000                                                            
 => Title: pd-neut-cwl_hs-hrpt

 ==> CONDITIONS OF THIS RUN FOR PATTERN No.:  1

 => Global Refinement of neutron powder data                                                                                        
 => The    5th default profile function was selected

 => X-Y type of data: 2theta/TOF/E(Kev) Intens sigma for pattern:  1
 => Analysis of refinement at the end
 => Wavelengths:  1.89000 1.89000
 => Cos(Monochromator angle)=   0.0000
 => Absorption correction (AC), muR-eff =   0.0000  0.0000
 => Base of peaks: 2.0*HW*   48.00
 ==> Angular range, step and number of points:
     2Thmin:       3.950000  2Thmax:     164.899994  Step:       0.050018  No. of points:   3220
 =>-------> Pattern#  1
 => Crystal Structure Refinement for phase: 1
 => The density (volumic mass) of phase 1 is:    3.782 g/cm3
 => Scor: 3.7056

 ==> RESULTS OF REFINEMENT:


 => No. of fitted parameters:    0


------------------------------------------------------------------------------
 => Phase No.  1 hs                                      R -3 m              
------------------------------------------------------------------------------

 =>  No. of reflections for pattern#:   1:   107  


 ==> ATOM PARAMETERS:

  Name      x     sx       y     sy       z      sz      B   sB   occ. socc.  Mult
 Zn      0.00000(   0)  0.00000(   0)  0.50000(   0)  0.500(  0)  0.083(  0)    3
 Cu      0.50000(   0)  0.00000(   0)  0.00000(   0)  0.500(  0)  0.250(  0)    9
 O       0.21000(   0) -0.21000(   0)  0.06000(   0)  0.500(  0)  0.500(  0)   18
 Cl      0.00000(   0)  0.00000(   0)  0.20000(   0)  0.500(  0)  0.167(  0)    6
 H       0.13000(   0) -0.13000(   0)  0.08000(   0)  0.500(  0)  0.500(  0)   18

 ==> PROFILE PARAMETERS FOR PATTERN#  1

 => Cell parameters      :
                              6.85000   0.00000
                              6.85000   0.00000
                             14.10000   0.00000
                             90.00000   0.00000
                             90.00000   0.00000
                            120.00000   0.00000
 
 => overall scale factor :  0.5000000      0.000000    
 => Eta(p-v) or m(p-vii) :    0.50000   0.00000
 => Overall tem. factor  :    0.00000   0.00000
 => Halfwidth parameters :    0.10000   0.00000
                             -0.20000   0.00000
                              0.20000   0.00000
 => Preferred orientation:    0.00000   0.00000
                              0.00000   0.00000
 => Asymmetry parameters :    0.00000   0.00000
                              0.00000   0.00000
                              0.00000   0.00000
                              0.00000   0.00000
 => X and y parameters   :    0.00000   0.00000
                              0.00000   0.00000
 => Strain parameters    :    0.00000   0.00000
                              0.00000   0.00000
                              0.00000   0.00000
 => Size parameters (G,L):    0.00000   0.00000
                              0.00000   0.00000

 ==> GLOBAL PARAMETERS FOR PATTERN#  1


 => Zero-point:     0.0000    0.0000
 => Cos(2theta)-shift parameter :   0.0000  0.0000
 => Sin(2theta)-shift parameter :   0.0000  0.0000

 ==> RELIABILITY FACTORS WITH ALL NON-EXCLUDED POINTS FOR PATTERN:  1

  => Cycle:  1 => MaxCycle:  1
 => N-P+C:  3220
 =>  R-factors (not corrected for background) for Pattern:  1
 => Rp:  24.0     Rwp:  40.0     Rexp:    3.63 Chi2:  121.      L.S. refinement
 => Conventional Rietveld R-factors for Pattern:  1
 => Rp:  61.1     Rwp:  81.8     Rexp:    7.43 Chi2:  121.    
 => Deviance:  0.264E+06     Dev*  :   82.09    
 => DW-Stat.:    0.0815     DW-exp:     1.8905
 => N-sigma of the GoF:     4823.566

 ==> RELIABILITY FACTORS FOR POINTS WITH BRAGG CONTRIBUTIONS FOR PATTERN:  1

 => N-P+C:  3220
 =>  R-factors (not corrected for background) for Pattern:  1
 => Rp:  24.0     Rwp:  40.0     Rexp:    3.63 Chi2:  121.      L.S. refinement
 => Conventional Rietveld R-factors for Pattern:  1
 => Rp:  61.1     Rwp:  81.8     Rexp:    7.43 Chi2:  121.    
 => Deviance:  0.264E+06     Dev*  :   82.09    
 => DW-Stat.:    0.0815     DW-exp:     1.8905
 => N-sigma of the GoF:     4823.566

 => Global user-weigthed Chi2 (Bragg contrib.):   121.    
 => Scor: 3.7056

 ==> RESULTS OF REFINEMENT:


 => No. of fitted parameters:    0


------------------------------------------------------------------------------
 => Phase No.  1 hs                                      R -3 m              
------------------------------------------------------------------------------

 =>  No. of reflections for pattern#:   1:   107  


 ==> ATOM PARAMETERS:

  Name      x     sx       y     sy       z      sz      B   sB   occ. socc.  Mult
 Zn      0.00000(   0)  0.00000(   0)  0.50000(   0)  0.500(  0)  0.083(  0)    3
 Cu      0.50000(   0)  0.00000(   0)  0.00000(   0)  0.500(  0)  0.250(  0)    9
 O       0.21000(   0) -0.21000(   0)  0.06000(   0)  0.500(  0)  0.500(  0)   18
 Cl      0.00000(   0)  0.00000(   0)  0.20000(   0)  0.500(  0)  0.167(  0)    6
 H       0.13000(   0) -0.13000(   0)  0.08000(   0)  0.500(  0)  0.500(  0)   18

 ==> PROFILE PARAMETERS FOR PATTERN#  1

 => Cell parameters      :
                              6.85000   0.00000
                              6.85000   0.00000
                             14.10000   0.00000
                             90.00000   0.00000
                             90.00000   0.00000
                            120.00000   0.00000
 
 => overall scale factor :  0.5000000      0.000000    
 => Eta(p-v) or m(p-vii) :    0.50000   0.00000
 => Overall tem. factor  :    0.00000   0.00000
 => Halfwidth parameters :    0.10000   0.00000
                             -0.20000   0.00000
                              0.20000   0.00000
 => Preferred orientation:    0.00000   0.00000
                              0.00000   0.00000
 => Asymmetry parameters :    0.00000   0.00000
                              0.00000   0.00000
                              0.00000   0.00000
                              0.00000   0.00000
 => X and y parameters   :    0.00000   0.00000
                              0.00000   0.00000
 => Strain parameters    :    0.00000   0.00000
                              0.00000   0.00000
                              0.00000   0.00000
 => Size parameters (G,L):    0.00000   0.00000
                              0.00000   0.00000

 ==> GLOBAL PARAMETERS FOR PATTERN#  1


 => Zero-point:     0.0000    0.0000
 => Cos(2theta)-shift parameter :   0.0000  0.0000
 => Sin(2theta)-shift parameter :   0.0000  0.0000

 ==> RELIABILITY FACTORS WITH ALL NON-EXCLUDED POINTS FOR PATTERN:  1

  => Cycle:  1 => MaxCycle:  1
 => N-P+C:  3220
 =>  R-factors (not corrected for background) for Pattern:  1
 => Rp:  24.0     Rwp:  40.0     Rexp:    3.63 Chi2:  121.      L.S. refinement
 => Conventional Rietveld R-factors for Pattern:  1
 => Rp:  61.1     Rwp:  81.8     Rexp:    7.43 Chi2:  121.    
 => Deviance:  0.264E+06     Dev*  :   82.09    
 => DW-Stat.:    0.0815     DW-exp:     1.8905
 => N-sigma of the GoF:     4823.566

 ==> RELIABILITY FACTORS FOR POINTS WITH BRAGG CONTRIBUTIONS FOR PATTERN:  1

 => N-P+C:  3220
 =>  R-factors (not corrected for background) for Pattern:  1
 => Rp:  24.0     Rwp:  40.0     Rexp:    3.63 Chi2:  121.      L.S. refinement
 => Conventional Rietveld R-factors for Pattern:  1
 => Rp:  61.1     Rwp:  81.8     Rexp:    7.43 Chi2:  121.    
 => Deviance:  0.264E+06     Dev*  :   82.09    
 => DW-Stat.:    0.0815     DW-exp:     1.8905
 => N-sigma of the GoF:     4823.566

 => Global user-weigthed Chi2 (Bragg contrib.):   121.    

     -----------------------------------------------------
     BRAGG R-Factors and weight fractions for Pattern #  1
     -----------------------------------------------------

 => Phase:  1     hs
 => Bragg R-factor:   26.0       Vol:  572.969( 0.000)  Fract(%):  100.00( 0.00)
 => Rf-factor=  16.3             ATZ:        1304.905   Brindley:  1.0000

 
              CPU Time:     0.156 seconds
                            0.003 minutes

 => Run finished at:     Date: 22/10/2026  Time: 21:34:23.605

File: knowledge/fitting/fullprof/pd-neut-cwl_lab6-11b-echidna_tch-fcj/ECH0030684_LaB6_1p622A.sum


        **********************************************************
        ** PROGRAM FullProf.2k (Version 8.40 - Feb2026-ILL JRC) **
        **********************************************************
                       M U L T I -- P A T T E R N                 
            Rietveld, Profile Matching & Integrated Intensity     
                 Refinement of X-ray and/or Neutron Data


    Date: 24/09/2026  Time: 20:54:48.249                              

 => PCR file code: ECH0030684_LaB6_1p622A
 => DAT file code: ECH0030684_LaB6_1p62 -> Relative contribution: 1.0000                                                            
 => Title: LaB6 Ge(331)

 ==> CONDITIONS OF THIS RUN FOR PATTERN No.:  1

 => Global Refinement of neutron powder data                                                                                        
 => The    7th default profile function was selected

 => X-Y type of data: 2theta/TOF/E(Kev) Intens sigma for pattern:  1
 => Analysis of refinement at the end
 => Wavelengths:  1.62254 1.62254
 => Cos(Monochromator angle)=   0.0000
 => Absorption correction (AC), muR-eff =   0.7000  0.0000
 => AC : Cylinder Debye-Scherrer (Hewat formula)
 => Base of peaks: 2.0*HW*   12.00
 => Wavelength Lambda1 is refined (if Lambda2 is different from Lambda1 it is maintained)
 ==> Angular range, step and number of points:
     2Thmin:       4.164220  2Thmax:     163.756378  Step:       0.049998  No. of points:   3194
 =>-------> Pattern#  1
 => Crystal Structure Refinement for phase: 1
 => The density (volumic mass) of phase 1 is:    4.711 g/cm3
 => Scor: 2.9714

 ==> RESULTS OF REFINEMENT:


 => No. of fitted parameters:   17


------------------------------------------------------------------------------
 => Phase No.  1 nuclear                                 P m -3 m            
------------------------------------------------------------------------------

 =>  No. of reflections for pattern#:   1:    28  


 ==> ATOM PARAMETERS:

  Name      x     sx       y     sy       z      sz      B   sB   occ. socc.  Mult
 La      0.00000(   0)  0.00000(   0)  0.00000(   0)  0.597( 20)  0.021(  0)    1
 B       0.50000(   0)  0.50000(   0)  0.19978(  12)  0.443( 12)  0.125(  0)    6

 ==> PROFILE PARAMETERS FOR PATTERN#  1

 => Cell parameters      :
                              4.15689   0.00000
                              4.15689   0.00000
                              4.15689   0.00000
                             90.00000   0.00000
                             90.00000   0.00000
                             90.00000   0.00000
 
 => overall scale factor :   141.0906     0.7296405    
 => Eta(p-v) or m(p-vii) :    0.00000   0.00000
 => Overall tem. factor  :    0.00000   0.00000
 => Halfwidth parameters :    0.08988   0.00221
                             -0.37752   0.00674
                              0.47620   0.00544
 => Preferred orientation:    0.00000   0.00000
                              0.00000   0.00000
 => Asymmetry parameters :    0.00000   0.00000
                              0.00000   0.00000
                              0.00000   0.00000
                              0.00000   0.00000
 => X and y parameters   :    0.00000   0.00000
                              0.05265   0.00151
 => Strain parameters    :    0.00000   0.00000
                              0.00000   0.00000
                              0.00000   0.00000
 => Size parameters (G,L):    0.00000   0.00000
                              0.00000   0.00000

 => Add. shape parameters: 
                             0.800000E-01   0.00000    
                             0.800000E-01   0.00000    



 ==> GLOBAL PARAMETERS FOR PATTERN#  1


 => Zero-point:    -0.2135    0.0091
 => Refined wavelength (Lambda1):   1.622536  0.000044
 => Background Polynomial Parameters ==>
                               781.95      3.4534    
                               75.495      8.6992    
                               292.12      22.259    
                              -3.4942      15.570    
                              -326.90      28.132    
                               0.0000      0.0000    
 
 => Cos(2theta)-shift parameter :   0.0539  0.0046
 => Sin(2theta)-shift parameter :   0.0912  0.0069

 ==> RELIABILITY FACTORS WITH ALL NON-EXCLUDED POINTS FOR PATTERN:  1

  => Cycle:  1 => MaxCycle:100
 => N-P+C:  3059
 =>  R-factors (not corrected for background) for Pattern:  1
 => Rp:  6.09     Rwp:  8.19     Rexp:    2.75 Chi2:  8.87      L.S. refinement
 => Conventional Rietveld R-factors for Pattern:  1
 => Rp:  12.1     Rwp:  13.9     Rexp:    4.68 Chi2:  8.87    
 => Deviance:  0.354E+05     Dev*  :   11.57    
 => DW-Stat.:    0.3559     DW-exp:     1.8991
 => N-sigma of the GoF:      307.913

 ==> RELIABILITY FACTORS FOR POINTS WITH BRAGG CONTRIBUTIONS FOR PATTERN:  1

 => N-P+C:  2972
 =>  R-factors (not corrected for background) for Pattern:  1
 => Rp:  6.13     Rwp:  8.24     Rexp:    2.73 Chi2:  9.10      L.S. refinement
 => Conventional Rietveld R-factors for Pattern:  1
 => Rp:  12.0     Rwp:  13.9     Rexp:    4.61 Chi2:  9.10    
 => Deviance:  0.353E+05     Dev*  :   11.87    
 => DW-Stat.:    0.3571     DW-exp:     1.8978
 => N-sigma of the GoF:      312.301

 => Global user-weigthed Chi2 (Bragg contrib.):   9.13    

     -----------------------------------------------------
     BRAGG R-Factors and weight fractions for Pattern #  1
     -----------------------------------------------------

 => Phase:  1     nuclear
 => Bragg R-factor:   3.51       Vol:   71.830( 0.000)  Fract(%):  100.00( 0.73)
 => Rf-factor=  2.14             ATZ:         203.711   Brindley:  1.0000


       ----------------------------------------------------
       -    ANALYSIS OF THE REFINEMENT FOR PATTERN #  1   -
       ----------------------------------------------------


 => GLOBAL INDICATORS:

    The first and last reflections appears at:
    2theta(degrees)/T.O.F(microsecs)/Energy(KeV) =>         22.508       154.745
    s (angstroms-1) =>     0.2406    1.2028
    D (angstroms  ) =>     4.1569    0.8314
    sin(theta/lamb) =>     0.1203    0.6014
    Q (angstroms-1) =>     3.0230   15.1151

    The average FWHM is:   0.5227  Fwhm(av)/step =  10.4584

 => Sum(Yiobs-Yical):    13273.13   17862.30    7303.06    8861.73 <- Four regions
            Total ->     47300.23

  Expected Rp (background uncorrected):     1.89 Observed->     6.09
  Expected cRp(background   corrected):     3.75 Observed->    12.10
  -> Ratio Rp/Exp=cRp/cExp:     3.23
  Weighted Average Bragg R-factor:     3.51
  Weighted Average      RF-factor:     2.14
  Reduced Chi-square :     9.10

 => Total number of "independent" reflections:     26
    Effective number (account for resolution) of reflections: 
                      at level p=1.00  :  22.0
                      at level p=0.50  :  22.0
                      at level p=0.25  :  22.0

    A reflection contributes as x/(x+nearest), where "x"  
    is the fraction of the total area of the current phase and 
   "nearest" is the number of adjacent reflections verifying the formula:

    Postn-p*FWHM <= Postn(adjacent) <= Postn+p*FWHM 

   "nearest" is weighted by the corresponding "x(s)" 

 =>             Number of global  refined parameters:      9
                Number of profile refined parameters:      5
    Number of intensity-affecting refined parameters:      3
      (Preferred orientation belongs to this class)   

 => (Effective Number of reflections)/(Number of intensity parameters)= refni
      Ratio ( Optimistic view,p=0.25):    7.3
      Ratio (Pessimistic view,p=1.00):    7.3
      Ratio (   Eclectic view,p=0.50):    7.3

 => PHASE DEPENDENT INDICATORS:

 => Positions and FWHM of the sharpest reflection

     Phase  2Theta/TOF  FWHM     Q       DQ      Delta   Dd/d(%)

       1     126.85   0.3506   6.9266  0.01060  0.13747  0.153

   Q ,DQ(FWHM in Q-space) and Delta are given in 1/angstroms
 Delta is the expected step between consecutive reflections at Q

 Phase    %Cont  Nintdp  Nprofp   Nref      Enref(Effective)
                                         R:p=1  R:p=1/2  R:p=1/4
     1  100.00       3       5      26   22.00   22.00   22.00
                                          7.33    7.33    7.33
  Where:
  %Cont: percentage of the total integrated intensity (100x)
 Nintdp: Number of intensity-affecting refined parameters
 Nprofp: Number of profile refined parameters
   Nref: Number "independent" contributing reflections
  Enref: Effective Number of reflections for each p-value
R:p=1/n: Ratio Enref(Effective)/Nintdp <- "Solvability Index" 


 => ANALYSIS OF STANDARD DEVIATIONS

    Phase:  1 Degrees of freedom for p=1, 1/2, 1/4:            19.00           19.00           19.00
              Chi2 based on integrated intensities:           128.41          128.41          128.41
              Calculated with Scott'S FORMULA     :  1268.05 1268.05 1268.05

 => Standard deviations concern the PRECISION of parameters and
    represent ACCURACY only if there is no systematic errors
    A better estimate of the accuracy of structural parameters
    is obtained multiplying sigmas by the parameter SCOR
 -> SCOR =   2.9714 { Berar'S FORMULA}
 -> SCOR =   3.2339 {Pawley'S FORMULA}
 -> Application of modified Scott'S FORMULA
    SCOR(p=1,1/2,1/4) =             3.76            3.76            3.76
    SCOR(expected Si) =      11.8036     11.8036     11.8036
   Warning! Do not take into account Scott'S SCOR
            These indicators are under test....

 => ANALYSIS OF CORRELATED PARAMETERS 

  -> The number of correlated parameters is :   0

 => Your refinement seems to be rather good!

 
              CPU Time:     0.453 seconds
                            0.008 minutes

 => Run finished at:     Date: 24/09/2026  Time: 20:54:48.699

File: knowledge/fitting/fullprof/pd-neut-cwl_lbco-hrpt/fit.sum


        **********************************************************
        ** PROGRAM FullProf.2k (Version 8.40 - Feb2026-ILL JRC) **
        **********************************************************
                       M U L T I -- P A T T E R N                 
            Rietveld, Profile Matching & Integrated Intensity     
                 Refinement of X-ray and/or Neutron Data


    Date: 22/10/2026  Time: 20:50:00.950                              

 => PCR file code: fit
 => DAT file code: fit                  -> Relative contribution: 1.0000                                                            
 => Title: pd-neut-cwl_lbco-hrpt

 ==> CONDITIONS OF THIS RUN FOR PATTERN No.:  1

 => Global Refinement of neutron powder data                                                                                        
 => The    7th default profile function was selected

 => X-Y type of data: 2theta/TOF/E(Kev) Intens sigma for pattern:  1
 => Analysis of refinement at the end
 => Wavelengths:  1.49400 1.49400
 => Cos(Monochromator angle)=   0.0000
 => Absorption correction (AC), muR-eff =   0.0000  0.0000
 => Base of peaks: 2.0*HW*   60.00
 ==> Angular range, step and number of points:
     2Thmin:      10.000000  2Thmax:     164.850006  Step:       0.050018  No. of points:   3098
 =>-------> Pattern#  1
 => Crystal Structure Refinement for phase: 1
 => The density (volumic mass) of phase 1 is:    6.967 g/cm3
 => Scor: 1.4103

 ==> RESULTS OF REFINEMENT:


 => No. of fitted parameters:   15


------------------------------------------------------------------------------
 => Phase No.  1 lbco                                    P m -3 m            
------------------------------------------------------------------------------

 =>  No. of reflections for pattern#:   1:    28  


 ==> ATOM PARAMETERS:

  Name      x     sx       y     sy       z      sz      B   sB   occ. socc.  Mult
 La      0.00000(   0)  0.00000(   0)  0.00000(   0)  0.545( 27)  0.010(  0)    1
 Ba      0.00000(   0)  0.00000(   0)  0.00000(   0)  0.545( 27)  0.010(  0)    1
 Co      0.50000(   0)  0.50000(   0)  0.50000(   0)  0.288( 56)  0.021(  0)    1
 O       0.00000(   0)  0.50000(   0)  0.50000(   0)  1.406( 15)  0.062(  0)    3

 ==> PROFILE PARAMETERS FOR PATTERN#  1

 => Cell parameters      :
                              3.89078   0.00002
                              3.89078   0.00002
                              3.89078   0.00002
                             90.00000   0.00000
                             90.00000   0.00000
                             90.00000   0.00000
 
 => overall scale factor :   9.221577     0.5424424E-01
 => Eta(p-v) or m(p-vii) :    0.00000   0.00000
 => Overall tem. factor  :    0.00000   0.00000
 => Halfwidth parameters :    0.08263   0.00310
                             -0.11838   0.00663
                              0.12141   0.00325
 => Preferred orientation:    0.00000   0.00000
                              0.00000   0.00000
 => Asymmetry parameters :    0.00000   0.00000
                              0.00000   0.00000
                              0.00000   0.00000
                              0.00000   0.00000
 => X and y parameters   :    0.00000   0.00000
                              0.08442   0.00214
 => Strain parameters    :    0.00000   0.00000
                              0.00000   0.00000
                              0.00000   0.00000
 => Size parameters (G,L):    0.00000   0.00000
                              0.00000   0.00000

 => Add. shape parameters: 
                              0.00000       0.00000    
                              0.00000       0.00000    



 ==> GLOBAL PARAMETERS FOR PATTERN#  1


 => Zero-point:     0.6203    0.0010
 => Background Parameters (linear interpolation)  ==>
                                 169.672        1.36738    
                                 164.770       0.997109    
                                 166.996       0.737608    
                                 175.462       0.649204    
                                 174.802       0.891820    
 => Cos(2theta)-shift parameter :   0.0000  0.0000
 => Sin(2theta)-shift parameter :   0.0000  0.0000

 ==> RELIABILITY FACTORS WITH ALL NON-EXCLUDED POINTS FOR PATTERN:  1

  => Cycle:160 => MaxCycle:200
 => N-P+C:  3083
 =>  R-factors (not corrected for background) for Pattern:  1
 => Rp:  5.62     Rwp:  7.21     Rexp:    6.35 Chi2:  1.29      L.S. refinement
 => Conventional Rietveld R-factors for Pattern:  1
 => Rp:  21.4     Rwp:  16.1     Rexp:   14.19 Chi2:  1.29    
 => Deviance:  0.382E+04     Dev*  :   1.237    
 => DW-Stat.:    1.5776     DW-exp:     1.8981
 => N-sigma of the GoF:       11.345

 ==> RELIABILITY FACTORS FOR POINTS WITH BRAGG CONTRIBUTIONS FOR PATTERN:  1

 => N-P+C:  3083
 =>  R-factors (not corrected for background) for Pattern:  1
 => Rp:  5.62     Rwp:  7.21     Rexp:    6.35 Chi2:  1.29      L.S. refinement
 => Conventional Rietveld R-factors for Pattern:  1
 => Rp:  21.4     Rwp:  16.1     Rexp:   14.19 Chi2:  1.29    
 => Deviance:  0.382E+04     Dev*  :   1.237    
 => DW-Stat.:    1.5776     DW-exp:     1.8981
 => N-sigma of the GoF:       11.345

 => Global user-weigthed Chi2 (Bragg contrib.):   1.29    

     -----------------------------------------------------
     BRAGG R-Factors and weight fractions for Pattern #  1
     -----------------------------------------------------

 => Phase:  1     lbco
 => Bragg R-factor:   3.82       Vol:   58.899( 0.000)  Fract(%):  100.00( 0.83)
 => Rf-factor=  4.14             ATZ:         245.054   Brindley:  1.0000


       ----------------------------------------------------
       -    ANALYSIS OF THE REFINEMENT FOR PATTERN #  1   -
       ----------------------------------------------------


 => GLOBAL INDICATORS:

    The first and last reflections appears at:
    2theta(degrees)/T.O.F(microsecs)/Energy(KeV) =>         22.138       156.458
    s (angstroms-1) =>     0.2570    1.3105
    D (angstroms  ) =>     3.8908    0.7630
    sin(theta/lamb) =>     0.1285    0.6553
    Q (angstroms-1) =>     3.2298   16.4687

    The average FWHM is:   0.5228  Fwhm(av)/step =  10.4556

 => Sum(Yiobs-Yical):     1386.62    1637.39    -244.44    1008.30 <- Four regions
            Total ->      3787.86

  Expected Rp (background uncorrected):     4.84 Observed->     5.62
  Expected cRp(background   corrected):    18.37 Observed->    21.35
  -> Ratio Rp/Exp=cRp/cExp:     1.16
  Weighted Average Bragg R-factor:     3.82
  Weighted Average      RF-factor:     4.14
  Reduced Chi-square :     1.29

 => Total number of "independent" reflections:     28
    Effective number (account for resolution) of reflections: 
                      at level p=1.00  :  23.0
                      at level p=0.50  :  23.0
                      at level p=0.25  :  23.0

    A reflection contributes as x/(x+nearest), where "x"  
    is the fraction of the total area of the current phase and 
   "nearest" is the number of adjacent reflections verifying the formula:

    Postn-p*FWHM <= Postn(adjacent) <= Postn+p*FWHM 

   "nearest" is weighted by the corresponding "x(s)" 

 =>             Number of global  refined parameters:      6
                Number of profile refined parameters:      6
    Number of intensity-affecting refined parameters:      3
      (Preferred orientation belongs to this class)   

 => (Effective Number of reflections)/(Number of intensity parameters)= refni
      Ratio ( Optimistic view,p=0.25):    7.7
      Ratio (Pessimistic view,p=1.00):    7.7
      Ratio (   Eclectic view,p=0.50):    7.7

 => PHASE DEPENDENT INDICATORS:

 => Positions and FWHM of the sharpest reflection

     Phase  2Theta/TOF  FWHM     Q       DQ      Delta   Dd/d(%)

       1      65.78   0.3379   4.5676  0.02083  0.38553  0.456

   Q ,DQ(FWHM in Q-space) and Delta are given in 1/angstroms
 Delta is the expected step between consecutive reflections at Q

 Phase    %Cont  Nintdp  Nprofp   Nref      Enref(Effective)
                                         R:p=1  R:p=1/2  R:p=1/4
     1  100.00       3       6      28   23.00   23.00   23.00
                                          7.67    7.67    7.67
  Where:
  %Cont: percentage of the total integrated intensity (100x)
 Nintdp: Number of intensity-affecting refined parameters
 Nprofp: Number of profile refined parameters
   Nref: Number "independent" contributing reflections
  Enref: Effective Number of reflections for each p-value
R:p=1/n: Ratio Enref(Effective)/Nintdp <- "Solvability Index" 


 => ANALYSIS OF STANDARD DEVIATIONS

    Phase:  1 Degrees of freedom for p=1, 1/2, 1/4:            20.00           20.00           20.00
              Chi2 based on integrated intensities:             9.35            9.35            9.35
              Calculated with Scott'S FORMULA     :    45.35   45.35   45.35

 => Standard deviations concern the PRECISION of parameters and
    represent ACCURACY only if there is no systematic errors
    A better estimate of the accuracy of structural parameters
    is obtained multiplying sigmas by the parameter SCOR
 -> SCOR =   1.4103 { Berar'S FORMULA}
 -> SCOR =   3.2335 {Pawley'S FORMULA}
 -> Application of modified Scott'S FORMULA
    SCOR(p=1,1/2,1/4) =             2.69            2.69            2.69
    SCOR(expected Si) =       5.9315      5.9315      5.9315
   Warning! Do not take into account Scott'S SCOR
            These indicators are under test....

 => ANALYSIS OF CORRELATED PARAMETERS 

  -> The parameter:    7 appears   2 times
  -> The parameter:   15 appears   3 times
  -> The number of correlated parameters is :   2

 => Your refinement seems to be very good!

 
              CPU Time:     4.969 seconds
                            0.083 minutes

 => Run finished at:     Date: 22/10/2026  Time: 20:50:05.922

File: knowledge/fitting/fullprof/pd-neut-cwl_lbco-hrpt/start.sum


        **********************************************************
        ** PROGRAM FullProf.2k (Version 8.40 - Feb2026-ILL JRC) **
        **********************************************************
                       M U L T I -- P A T T E R N                 
            Rietveld, Profile Matching & Integrated Intensity     
                 Refinement of X-ray and/or Neutron Data


    Date: 22/10/2026  Time: 20:50:00.681                              

 => PCR file code: start
 => DAT file code: start                -> Relative contribution: 1.0000                                                            
 => Title: pd-neut-cwl_lbco-hrpt

 ==> CONDITIONS OF THIS RUN FOR PATTERN No.:  1

 => Global Refinement of neutron powder data                                                                                        
 => The    7th default profile function was selected

 => X-Y type of data: 2theta/TOF/E(Kev) Intens sigma for pattern:  1
 => Analysis of refinement at the end
 => Wavelengths:  1.49400 1.49400
 => Cos(Monochromator angle)=   0.0000
 => Absorption correction (AC), muR-eff =   0.0000  0.0000
 => Base of peaks: 2.0*HW*   60.00
 ==> Angular range, step and number of points:
     2Thmin:      10.000000  2Thmax:     164.850006  Step:       0.050018  No. of points:   3098
 =>-------> Pattern#  1
 => Crystal Structure Refinement for phase: 1
 => The density (volumic mass) of phase 1 is:    6.967 g/cm3
 => Scor: 3.4882

 ==> RESULTS OF REFINEMENT:


 => No. of fitted parameters:    0


------------------------------------------------------------------------------
 => Phase No.  1 lbco                                    P m -3 m            
------------------------------------------------------------------------------

 =>  No. of reflections for pattern#:   1:    28  


 ==> ATOM PARAMETERS:

  Name      x     sx       y     sy       z      sz      B   sB   occ. socc.  Mult
 La      0.00000(   0)  0.00000(   0)  0.00000(   0)  0.500(  0)  0.010(  0)    1
 Ba      0.00000(   0)  0.00000(   0)  0.00000(   0)  0.500(  0)  0.010(  0)    1
 Co      0.50000(   0)  0.50000(   0)  0.50000(   0)  0.500(  0)  0.021(  0)    1
 O       0.00000(   0)  0.50000(   0)  0.50000(   0)  0.500(  0)  0.062(  0)    3

 ==> PROFILE PARAMETERS FOR PATTERN#  1

 => Cell parameters      :
                              3.88000   0.00000
                              3.88000   0.00000
                              3.88000   0.00000
                             90.00000   0.00000
                             90.00000   0.00000
                             90.00000   0.00000
 
 => overall scale factor :   9.000000      0.000000    
 => Eta(p-v) or m(p-vii) :    0.00000   0.00000
 => Overall tem. factor  :    0.00000   0.00000
 => Halfwidth parameters :    0.08000   0.00000
                             -0.10000   0.00000
                              0.10000   0.00000
 => Preferred orientation:    0.00000   0.00000
                              0.00000   0.00000
 => Asymmetry parameters :    0.00000   0.00000
                              0.00000   0.00000
                              0.00000   0.00000
                              0.00000   0.00000
 => X and y parameters   :    0.00000   0.00000
                              0.08000   0.00000
 => Strain parameters    :    0.00000   0.00000
                              0.00000   0.00000
                              0.00000   0.00000
 => Size parameters (G,L):    0.00000   0.00000
                              0.00000   0.00000

 => Add. shape parameters: 
                              0.00000       0.00000    
                              0.00000       0.00000    



 ==> GLOBAL PARAMETERS FOR PATTERN#  1


 => Zero-point:     0.3000    0.0000
 => Cos(2theta)-shift parameter :   0.0000  0.0000
 => Sin(2theta)-shift parameter :   0.0000  0.0000

 ==> RELIABILITY FACTORS WITH ALL NON-EXCLUDED POINTS FOR PATTERN:  1

  => Cycle:  1 => MaxCycle:  1
 => N-P+C:  3098
 =>  R-factors (not corrected for background) for Pattern:  1
 => Rp:  26.0     Rwp:  53.7     Rexp:    6.36 Chi2:  71.1      L.S. refinement
 => Conventional Rietveld R-factors for Pattern:  1
 => Rp:  83.1     Rwp:  116.     Rexp:   13.81 Chi2:  71.1    
 => Deviance:  0.135E+06     Dev*  :   43.38    
 => DW-Stat.:    0.0929     DW-exp:     1.8884
 => N-sigma of the GoF:     2758.538

 ==> RELIABILITY FACTORS FOR POINTS WITH BRAGG CONTRIBUTIONS FOR PATTERN:  1

 => N-P+C:  3098
 =>  R-factors (not corrected for background) for Pattern:  1
 => Rp:  26.0     Rwp:  53.7     Rexp:    6.36 Chi2:  71.1      L.S. refinement
 => Conventional Rietveld R-factors for Pattern:  1
 => Rp:  83.1     Rwp:  116.     Rexp:   13.81 Chi2:  71.1    
 => Deviance:  0.135E+06     Dev*  :   43.38    
 => DW-Stat.:    0.0929     DW-exp:     1.8884
 => N-sigma of the GoF:     2758.538

 => Global user-weigthed Chi2 (Bragg contrib.):   71.1    
 => Scor: 3.4882

 ==> RESULTS OF REFINEMENT:


 => No. of fitted parameters:    0


------------------------------------------------------------------------------
 => Phase No.  1 lbco                                    P m -3 m            
------------------------------------------------------------------------------

 =>  No. of reflections for pattern#:   1:    28  


 ==> ATOM PARAMETERS:

  Name      x     sx       y     sy       z      sz      B   sB   occ. socc.  Mult
 La      0.00000(   0)  0.00000(   0)  0.00000(   0)  0.500(  0)  0.010(  0)    1
 Ba      0.00000(   0)  0.00000(   0)  0.00000(   0)  0.500(  0)  0.010(  0)    1
 Co      0.50000(   0)  0.50000(   0)  0.50000(   0)  0.500(  0)  0.021(  0)    1
 O       0.00000(   0)  0.50000(   0)  0.50000(   0)  0.500(  0)  0.062(  0)    3

 ==> PROFILE PARAMETERS FOR PATTERN#  1

 => Cell parameters      :
                              3.88000   0.00000
                              3.88000   0.00000
                              3.88000   0.00000
                             90.00000   0.00000
                             90.00000   0.00000
                             90.00000   0.00000
 
 => overall scale factor :   9.000000      0.000000    
 => Eta(p-v) or m(p-vii) :    0.00000   0.00000
 => Overall tem. factor  :    0.00000   0.00000
 => Halfwidth parameters :    0.08000   0.00000
                             -0.10000   0.00000
                              0.10000   0.00000
 => Preferred orientation:    0.00000   0.00000
                              0.00000   0.00000
 => Asymmetry parameters :    0.00000   0.00000
                              0.00000   0.00000
                              0.00000   0.00000
                              0.00000   0.00000
 => X and y parameters   :    0.00000   0.00000
                              0.08000   0.00000
 => Strain parameters    :    0.00000   0.00000
                              0.00000   0.00000
                              0.00000   0.00000
 => Size parameters (G,L):    0.00000   0.00000
                              0.00000   0.00000

 => Add. shape parameters: 
                              0.00000       0.00000    
                              0.00000       0.00000    



 ==> GLOBAL PARAMETERS FOR PATTERN#  1


 => Zero-point:     0.3000    0.0000
 => Cos(2theta)-shift parameter :   0.0000  0.0000
 => Sin(2theta)-shift parameter :   0.0000  0.0000

 ==> RELIABILITY FACTORS WITH ALL NON-EXCLUDED POINTS FOR PATTERN:  1

  => Cycle:  1 => MaxCycle:  1
 => N-P+C:  3098
 =>  R-factors (not corrected for background) for Pattern:  1
 => Rp:  26.0     Rwp:  53.7     Rexp:    6.36 Chi2:  71.1      L.S. refinement
 => Conventional Rietveld R-factors for Pattern:  1
 => Rp:  83.1     Rwp:  116.     Rexp:   13.81 Chi2:  71.1    
 => Deviance:  0.135E+06     Dev*  :   43.38    
 => DW-Stat.:    0.0929     DW-exp:     1.8884
 => N-sigma of the GoF:     2758.538

 ==> RELIABILITY FACTORS FOR POINTS WITH BRAGG CONTRIBUTIONS FOR PATTERN:  1

 => N-P+C:  3098
 =>  R-factors (not corrected for background) for Pattern:  1
 => Rp:  26.0     Rwp:  53.7     Rexp:    6.36 Chi2:  71.1      L.S. refinement
 => Conventional Rietveld R-factors for Pattern:  1
 => Rp:  83.1     Rwp:  116.     Rexp:   13.81 Chi2:  71.1    
 => Deviance:  0.135E+06     Dev*  :   43.38    
 => DW-Stat.:    0.0929     DW-exp:     1.8884
 => N-sigma of the GoF:     2758.538

 => Global user-weigthed Chi2 (Bragg contrib.):   71.1    

     -----------------------------------------------------
     BRAGG R-Factors and weight fractions for Pattern #  1
     -----------------------------------------------------

 => Phase:  1     lbco
 => Bragg R-factor:   14.7       Vol:   58.411( 0.000)  Fract(%):  100.00( 0.00)
 => Rf-factor=  12.0             ATZ:         245.054   Brindley:  1.0000

 
              CPU Time:     0.156 seconds
                            0.003 minutes

 => Run finished at:     Date: 22/10/2026  Time: 20:50:00.856

File: knowledge/fitting/fullprof/pd-neut-cwl_lmo-echidna/asymmetry-off/fit.sum


        **********************************************************
        ** PROGRAM FullProf.2k (Version 8.40 - Feb2026-ILL JRC) **
        **********************************************************
                       M U L T I -- P A T T E R N                 
            Rietveld, Profile Matching & Integrated Intensity     
                 Refinement of X-ray and/or Neutron Data


    Date: 07/11/2026  Time: 13:20:56.011                              

 => PCR file code: fit
 => DAT file code: fit                  -> Relative contribution: 1.0000                                                            
 => Title: pd-neut-cwl_lmo-echidna

 ==> CONDITIONS OF THIS RUN FOR PATTERN No.:  1

 => Global Refinement of neutron powder data                                                                                        
 => The    7th default profile function was selected

 => X-Y type of data: 2theta/TOF/E(Kev) Intens sigma for pattern:  1
 => Analysis of refinement at the end
 => Wavelengths:  1.62150 1.62150
 => Cos(Monochromator angle)=   0.0000
 => Absorption correction (AC), muR-eff =   0.3000  0.0000
 => AC : Cylinder Debye-Scherrer (Hewat formula)
 => Base of peaks: 2.0*HW*   48.00
 ==> Angular range, step and number of points:
     2Thmin:      12.024170  2Thmax:     161.996826  Step:       0.049991  No. of points:   3002
 =>-------> Pattern#  1
 => Crystal Structure Refinement for phase: 1
 => The density (volumic mass) of phase 1 is:    4.775 g/cm3
 => Scor: 3.5221

 ==> RESULTS OF REFINEMENT:


 => No. of fitted parameters:   24


------------------------------------------------------------------------------
 => Phase No.  1 lmo                                     R -3 m              
------------------------------------------------------------------------------

 =>  No. of reflections for pattern#:   1:    39  


 ==> ATOM PARAMETERS:

  Name      x     sx       y     sy       z      sz      B   sB   occ. socc.  Mult
 O       0.00000(   0)  0.00000(   0)  0.25856(   9)  0.712( 37)  0.167(  0)    6
 Ni1     0.00000(   0)  0.00000(   0)  0.50000(   0)  0.798(150)  0.003(  0)    3
 Li1     0.00000(   0)  0.00000(   0)  0.50000(   0)  0.798(150)  0.081(  0)    3
 Li2     0.00000(   0)  0.00000(   0)  0.00000(   0)  0.211( 22)  0.003(  0)    3
 Ni2     0.00000(   0)  0.00000(   0)  0.00000(   0)  0.211( 22)  0.081(  0)    3

 ==> PROFILE PARAMETERS FOR PATTERN#  1

 => Cell parameters      :
                              2.87249   0.00005
                              2.87249   0.00005
                             14.17014   0.00027
                             90.00000   0.00000
                             90.00000   0.00000
                            120.00000   0.00000
 
 => overall scale factor :   15.65924     0.1234834    
 => Eta(p-v) or m(p-vii) :    0.00000   0.00000
 => Overall tem. factor  :    0.00000   0.00000
 => Halfwidth parameters :    0.17688   0.00385
                             -0.53697   0.01054
                              0.59895   0.00831
 => Preferred orientation:    0.00000   0.00000
                              0.00000   0.00000
 => Asymmetry parameters :    0.00000   0.00000
                              0.00000   0.00000
                              0.00000   0.00000
                              0.00000   0.00000
 => X and y parameters   :    0.00000   0.00000
                              0.08508   0.00328
 => Strain parameters    :    0.00000   0.00000
                              0.00000   0.00000
                              0.00000   0.00000
 => Size parameters (G,L):    0.00000   0.00000
                              0.00000   0.00000

 => Add. shape parameters: 
                              0.00000       0.00000    
                              0.00000       0.00000    



 ==> GLOBAL PARAMETERS FOR PATTERN#  1


 => Zero-point:    -0.3500    0.0101
 => Background Parameters (linear interpolation)  ==>
                                 590.512        5.77791    
                                 549.183        4.11670    
                                 575.689        4.18806    
                                 567.503        4.41197    
                                 562.475        4.36621    
                                 588.377        4.02270    
                                 636.569        5.20095    
                                 615.361        5.65302    
                                 630.255        9.31681    
 => Cos(2theta)-shift parameter :   0.0018  0.0061
 => Sin(2theta)-shift parameter :   0.2012  0.0074

 ==> RELIABILITY FACTORS WITH ALL NON-EXCLUDED POINTS FOR PATTERN:  1

  => Cycle:264 => MaxCycle:***
 => N-P+C:  2978
 =>  R-factors (not corrected for background) for Pattern:  1
 => Rp:  5.33     Rwp:  7.40     Rexp:    3.23 Chi2:  5.24      L.S. refinement
 => Conventional Rietveld R-factors for Pattern:  1
 => Rp:  12.1     Rwp:  13.4     Rexp:    5.83 Chi2:  5.24    
 => Deviance:  0.202E+05     Dev*  :   6.778    
 => DW-Stat.:    0.4416     DW-exp:     1.9027
 => N-sigma of the GoF:      163.683

 ==> RELIABILITY FACTORS FOR POINTS WITH BRAGG CONTRIBUTIONS FOR PATTERN:  1

 => N-P+C:  2978
 =>  R-factors (not corrected for background) for Pattern:  1
 => Rp:  5.33     Rwp:  7.40     Rexp:    3.23 Chi2:  5.24      L.S. refinement
 => Conventional Rietveld R-factors for Pattern:  1
 => Rp:  12.1     Rwp:  13.4     Rexp:    5.83 Chi2:  5.24    
 => Deviance:  0.202E+05     Dev*  :   6.778    
 => DW-Stat.:    0.4416     DW-exp:     1.9027
 => N-sigma of the GoF:      163.683

 => Global user-weigthed Chi2 (Bragg contrib.):   5.24    

     -----------------------------------------------------
     BRAGG R-Factors and weight fractions for Pattern #  1
     -----------------------------------------------------

 => Phase:  1     lmo
 => Bragg R-factor:   3.47       Vol:  101.256( 0.003)  Fract(%):  100.00( 1.12)
 => Rf-factor=  2.10             ATZ:         292.919   Brindley:  1.0000


       ----------------------------------------------------
       -    ANALYSIS OF THE REFINEMENT FOR PATTERN #  1   -
       ----------------------------------------------------


 => GLOBAL INDICATORS:

    The first and last reflections appears at:
    2theta(degrees)/T.O.F(microsecs)/Energy(KeV) =>         19.767       166.129
    s (angstroms-1) =>     0.2117    1.2244
    D (angstroms  ) =>     4.7234    0.8167
    sin(theta/lamb) =>     0.1059    0.6122
    Q (angstroms-1) =>     2.6605   15.3863

    The average FWHM is:   0.8609  Fwhm(av)/step =  17.2277

 => Sum(Yiobs-Yical):     8871.50    5657.08    1688.78    3572.77 <- Four regions
            Total ->     19790.14

  Expected Rp (background uncorrected):     2.39 Observed->     5.33
  Expected cRp(background   corrected):     5.44 Observed->    12.13
  -> Ratio Rp/Exp=cRp/cExp:     2.23
  Weighted Average Bragg R-factor:     3.47
  Weighted Average      RF-factor:     2.10
  Reduced Chi-square :     5.24

 => Total number of "independent" reflections:     39
    Effective number (account for resolution) of reflections: 
                      at level p=1.00  :  28.7
                      at level p=0.50  :  32.5
                      at level p=0.25  :  38.0

    A reflection contributes as x/(x+nearest), where "x"  
    is the fraction of the total area of the current phase and 
   "nearest" is the number of adjacent reflections verifying the formula:

    Postn-p*FWHM <= Postn(adjacent) <= Postn+p*FWHM 

   "nearest" is weighted by the corresponding "x(s)" 

 =>             Number of global  refined parameters:     12
                Number of profile refined parameters:      7
    Number of intensity-affecting refined parameters:      5
      (Preferred orientation belongs to this class)   

 => (Effective Number of reflections)/(Number of intensity parameters)= refni
      Ratio ( Optimistic view,p=0.25):    7.6
      Ratio (Pessimistic view,p=1.00):    5.7
      Ratio (   Eclectic view,p=0.50):    6.5

 => PHASE DEPENDENT INDICATORS:

 => Positions and FWHM of the sharpest reflection

     Phase  2Theta/TOF  FWHM     Q       DQ      Delta   Dd/d(%)

       1     108.60   0.5217   6.2934  0.02059  0.02953  0.327

   Q ,DQ(FWHM in Q-space) and Delta are given in 1/angstroms
 Delta is the expected step between consecutive reflections at Q

 Phase    %Cont  Nintdp  Nprofp   Nref      Enref(Effective)
                                         R:p=1  R:p=1/2  R:p=1/4
     1  100.00       5       7      39   28.67   32.50   38.00
                                          5.73    6.50    7.60
  Where:
  %Cont: percentage of the total integrated intensity (100x)
 Nintdp: Number of intensity-affecting refined parameters
 Nprofp: Number of profile refined parameters
   Nref: Number "independent" contributing reflections
  Enref: Effective Number of reflections for each p-value
R:p=1/n: Ratio Enref(Effective)/Nintdp <- "Solvability Index" 


 => ANALYSIS OF STANDARD DEVIATIONS

    Phase:  1 Degrees of freedom for p=1, 1/2, 1/4:            23.67           27.50           33.00
              Chi2 based on integrated intensities:            68.87           59.27           49.39
              Calculated with Scott'S FORMULA     :   534.54  460.16  383.64

 => Standard deviations concern the PRECISION of parameters and
    represent ACCURACY only if there is no systematic errors
    A better estimate of the accuracy of structural parameters
    is obtained multiplying sigmas by the parameter SCOR
 -> SCOR =   3.5221 { Berar'S FORMULA}
 -> SCOR =   4.1506 {Pawley'S FORMULA}
 -> Application of modified Scott'S FORMULA
    SCOR(p=1,1/2,1/4) =             3.62            3.36            3.07
    SCOR(expected Si) =      10.0982      9.3694      8.5549
   Warning! Do not take into account Scott'S SCOR
            These indicators are under test....

 => ANALYSIS OF CORRELATED PARAMETERS 

  -> The parameter:   15 appears   2 times
  -> The parameter:   16 appears   4 times
  -> The parameter:   17 appears   2 times
  -> The parameter:   23 appears   3 times
  -> The number of correlated parameters is :   4

 => Your refinement seems to be rather good!

 
              CPU Time:    13.914 seconds
                            0.232 minutes

 => Run finished at:     Date: 07/11/2026  Time: 13:21:09.921
