Repository: enhantica/edi

<p>
  <picture>
    <!-- light mode logo -->
    <source media='(prefers-color-scheme: light)' srcset='https://raw.githubusercontent.com/easyscience/assets-branding/refs/heads/master/easydiffraction/logos/light.svg'>
    <!-- dark mode logo -->
    <source media='(prefers-color-scheme: dark)' srcset='https://raw.githubusercontent.com/easyscience/assets-branding/refs/heads/master/easydiffraction/logos/dark.svg'>
    <!-- default logo == light mode logo -->
  </picture>
**EasyDiffraction** is software for calculating diffraction patterns
from a structural model and fitting its parameters to measured
data, for powder and single-crystal neutron and X-ray diffraction.

File: knowledge/fitting/fullprof/pd-neut-cwl_yalo3-al2o3-spodi/asymmetry-off/fit.sum


        **********************************************************
        ** PROGRAM FullProf.2k (Version 8.40 - Feb2026-ILL JRC) **
        **********************************************************
                       M U L T I -- P A T T E R N                 
            Rietveld, Profile Matching & Integrated Intensity     
                 Refinement of X-ray and/or Neutron Data


    Date: 24/10/2026  Time: 08:52:44.240                              

 => PCR file code: fit
 => DAT file code: fit                  -> Relative contribution: 1.0000                                                            
 => Title: pd-neut-cwl_yalo3-al2o3-spodi

 ==> CONDITIONS OF THIS RUN FOR PATTERN No.:  1

 => Global Refinement of neutron powder data                                                                                        
 => The    5th default profile function was selected

 => X-Y type of data: 2theta/TOF/E(Kev) Intens sigma for pattern:  1
 => Analysis of refinement at the end
 => Wavelengths:  1.54816 1.54816
 => Cos(Monochromator angle)=   0.0000
 => Absorption correction (AC), muR-eff =   0.0221  0.0000
 => AC : Cylinder Debye-Scherrer (Hewat formula)
 => Base of peaks: 2.0*HW*   48.00
 ==> Angular range, step and number of points:
     2Thmin:       4.050000  2Thmax:     151.949997  Step:       0.050019  No. of points:   2959
 =>-------> Pattern#  1
 => Crystal Structure Refinement for phase: 1
 => The density (volumic mass) of phase 1 is:    3.992 g/cm3
 =>-------> Pattern#  1
 => Crystal Structure Refinement for phase: 2
 => The density (volumic mass) of phase 2 is:    5.367 g/cm3
 => Scor: 2.7439

 ==> RESULTS OF REFINEMENT:


 => No. of fitted parameters:   52


------------------------------------------------------------------------------
 => Phase No.  1 Al2O3                                   R -3 c              
------------------------------------------------------------------------------

 =>  No. of reflections for pattern#:   1:    67  


 ==> ATOM PARAMETERS:

  Name      x     sx       y     sy       z      sz      B   sB   occ. socc.  Mult
 Al1     0.00000(   0)  0.00000(   0)  0.33485( 336) -0.671(277)  0.333(  0)   12
 O1      0.36141( 331)  0.00000(   0)  0.25000(   0)  0.063(239)  0.500(  0)   18

 ==> PROFILE PARAMETERS FOR PATTERN#  1

 => Cell parameters      :
                              4.75612   0.00041
                              4.75612   0.00041
                             12.98236   0.00176
                             90.00000   0.00000
                             90.00000   0.00000
                            120.00000   0.00000
 
 => overall scale factor :  0.1621588     0.1106943E-01
 => Eta(p-v) or m(p-vii) :    0.13956   0.00566
 => Overall tem. factor  :    0.00000   0.00000
 => Halfwidth parameters :    0.02738   0.00076
                             -0.03125   0.00204
                              0.10048   0.00105
 => Preferred orientation:    0.00000   0.00000
                              0.00000   0.00000
 => Asymmetry parameters :    0.00000   0.00000
                              0.00000   0.00000
                              0.00000   0.00000
                              0.00000   0.00000
 => X and y parameters   :    0.00000   0.00000
                              0.00000   0.00000
 => Strain parameters    :    0.00000   0.00000
                              0.00000   0.00000
                              0.00000   0.00000
 => Size parameters (G,L):    0.00000   0.00000
                              0.00000   0.00000

------------------------------------------------------------------------------
 => Phase No.  2 YAlO3                                   P b n m             
------------------------------------------------------------------------------

 =>  No. of reflections for pattern#:   1:   248  


 ==> ATOM PARAMETERS:

  Name      x     sx       y     sy       z      sz      B   sB   occ. socc.  Mult
 Y       0.01231(  13)  0.55407(   9)  0.25000(   0)  0.126( 10)  0.500(  0)    4
 Al      0.00000(   0)  0.00000(   0)  0.00000(   0)  0.182( 17)  0.500(  0)    4
 O1     -0.08374(  16) -0.02193(  14)  0.25000(   0)  0.080( 11)  0.500(  0)    4
 O2      0.20459(  11)  0.29492(  10)  0.04431(   7)  0.175(  8)  1.000(  0)    8

 ==> PROFILE PARAMETERS FOR PATTERN#  1

 => Cell parameters      :
                              5.17349   0.00003
                              5.32778   0.00003
                              7.36249   0.00004
                             90.00000   0.00000
                             90.00000   0.00000
                             90.00000   0.00000
 
 => overall scale factor :   28.13732     0.8831741E-01
 => Eta(p-v) or m(p-vii) :    0.13956   0.00566
 => Overall tem. factor  :    0.00000   0.00000
 => Halfwidth parameters :    0.02738   0.00076
                             -0.03125   0.00204
                              0.10048   0.00105
 => Preferred orientation:    0.00000   0.00000
                              0.00000   0.00000
 => Asymmetry parameters :    0.00000   0.00000
                              0.00000   0.00000
                              0.00000   0.00000
                              0.00000   0.00000
 => X and y parameters   :    0.00000   0.00000
                              0.00000   0.00000
 => Strain parameters    :    0.00000   0.00000
                              0.00000   0.00000
                              0.00000   0.00000
 => Size parameters (G,L):    0.00000   0.00000
                              0.00000   0.00000

 ==> GLOBAL PARAMETERS FOR PATTERN#  1


 => Zero-point:     0.0040    0.0004
 => Background Parameters (linear interpolation)  ==>
                                 1332.04        60.2954    
                                 1822.98        38.2772    
                                 2431.01        24.9720    
                                 2109.55        20.7324    
                                 2026.40        20.4926    
                                 2074.86        18.7147    
                                 2099.41        19.6779    
                                 2135.06        22.2463    
                                 1951.91        25.8928    
                                 1992.56        23.8494    
                                 2033.54        19.5780    
                                 1965.36        19.8620    
                                 2130.70        20.5841    
                                 2130.99        23.0032    
                                 2154.30        25.7520    
                                 2060.84        31.4957    
                                 1957.74        29.0195    
                                 1964.90        25.9663    
                                 1996.84        24.7568    
                                 2512.42        31.9941    
                                 2342.83        26.2188    
                                 2686.75        30.0535    
                                 2593.94        34.8494    
                                 2830.21        43.1958    
                                 2781.99        54.7258    
 => Cos(2theta)-shift parameter :   0.0000  0.0000
 => Sin(2theta)-shift parameter :   0.0000  0.0000

 ==> RELIABILITY FACTORS WITH ALL NON-EXCLUDED POINTS FOR PATTERN:  1

  => Cycle: 71 => MaxCycle:200
 => N-P+C:  2907
 =>  R-factors (not corrected for background) for Pattern:  1
 => Rp:  3.63     Rwp:  4.68     Rexp:    1.30 Chi2:  13.0      L.S. refinement
 => Conventional Rietveld R-factors for Pattern:  1
 => Rp:  5.81     Rwp:  6.67     Rexp:    1.85 Chi2:  13.0    
 => Deviance:  0.377E+05     Dev*  :   12.96    
 => DW-Stat.:    0.2795     DW-exp:     1.9215
 => N-sigma of the GoF:      456.259

 ==> RELIABILITY FACTORS FOR POINTS WITH BRAGG CONTRIBUTIONS FOR PATTERN:  1

 => N-P+C:  2907
 =>  R-factors (not corrected for background) for Pattern:  1
 => Rp:  3.63     Rwp:  4.68     Rexp:    1.30 Chi2:  13.0      L.S. refinement
 => Conventional Rietveld R-factors for Pattern:  1
 => Rp:  5.81     Rwp:  6.67     Rexp:    1.85 Chi2:  13.0    
 => Deviance:  0.377E+05     Dev*  :   12.96    
 => DW-Stat.:    0.2795     DW-exp:     1.9215
 => N-sigma of the GoF:      456.259

 => Global user-weigthed Chi2 (Bragg contrib.):   13.0    

     -----------------------------------------------------
     BRAGG R-Factors and weight fractions for Pattern #  1
     -----------------------------------------------------

 => Phase:  1     Al2O3
 => Bragg R-factor:   7.54       Vol:  254.326( 0.046)  Fract(%):    0.67( 0.05)
 => Rf-factor=  5.15             ATZ:         611.768   Brindley:  1.0000

 => Phase:  2     YAlO3
 => Bragg R-factor:   3.09       Vol:  202.934( 0.002)  Fract(%):   99.33( 0.44)
 => Rf-factor=  1.95             ATZ:         655.543   Brindley:  1.0000


       ----------------------------------------------------
       -    ANALYSIS OF THE REFINEMENT FOR PATTERN #  1   -
       ----------------------------------------------------


 => GLOBAL INDICATORS:

    The first and last reflections appears at:
    2theta(degrees)/T.O.F(microsecs)/Energy(KeV) =>         21.074       173.642
    s (angstroms-1) =>     0.2362    1.2899
    D (angstroms  ) =>     4.2329    0.7753
    sin(theta/lamb) =>     0.1181    0.6449
    Q (angstroms-1) =>     2.9687   16.2090

    The average FWHM is:   0.4197  Fwhm(av)/step =   8.3938

 => Sum(Yiobs-Yical):    17450.24   -7692.50   27335.37     792.08 <- Four regions
            Total ->     37885.18

  Expected Rp (background uncorrected):     0.94 Observed->     3.63
  Expected cRp(background   corrected):     1.51 Observed->     5.81
  -> Ratio Rp/Exp=cRp/cExp:     3.85
  Weighted Average Bragg R-factor:     3.14
  Weighted Average      RF-factor:     1.98
  Reduced Chi-square :    12.97

 => Total number of "independent" reflections:    315
    Effective number (account for resolution) of reflections: 
                      at level p=1.00  : 139.8
                      at level p=0.50  : 188.8
                      at level p=0.25  : 215.3

    A reflection contributes as x/(x+nearest), where "x"  
    is the fraction of the total area of the current phase and 
   "nearest" is the number of adjacent reflections verifying the formula:

    Postn-p*FWHM <= Postn(adjacent) <= Postn+p*FWHM 

   "nearest" is weighted by the corresponding "x(s)" 

 =>             Number of global  refined parameters:     26
                Number of profile refined parameters:     11
    Number of intensity-affecting refined parameters:     15
      (Preferred orientation belongs to this class)   

 => (Effective Number of reflections)/(Number of intensity parameters)= refni
      Ratio ( Optimistic view,p=0.25):   14.4
      Ratio (Pessimistic view,p=1.00):    9.3
      Ratio (   Eclectic view,p=0.50):   12.6

 => PHASE DEPENDENT INDICATORS:

 => Positions and FWHM of the sharpest reflection

     Phase  2Theta/TOF  FWHM     Q       DQ      Delta   Dd/d(%)

       1      60.10   0.3026   4.0649  0.01855  0.02818  0.456
       2      60.87   0.3026   4.1116  0.01848  0.02301  0.450

   Q ,DQ(FWHM in Q-space) and Delta are given in 1/angstroms
 Delta is the expected step between consecutive reflections at Q

 Phase    %Cont  Nintdp  Nprofp   Nref      Enref(Effective)
                                         R:p=1  R:p=1/2  R:p=1/4
     1    0.92       4       7      67    0.62    0.62    0.62
                                          0.15    0.15    0.15
     2   99.08      11       4     248  139.45  188.23  214.69
                                         12.68   17.11   19.52
  Where:
  %Cont: percentage of the total integrated intensity (100x)
 Nintdp: Number of intensity-affecting refined parameters
 Nprofp: Number of profile refined parameters
   Nref: Number "independent" contributing reflections
  Enref: Effective Number of reflections for each p-value
R:p=1/n: Ratio Enref(Effective)/Nintdp <- "Solvability Index" 


 => ANALYSIS OF STANDARD DEVIATIONS

    Phase:  1 Degrees of freedom for p=1, 1/2, 1/4:             1.00            1.00            1.00
              Chi2 based on integrated intensities:          5046.82         5046.82         5046.82
    Phase:  2 Degrees of freedom for p=1, 1/2, 1/4:           128.45          177.23          203.69
              Chi2 based on integrated intensities:           152.92          110.83           96.43
              Calculated with Scott'S FORMULA     :   279.65  201.13  174.63

 => Standard deviations concern the PRECISION of parameters and
    represent ACCURACY only if there is no systematic errors
    A better estimate of the accuracy of structural parameters
    is obtained multiplying sigmas by the parameter SCOR
 -> SCOR =   2.7439 { Berar'S FORMULA}
 -> SCOR =   2.8972 {Pawley'S FORMULA}
 -> Application of modified Scott'S FORMULA
    SCOR(p=1,1/2,1/4) =            19.73           19.73           19.73
    SCOR(p=1,1/2,1/4) =             3.43            2.92            2.73
    SCOR(expected Si) =       4.6439      3.9383      3.6697
   Warning! Do not take into account Scott'S SCOR
            These indicators are under test....

 => ANALYSIS OF CORRELATED PARAMETERS 

  -> The parameter:   32 appears   2 times
  -> The parameter:   33 appears   2 times
  -> The parameter:   34 appears   2 times
  -> The parameter:   35 appears   2 times
  -> The parameter:   36 appears   3 times
  -> The number of correlated parameters is :   5

 => WARNING!:
  Reduced Chi-square  TOO HIGH, the model is probably good but
  the residuals are dominated by systematic errors in profile.

 
              CPU Time:    42.180 seconds
                            0.703 minutes

 => Run finished at:     Date: 24/10/2026  Time: 08:53:26.413

File: knowledge/fitting/fullprof/pd-neut-cwl_yalo3-al2o3-spodi/fit.sum


        **********************************************************
        ** PROGRAM FullProf.2k (Version 8.40 - Feb2026-ILL JRC) **
        **********************************************************
                       M U L T I -- P A T T E R N                 
            Rietveld, Profile Matching & Integrated Intensity     
                 Refinement of X-ray and/or Neutron Data


    Date: 22/10/2026  Time: 21:32:27.472                              

 => PCR file code: fit
 => DAT file code: fit                  -> Relative contribution: 1.0000                                                            
 => Title: pd-neut-cwl_yalo3-al2o3-spodi

 ==> CONDITIONS OF THIS RUN FOR PATTERN No.:  1

 => Global Refinement of neutron powder data                                                                                        
 => The    5th default profile function was selected

 => X-Y type of data: 2theta/TOF/E(Kev) Intens sigma for pattern:  1
 => Analysis of refinement at the end
 => Wavelengths:  1.54816 1.54816
 => Cos(Monochromator angle)=   0.0000
 => Absorption correction (AC), muR-eff =   0.0221  0.0000
 => AC : Cylinder Debye-Scherrer (Hewat formula)
 => Base of peaks: 2.0*HW*   48.00
 ==> Angular range, step and number of points:
     2Thmin:       4.050000  2Thmax:     151.949997  Step:       0.050019  No. of points:   2959
 =>-------> Pattern#  1
 => Crystal Structure Refinement for phase: 1
 => The density (volumic mass) of phase 1 is:    3.992 g/cm3
 =>-------> Pattern#  1
 => Crystal Structure Refinement for phase: 2
 => The density (volumic mass) of phase 2 is:    5.367 g/cm3
 => Scor: 2.8091

 ==> RESULTS OF REFINEMENT:


 => No. of fitted parameters:   56


------------------------------------------------------------------------------
 => Phase No.  1 Al2O3                                   R -3 c              
------------------------------------------------------------------------------

 =>  No. of reflections for pattern#:   1:    67  


 ==> ATOM PARAMETERS:

  Name      x     sx       y     sy       z      sz      B   sB   occ. socc.  Mult
 Al1     0.00000(   0)  0.00000(   0)  0.33331( 348) -0.191(286)  0.333(  0)   12
 O1      0.34596( 663)  0.00000(   0)  0.25000(   0)  1.347(295)  0.500(  0)   18

 ==> PROFILE PARAMETERS FOR PATTERN#  1

 => Cell parameters      :
                              4.75674   0.00049
                              4.75674   0.00049
                             12.97262   0.00253
                             90.00000   0.00000
                             90.00000   0.00000
                            120.00000   0.00000
 
 => overall scale factor :  0.1890713     0.1190667E-01
 => Eta(p-v) or m(p-vii) :    0.12526   0.00501
 => Overall tem. factor  :    0.00000   0.00000
 => Halfwidth parameters :    0.03902   0.00082
                             -0.04637   0.00198
                              0.10595   0.00100
 => Preferred orientation:    0.00000   0.00000
                              0.00000   0.00000
 => Asymmetry parameters :    0.21387   0.01172
                              0.00220   0.00286
                             -0.27286   0.02785
                              0.05753   0.00640
 => X and y parameters   :    0.00000   0.00000
                              0.00000   0.00000
 => Strain parameters    :    0.00000   0.00000
                              0.00000   0.00000
                              0.00000   0.00000
 => Size parameters (G,L):    0.00000   0.00000
                              0.00000   0.00000

------------------------------------------------------------------------------
 => Phase No.  2 YAlO3                                   P b n m             
------------------------------------------------------------------------------

 =>  No. of reflections for pattern#:   1:   248  


 ==> ATOM PARAMETERS:

  Name      x     sx       y     sy       z      sz      B   sB   occ. socc.  Mult
 Y       0.01244(  11)  0.55407(   8)  0.25000(   0)  0.118( 10)  0.500(  0)    4
 Al      0.00000(   0)  0.00000(   0)  0.00000(   0)  0.127( 17)  0.500(  0)    4
 O1     -0.08383(  14) -0.02195(  12)  0.25000(   0)  0.058( 11)  0.500(  0)    4
 O2      0.20466(   9)  0.29482(   8)  0.04427(   6)  0.142( 10)  1.000(  0)    8

 ==> PROFILE PARAMETERS FOR PATTERN#  1

 => Cell parameters      :
                              5.17241   0.00009
                              5.32658   0.00009
                              7.36084   0.00013
                             90.00000   0.00000
                             90.00000   0.00000
                             90.00000   0.00000
 
 => overall scale factor :   27.89635     0.9163359E-01
 => Eta(p-v) or m(p-vii) :    0.12526   0.00501
 => Overall tem. factor  :    0.00000   0.00000
 => Halfwidth parameters :    0.03902   0.00082
                             -0.04637   0.00198
                              0.10595   0.00100
 => Preferred orientation:    0.00000   0.00000
                              0.00000   0.00000
 => Asymmetry parameters :    0.21387   0.01172
                              0.00220   0.00286
                             -0.27286   0.02785
                              0.05753   0.00640
 => X and y parameters   :    0.00000   0.00000
                              0.00000   0.00000
 => Strain parameters    :    0.00000   0.00000
                              0.00000   0.00000
                              0.00000   0.00000
 => Size parameters (G,L):    0.00000   0.00000
                              0.00000   0.00000

 ==> GLOBAL PARAMETERS FOR PATTERN#  1


 => Zero-point:     0.0013    0.0019
 => Background Parameters (linear interpolation)  ==>
                                 1335.18        52.7919    
                                 1824.08        33.5138    
                                 2431.08        21.8644    
                                 2109.37        18.1528    
                                 2027.42        17.9490    
                                 2072.30        16.4786    
                                 2100.74        17.2322    
                                 2155.73        19.5514    
                                 1989.83        22.7082    
                                 2007.74        21.0048    
                                 2049.69        17.1580    
                                 1983.69        17.3851    
                                 2149.51        18.0406    
                                 2158.83        20.0728    
                                 2151.53        22.6921    
                                 2067.18        27.4858    
                                 1953.77        25.4356    
                                 1991.17        22.7862    
                                 1975.24        21.8029    
                                 2472.10        28.4599    
                                 2312.98        23.1248    
                                 2663.65        25.7918    
                                 2581.12        30.4462    
                                 2776.08        38.0729    
                                 2781.36        49.1854    
 => Cos(2theta)-shift parameter :   0.0000  0.0000
 => Sin(2theta)-shift parameter :   0.0000  0.0000

 ==> RELIABILITY FACTORS WITH ALL NON-EXCLUDED POINTS FOR PATTERN:  1

  => Cycle: 51 => MaxCycle:200
 => N-P+C:  2903
 =>  R-factors (not corrected for background) for Pattern:  1
 => Rp:  3.22     Rwp:  4.10     Rexp:    1.30 Chi2:  9.94      L.S. refinement
 => Conventional Rietveld R-factors for Pattern:  1
 => Rp:  5.16     Rwp:  5.84     Rexp:    1.85 Chi2:  9.94    
 => Deviance:  0.286E+05     Dev*  :   9.867    
 => DW-Stat.:    0.3138     DW-exp:     1.9243
 => N-sigma of the GoF:      340.634

 ==> RELIABILITY FACTORS FOR POINTS WITH BRAGG CONTRIBUTIONS FOR PATTERN:  1

 => N-P+C:  2903
 =>  R-factors (not corrected for background) for Pattern:  1
 => Rp:  3.22     Rwp:  4.10     Rexp:    1.30 Chi2:  9.94      L.S. refinement
 => Conventional Rietveld R-factors for Pattern:  1
 => Rp:  5.16     Rwp:  5.84     Rexp:    1.85 Chi2:  9.94    
 => Deviance:  0.286E+05     Dev*  :   9.867    
 => DW-Stat.:    0.3138     DW-exp:     1.9243
 => N-sigma of the GoF:      340.634

 => Global user-weigthed Chi2 (Bragg contrib.):   9.94    

     -----------------------------------------------------
     BRAGG R-Factors and weight fractions for Pattern #  1
     -----------------------------------------------------

 => Phase:  1     Al2O3
 => Bragg R-factor:   5.90       Vol:  254.201( 0.062)  Fract(%):    0.79( 0.05)
 => Rf-factor=  4.48             ATZ:         611.768   Brindley:  1.0000

 => Phase:  2     YAlO3
 => Bragg R-factor:   3.04       Vol:  202.800( 0.006)  Fract(%):   99.21( 0.46)
 => Rf-factor=  1.88             ATZ:         655.543   Brindley:  1.0000


       ----------------------------------------------------
       -    ANALYSIS OF THE REFINEMENT FOR PATTERN #  1   -
       ----------------------------------------------------


 => GLOBAL INDICATORS:

    The first and last reflections appears at:
    2theta(degrees)/T.O.F(microsecs)/Energy(KeV) =>         21.079       174.105
    s (angstroms-1) =>     0.2363    1.2901
    D (angstroms  ) =>     4.2320    0.7751
    sin(theta/lamb) =>     0.1181    0.6451
    Q (angstroms-1) =>     2.9693   16.2125

    The average FWHM is:   0.4542  Fwhm(av)/step =   9.0842

 => Sum(Yiobs-Yical):    15185.08   -5377.80   21637.79    3575.80 <- Four regions
            Total ->     35020.87

  Expected Rp (background uncorrected):     0.92 Observed->     3.22
  Expected cRp(background   corrected):     1.47 Observed->     5.16
  -> Ratio Rp/Exp=cRp/cExp:     3.51
  Weighted Average Bragg R-factor:     3.06
  Weighted Average      RF-factor:     1.90
  Reduced Chi-square :     9.94

 => Total number of "independent" reflections:    315
    Effective number (account for resolution) of reflections: 
                      at level p=1.00  : 134.9
                      at level p=0.50  : 186.8
                      at level p=0.25  : 214.4

    A reflection contributes as x/(x+nearest), where "x"  
    is the fraction of the total area of the current phase and 
   "nearest" is the number of adjacent reflections verifying the formula:

    Postn-p*FWHM <= Postn(adjacent) <= Postn+p*FWHM 

   "nearest" is weighted by the corresponding "x(s)" 

 =>             Number of global  refined parameters:     26
                Number of profile refined parameters:     15
    Number of intensity-affecting refined parameters:     15
      (Preferred orientation belongs to this class)   

 => (Effective Number of reflections)/(Number of intensity parameters)= refni
      Ratio ( Optimistic view,p=0.25):   14.3
      Ratio (Pessimistic view,p=1.00):    9.0
      Ratio (   Eclectic view,p=0.50):   12.5

 => PHASE DEPENDENT INDICATORS:

 => Positions and FWHM of the sharpest reflection

     Phase  2Theta/TOF  FWHM     Q       DQ      Delta   Dd/d(%)

       1      61.50   0.3036   4.1501  0.01848  0.02705  0.445
       2      61.50   0.3036   4.1502  0.01848  0.02260  0.445

   Q ,DQ(FWHM in Q-space) and Delta are given in 1/angstroms
 Delta is the expected step between consecutive reflections at Q

 Phase    %Cont  Nintdp  Nprofp   Nref      Enref(Effective)
                                         R:p=1  R:p=1/2  R:p=1/4
     1    0.71       4      11      67    0.47    0.47    0.47
                                          0.12    0.12    0.12
     2   99.29      11       4     248  134.66  186.39  213.94
                                         12.24   16.94   19.45
  Where:
  %Cont: percentage of the total integrated intensity (100x)
 Nintdp: Number of intensity-affecting refined parameters
 Nprofp: Number of profile refined parameters
   Nref: Number "independent" contributing reflections
  Enref: Effective Number of reflections for each p-value
R:p=1/n: Ratio Enref(Effective)/Nintdp <- "Solvability Index" 


 => ANALYSIS OF STANDARD DEVIATIONS

    Phase:  1 Degrees of freedom for p=1, 1/2, 1/4:             1.00            1.00            1.00
              Chi2 based on integrated intensities:          3876.89         3876.89         3876.89
    Phase:  2 Degrees of freedom for p=1, 1/2, 1/4:           123.66          175.39          202.94
              Chi2 based on integrated intensities:           159.00          112.10           96.88
              Calculated with Scott'S FORMULA     :   217.35  152.02  131.09

 => Standard deviations concern the PRECISION of parameters and
    represent ACCURACY only if there is no systematic errors
    A better estimate of the accuracy of structural parameters
    is obtained multiplying sigmas by the parameter SCOR
 -> SCOR =   2.8091 { Berar'S FORMULA}
 -> SCOR =   3.0140 {Pawley'S FORMULA}
 -> Application of modified Scott'S FORMULA
    SCOR(p=1,1/2,1/4) =            19.75           19.75           19.75
    SCOR(p=1,1/2,1/4) =             4.00            3.36            3.12
    SCOR(expected Si) =       4.6759      3.9105      3.6314
   Warning! Do not take into account Scott'S SCOR
            These indicators are under test....

 => ANALYSIS OF CORRELATED PARAMETERS 

  -> The parameter:   32 appears   2 times
  -> The parameter:   33 appears   2 times
  -> The parameter:   34 appears   2 times
  -> The parameter:   35 appears   2 times
  -> The parameter:   36 appears   3 times
  -> The parameter:   38 appears   2 times
  -> The parameter:   39 appears   2 times
  -> The parameter:   40 appears   2 times
  -> The parameter:   41 appears   2 times
  -> The number of correlated parameters is :   9

 => Your refinement seems to be rather good!

 
              CPU Time:    30.156 seconds
                            0.503 minutes

 => Run finished at:     Date: 22/10/2026  Time: 21:32:57.616

File: knowledge/fitting/fullprof/pd-neut-cwl_yalo3-al2o3-spodi/start.sum


        **********************************************************
        ** PROGRAM FullProf.2k (Version 8.40 - Feb2026-ILL JRC) **
        **********************************************************
                       M U L T I -- P A T T E R N                 
            Rietveld, Profile Matching & Integrated Intensity     
                 Refinement of X-ray and/or Neutron Data


    Date: 22/10/2026  Time: 21:32:27.109                              

 => PCR file code: start
 => DAT file code: start                -> Relative contribution: 1.0000                                                            
 => Title: pd-neut-cwl_yalo3-al2o3-spodi

 ==> CONDITIONS OF THIS RUN FOR PATTERN No.:  1

 => Global Refinement of neutron powder data                                                                                        
 => The    5th default profile function was selected

 => X-Y type of data: 2theta/TOF/E(Kev) Intens sigma for pattern:  1
 => Analysis of refinement at the end
 => Wavelengths:  1.54816 1.54816
 => Cos(Monochromator angle)=   0.0000
 => Absorption correction (AC), muR-eff =   0.0221  0.0000
 => AC : Cylinder Debye-Scherrer (Hewat formula)
 => Base of peaks: 2.0*HW*   48.00
 ==> Angular range, step and number of points:
     2Thmin:       4.050000  2Thmax:     151.949997  Step:       0.050019  No. of points:   2959
 =>-------> Pattern#  1
 => Crystal Structure Refinement for phase: 1
 => The density (volumic mass) of phase 1 is:    3.992 g/cm3
 =>-------> Pattern#  1
 => Crystal Structure Refinement for phase: 2
 => The density (volumic mass) of phase 2 is:    5.367 g/cm3
 => Scor: 4.4451

 ==> RESULTS OF REFINEMENT:


 => No. of fitted parameters:    0


------------------------------------------------------------------------------
 => Phase No.  1 Al2O3                                   R -3 c              
------------------------------------------------------------------------------

 =>  No. of reflections for pattern#:   1:    67  


 ==> ATOM PARAMETERS:

  Name      x     sx       y     sy       z      sz      B   sB   occ. socc.  Mult
 Al1     0.00000(   0)  0.00000(   0)  0.33000(   0)  0.500(  0)  0.333(  0)   12
 O1      0.35000(   0)  0.00000(   0)  0.25000(   0)  0.500(  0)  0.500(  0)   18

 ==> PROFILE PARAMETERS FOR PATTERN#  1

 => Cell parameters      :
                              4.76000   0.00000
                              4.76000   0.00000
                             12.97000   0.00000
                             90.00000   0.00000
                             90.00000   0.00000
                            120.00000   0.00000
 
 => overall scale factor :  0.2000000      0.000000    
 => Eta(p-v) or m(p-vii) :    0.10000   0.00000
 => Overall tem. factor  :    0.00000   0.00000
 => Halfwidth parameters :    0.04000   0.00000
                             -0.05000   0.00000
                              0.10000   0.00000
 => Preferred orientation:    0.00000   0.00000
                              0.00000   0.00000
 => Asymmetry parameters :    0.00000   0.00000
                              0.00000   0.00000
                              0.00000   0.00000
                              0.00000   0.00000
 => X and y parameters   :    0.00000   0.00000
                              0.00000   0.00000
 => Strain parameters    :    0.00000   0.00000
                              0.00000   0.00000
                              0.00000   0.00000
 => Size parameters (G,L):    0.00000   0.00000
                              0.00000   0.00000

------------------------------------------------------------------------------
 => Phase No.  2 YAlO3                                   P b n m             
------------------------------------------------------------------------------

 =>  No. of reflections for pattern#:   1:   248  


 ==> ATOM PARAMETERS:

  Name      x     sx       y     sy       z      sz      B   sB   occ. socc.  Mult
 Y       0.01000(   0)  0.55000(   0)  0.25000(   0)  0.500(  0)  0.500(  0)    4
 Al      0.00000(   0)  0.00000(   0)  0.00000(   0)  0.500(  0)  0.500(  0)    4
 O1     -0.08000(   0) -0.02000(   0)  0.25000(   0)  0.500(  0)  0.500(  0)    4
 O2      0.20000(   0)  0.29000(   0)  0.04000(   0)  0.500(  0)  1.000(  0)    8

 ==> PROFILE PARAMETERS FOR PATTERN#  1

 => Cell parameters      :
                              5.17000   0.00000
                              5.33000   0.00000
                              7.36000   0.00000
                             90.00000   0.00000
                             90.00000   0.00000
                             90.00000   0.00000
 
 => overall scale factor :   30.00000      0.000000    
 => Eta(p-v) or m(p-vii) :    0.10000   0.00000
 => Overall tem. factor  :    0.00000   0.00000
 => Halfwidth parameters :    0.04000   0.00000
                             -0.05000   0.00000
                              0.10000   0.00000
 => Preferred orientation:    0.00000   0.00000
                              0.00000   0.00000
 => Asymmetry parameters :    0.00000   0.00000
                              0.00000   0.00000
                              0.00000   0.00000
                              0.00000   0.00000
 => X and y parameters   :    0.00000   0.00000
                              0.00000   0.00000
 => Strain parameters    :    0.00000   0.00000
                              0.00000   0.00000
                              0.00000   0.00000
 => Size parameters (G,L):    0.00000   0.00000
                              0.00000   0.00000

 ==> GLOBAL PARAMETERS FOR PATTERN#  1


 => Zero-point:     0.0000    0.0000
 => Cos(2theta)-shift parameter :   0.0000  0.0000
 => Sin(2theta)-shift parameter :   0.0000  0.0000

 ==> RELIABILITY FACTORS WITH ALL NON-EXCLUDED POINTS FOR PATTERN:  1

  => Cycle:  1 => MaxCycle:  1
 => N-P+C:  2959
 =>  R-factors (not corrected for background) for Pattern:  1
 => Rp:  14.6     Rwp:  18.6     Rexp:    1.31 Chi2:  201.      L.S. refinement
 => Conventional Rietveld R-factors for Pattern:  1
 => Rp:  23.0     Rwp:  26.2     Rexp:    1.85 Chi2:  201.    
 => Deviance:  0.684E+06     Dev*  :   231.2    
 => DW-Stat.:    0.0964     DW-exp:     1.8857
 => N-sigma of the GoF:     7678.506

 ==> RELIABILITY FACTORS FOR POINTS WITH BRAGG CONTRIBUTIONS FOR PATTERN:  1

 => N-P+C:  2959
 =>  R-factors (not corrected for background) for Pattern:  1
 => Rp:  14.6     Rwp:  18.6     Rexp:    1.31 Chi2:  201.      L.S. refinement
 => Conventional Rietveld R-factors for Pattern:  1
 => Rp:  23.0     Rwp:  26.2     Rexp:    1.85 Chi2:  201.    
 => Deviance:  0.684E+06     Dev*  :   231.2    
 => DW-Stat.:    0.0964     DW-exp:     1.8857
 => N-sigma of the GoF:     7678.506

 => Global user-weigthed Chi2 (Bragg contrib.):   201.    
 => Scor: 4.4451

 ==> RESULTS OF REFINEMENT:


 => No. of fitted parameters:    0


------------------------------------------------------------------------------
 => Phase No.  1 Al2O3                                   R -3 c              
------------------------------------------------------------------------------

 =>  No. of reflections for pattern#:   1:    67  


 ==> ATOM PARAMETERS:

  Name      x     sx       y     sy       z      sz      B   sB   occ. socc.  Mult
 Al1     0.00000(   0)  0.00000(   0)  0.33000(   0)  0.500(  0)  0.333(  0)   12
 O1      0.35000(   0)  0.00000(   0)  0.25000(   0)  0.500(  0)  0.500(  0)   18

 ==> PROFILE PARAMETERS FOR PATTERN#  1

 => Cell parameters      :
                              4.76000   0.00000
                              4.76000   0.00000
                             12.97000   0.00000
                             90.00000   0.00000
                             90.00000   0.00000
                            120.00000   0.00000
 
 => overall scale factor :  0.2000000      0.000000    
 => Eta(p-v) or m(p-vii) :    0.10000   0.00000
 => Overall tem. factor  :    0.00000   0.00000
 => Halfwidth parameters :    0.04000   0.00000
                             -0.05000   0.00000
                              0.10000   0.00000
 => Preferred orientation:    0.00000   0.00000
                              0.00000   0.00000
 => Asymmetry parameters :    0.00000   0.00000
                              0.00000   0.00000
                              0.00000   0.00000
                              0.00000   0.00000
 => X and y parameters   :    0.00000   0.00000
                              0.00000   0.00000
 => Strain parameters    :    0.00000   0.00000
                              0.00000   0.00000
                              0.00000   0.00000
 => Size parameters (G,L):    0.00000   0.00000
                              0.00000   0.00000

------------------------------------------------------------------------------
 => Phase No.  2 YAlO3                                   P b n m             
------------------------------------------------------------------------------

 =>  No. of reflections for pattern#:   1:   248  


 ==> ATOM PARAMETERS:

  Name      x     sx       y     sy       z      sz      B   sB   occ. socc.  Mult
 Y       0.01000(   0)  0.55000(   0)  0.25000(   0)  0.500(  0)  0.500(  0)    4
 Al      0.00000(   0)  0.00000(   0)  0.00000(   0)  0.500(  0)  0.500(  0)    4
 O1     -0.08000(   0) -0.02000(   0)  0.25000(   0)  0.500(  0)  0.500(  0)    4
 O2      0.20000(   0)  0.29000(   0)  0.04000(   0)  0.500(  0)  1.000(  0)    8

 ==> PROFILE PARAMETERS FOR PATTERN#  1

 => Cell parameters      :
                              5.17000   0.00000
                              5.33000   0.00000
                              7.36000   0.00000
                             90.00000   0.00000
                             90.00000   0.00000
                             90.00000   0.00000
 
 => overall scale factor :   30.00000      0.000000    
 => Eta(p-v) or m(p-vii) :    0.10000   0.00000
 => Overall tem. factor  :    0.00000   0.00000
 => Halfwidth parameters :    0.04000   0.00000
                             -0.05000   0.00000
                              0.10000   0.00000
 => Preferred orientation:    0.00000   0.00000
                              0.00000   0.00000
 => Asymmetry parameters :    0.00000   0.00000
                              0.00000   0.00000
                              0.00000   0.00000
                              0.00000   0.00000
 => X and y parameters   :    0.00000   0.00000
                              0.00000   0.00000
 => Strain parameters    :    0.00000   0.00000
                              0.00000   0.00000
                              0.00000   0.00000
 => Size parameters (G,L):    0.00000   0.00000
                              0.00000   0.00000

 ==> GLOBAL PARAMETERS FOR PATTERN#  1


 => Zero-point:     0.0000    0.0000
 => Cos(2theta)-shift parameter :   0.0000  0.0000
 => Sin(2theta)-shift parameter :   0.0000  0.0000

 ==> RELIABILITY FACTORS WITH ALL NON-EXCLUDED POINTS FOR PATTERN:  1

  => Cycle:  1 => MaxCycle:  1
 => N-P+C:  2959
 =>  R-factors (not corrected for background) for Pattern:  1
 => Rp:  14.6     Rwp:  18.6     Rexp:    1.31 Chi2:  201.      L.S. refinement
 => Conventional Rietveld R-factors for Pattern:  1
 => Rp:  23.0     Rwp:  26.2     Rexp:    1.85 Chi2:  201.    
 => Deviance:  0.684E+06     Dev*  :   231.2    
 => DW-Stat.:    0.0964     DW-exp:     1.8857
 => N-sigma of the GoF:     7678.506

 ==> RELIABILITY FACTORS FOR POINTS WITH BRAGG CONTRIBUTIONS FOR PATTERN:  1

 => N-P+C:  2959
 =>  R-factors (not corrected for background) for Pattern:  1
 => Rp:  14.6     Rwp:  18.6     Rexp:    1.31 Chi2:  201.      L.S. refinement
 => Conventional Rietveld R-factors for Pattern:  1
 => Rp:  23.0     Rwp:  26.2     Rexp:    1.85 Chi2:  201.    
 => Deviance:  0.684E+06     Dev*  :   231.2    
 => DW-Stat.:    0.0964     DW-exp:     1.8857
 => N-sigma of the GoF:     7678.506

 => Global user-weigthed Chi2 (Bragg contrib.):   201.    

     -----------------------------------------------------
     BRAGG R-Factors and weight fractions for Pattern #  1
     -----------------------------------------------------

 => Phase:  1     Al2O3
 => Bragg R-factor:   27.3       Vol:  254.498( 0.000)  Fract(%):    0.77( 0.00)
 => Rf-factor=  15.9             ATZ:         611.768   Brindley:  1.0000

 => Phase:  2     YAlO3
 => Bragg R-factor:   16.2       Vol:  202.813( 0.000)  Fract(%):   99.23( 0.00)
 => Rf-factor=  9.69             ATZ:         655.543   Brindley:  1.0000

 
              CPU Time:     0.266 seconds
                            0.004 minutes

 => Run finished at:     Date: 22/10/2026  Time: 21:32:27.372
