Repository: enhantica/edi

<p>
  <picture>
    <!-- light mode logo -->
    <source media='(prefers-color-scheme: light)' srcset='https://raw.githubusercontent.com/easyscience/assets-branding/refs/heads/master/easydiffraction/logos/light.svg'>
    <!-- dark mode logo -->
    <source media='(prefers-color-scheme: dark)' srcset='https://raw.githubusercontent.com/easyscience/assets-branding/refs/heads/master/easydiffraction/logos/dark.svg'>
    <!-- default logo == light mode logo -->
  </picture>
**EasyDiffraction** is software for calculating diffraction patterns
from a structural model and fitting its parameters to measured
data, for powder and single-crystal neutron and X-ray diffraction.

File: knowledge/fitting/fullprof/pd-neut-cwl_yap-spodi_3k/asymmetry-off.sum


        **********************************************************
        ** PROGRAM FullProf.2k (Version 8.40 - Feb2026-ILL JRC) **
        **********************************************************
                       M U L T I -- P A T T E R N                 
            Rietveld, Profile Matching & Integrated Intensity     
                 Refinement of X-ray and/or Neutron Data


    Date: 05/10/2026  Time: 23:09:08.586                              

 => PCR file code: yap_3k
 => DAT file code: yap_3k               -> Relative contribution: 1.0000                                                            
 => Title: YAlO3

 ==> CONDITIONS OF THIS RUN FOR PATTERN No.:  1

 => Global Refinement of neutron powder data                                                                                        
 => The    5th default profile function was selected

 => X-Y type of data: 2theta/TOF/E(Kev) Intens sigma for pattern:  1
 => Analysis of refinement at the end
 => Wavelengths:  1.54816 1.54816
 => Cos(Monochromator angle)=   0.0000
 => Absorption correction (AC), muR-eff =   0.0221  0.0000
 => AC : Cylinder Debye-Scherrer (Hewat formula)
 => Base of peaks: 2.0*HW*   20.00
 ==> Angular range, step and number of points:
     2Thmin:       2.300000  2Thmax:     151.949997  Step:       0.050019  No. of points:   2994
 =>-------> Pattern#  1
 => Crystal Structure Refinement for phase: 1
 => The density (volumic mass) of phase 1 is:    5.368 g/cm3
 =>-------> Pattern#  1
 => Crystal Structure Refinement for phase: 2
 => The density (volumic mass) of phase 2 is:    3.997 g/cm3
 => Scor: 2.7531

 ==> RESULTS OF REFINEMENT:


 => No. of fitted parameters:   52


------------------------------------------------------------------------------
 => Phase No.  1 YAlO3                                   P b n m             
------------------------------------------------------------------------------

 =>  No. of reflections for pattern#:   1:   245  


 ==> ATOM PARAMETERS:

  Name      x     sx       y     sy       z      sz      B   sB   occ. socc.  Mult
 Y       0.01228(  13)  0.55407(   9)  0.25000(   0)  0.127( 10)  0.500(  0)    4
 Al      0.00000(   0)  0.00000(   0)  0.00000(   0)  0.182( 18)  0.500(  0)    4
 O1     -0.08375(  17) -0.02193(  14)  0.25000(   0)  0.080( 11)  0.500(  0)    4
 O2      0.20462(  11)  0.29492(  10)  0.04431(   7)  0.175(  9)  1.000(  0)    8

 ==> PROFILE PARAMETERS FOR PATTERN#  1

 => Cell parameters      :
                              5.17349   0.00003
                              5.32778   0.00003
                              7.36249   0.00004
                             90.00000   0.00000
                             90.00000   0.00000
                             90.00000   0.00000
 
 => overall scale factor :   28.13916     0.9122253E-01
 => Eta(p-v) or m(p-vii) :    0.13919   0.00585
 => Overall tem. factor  :    0.00000   0.00000
 => Halfwidth parameters :    0.02735   0.00079
                             -0.03128   0.00211
                              0.10047   0.00109
 => Preferred orientation:    0.00000   0.00000
                              0.00000   0.00000
 => Asymmetry parameters :    0.00000   0.00000
                              0.00000   0.00000
                              0.00000   0.00000
                              0.00000   0.00000
 => X and y parameters   :    0.00000   0.00000
                              0.00000   0.00000
 => Strain parameters    :    0.00000   0.00000
                              0.00000   0.00000
                              0.00000   0.00000
 => Size parameters (G,L):    0.00000   0.00000
                              0.00000   0.00000

------------------------------------------------------------------------------
 => Phase No.  2 Al2O3                                   R -3 c              
------------------------------------------------------------------------------

 =>  No. of reflections for pattern#:   1:    67  


 ==> ATOM PARAMETERS:

  Name      x     sx       y     sy       z      sz      B   sB   occ. socc.  Mult
 Al1     0.00000(   0)  0.00000(   0)  0.33471( 339) -0.727(279)  0.333(  0)   12
 O1      0.36099( 358)  0.00000(   0)  0.25000(   0)  0.143(256)  0.500(  0)   18

 ==> PROFILE PARAMETERS FOR PATTERN#  1

 => Cell parameters      :
                              4.75611   0.00042
                              4.75611   0.00042
                             12.98211   0.00186
                             90.00000   0.00000
                             90.00000   0.00000
                            120.00000   0.00000
 
 => overall scale factor :  0.1635094     0.1160825E-01
 => Eta(p-v) or m(p-vii) :    0.13919   0.00585
 => Overall tem. factor  :    0.00000   0.00000
 => Halfwidth parameters :    0.02735   0.00079
                             -0.03128   0.00211
                              0.10047   0.00109
 => Preferred orientation:    0.00000   0.00000
                              0.00000   0.00000
 => Asymmetry parameters :    0.00000   0.00000
                              0.00000   0.00000
                              0.00000   0.00000
                              0.00000   0.00000
 => X and y parameters   :    0.00000   0.00000
                              0.00000   0.00000
 => Strain parameters    :    0.00000   0.00000
                              0.00000   0.00000
                              0.00000   0.00000
 => Size parameters (G,L):    0.00000   0.00000
                              0.00000   0.00000

 ==> GLOBAL PARAMETERS FOR PATTERN#  1


 => Zero-point:     0.0040    0.0004
 => Background Parameters (linear interpolation)  ==>
                                 1320.72        55.3051    
                                 1824.88        39.1469    
                                 2430.72        25.7694    
                                 2109.63        21.4032    
                                 2026.74        21.1568    
                                 2074.87        19.3224    
                                 2104.67        20.3101    
                                 2140.32        22.9182    
                                 1957.15        26.6469    
                                 2000.55        24.5380    
                                 2039.95        20.1684    
                                 1970.87        20.4311    
                                 2138.69        21.1790    
                                 2138.18        23.6637    
                                 2159.70        26.5478    
                                 2068.28        32.4626    
                                 1963.56        29.9399    
                                 1974.85        26.7709    
                                 2006.01        25.4699    
                                 2520.23        32.9155    
                                 2353.28        26.9807    
                                 2697.44        30.8550    
                                 2598.57        35.9395    
                                 2840.20        44.5357    
                                 2789.23        56.2873    
 => Cos(2theta)-shift parameter :   0.0000  0.0000
 => Sin(2theta)-shift parameter :   0.0000  0.0000

 ==> RELIABILITY FACTORS WITH ALL NON-EXCLUDED POINTS FOR PATTERN:  1

  => Cycle: 10 => MaxCycle:150
 => N-P+C:  2907
 =>  R-factors (not corrected for background) for Pattern:  1
 => Rp:  3.62     Rwp:  4.67     Rexp:    1.30 Chi2:  12.9      L.S. refinement
 => Conventional Rietveld R-factors for Pattern:  1
 => Rp:  5.81     Rwp:  6.66     Rexp:    1.85 Chi2:  12.9    
 => Deviance:  0.375E+05     Dev*  :   12.89    
 => DW-Stat.:    0.2778     DW-exp:     1.9215
 => N-sigma of the GoF:      453.564

 ==> RELIABILITY FACTORS FOR POINTS WITH BRAGG CONTRIBUTIONS FOR PATTERN:  1

 => N-P+C:  2692
 =>  R-factors (not corrected for background) for Pattern:  1
 => Rp:  3.67     Rwp:  4.72     Rexp:    1.27 Chi2:  13.8      L.S. refinement
 => Conventional Rietveld R-factors for Pattern:  1
 => Rp:  5.73     Rwp:  6.64     Rexp:    1.78 Chi2:  13.8    
 => Deviance:  0.372E+05     Dev*  :   13.81    
 => DW-Stat.:    0.2799     DW-exp:     1.9199
 => N-sigma of the GoF:      470.403

 => Global user-weigthed Chi2 (Bragg contrib.):   13.9    

     -----------------------------------------------------
     BRAGG R-Factors and weight fractions for Pattern #  1
     -----------------------------------------------------

 => Phase:  1     YAlO3
 => Bragg R-factor:   3.10       Vol:  202.934( 0.002)  Fract(%):   99.33( 0.46)
 => Rf-factor=  1.96             ATZ:         655.543   Brindley:  1.0000

 => Phase:  2     Al2O3
 => Bragg R-factor:   7.71       Vol:  254.320( 0.049)  Fract(%):    0.67( 0.05)
 => Rf-factor=  5.38             ATZ:         611.758   Brindley:  1.0000


       ----------------------------------------------------
       -    ANALYSIS OF THE REFINEMENT FOR PATTERN #  1   -
       ----------------------------------------------------


 => GLOBAL INDICATORS:

    The first and last reflections appears at:
    2theta(degrees)/T.O.F(microsecs)/Energy(KeV) =>         21.074       153.892
    s (angstroms-1) =>     0.2362    1.2585
    D (angstroms  ) =>     4.2329    0.7946
    sin(theta/lamb) =>     0.1181    0.6292
    Q (angstroms-1) =>     2.9687   15.8144

    The average FWHM is:   0.3627  Fwhm(av)/step =   7.2540

 => Sum(Yiobs-Yical):     9779.78   -3292.10   30523.35     412.50 <- Four regions
            Total ->     37423.52

  Expected Rp (background uncorrected):     0.94 Observed->     3.62
  Expected cRp(background   corrected):     1.52 Observed->     5.81
  -> Ratio Rp/Exp=cRp/cExp:     3.83
  Weighted Average Bragg R-factor:     3.14
  Weighted Average      RF-factor:     1.99
  Reduced Chi-square :    13.82

 => Total number of "independent" reflections:    297
    Effective number (account for resolution) of reflections: 
                      at level p=1.00  : 133.7
                      at level p=0.50  : 178.8
                      at level p=0.25  : 201.4

    A reflection contributes as x/(x+nearest), where "x"  
    is the fraction of the total area of the current phase and 
   "nearest" is the number of adjacent reflections verifying the formula:

    Postn-p*FWHM <= Postn(adjacent) <= Postn+p*FWHM 

   "nearest" is weighted by the corresponding "x(s)" 

 =>             Number of global  refined parameters:     26
                Number of profile refined parameters:     11
    Number of intensity-affecting refined parameters:     15
      (Preferred orientation belongs to this class)   

 => (Effective Number of reflections)/(Number of intensity parameters)= refni
      Ratio ( Optimistic view,p=0.25):   13.4
      Ratio (Pessimistic view,p=1.00):    8.9
      Ratio (   Eclectic view,p=0.50):   11.9

 => PHASE DEPENDENT INDICATORS:

 => Positions and FWHM of the sharpest reflection

     Phase  2Theta/TOF  FWHM     Q       DQ      Delta   Dd/d(%)

       1      60.87   0.3025   4.1116  0.01848  0.02301  0.449
       2      60.10   0.3025   4.0649  0.01855  0.02818  0.456

   Q ,DQ(FWHM in Q-space) and Delta are given in 1/angstroms
 Delta is the expected step between consecutive reflections at Q

 Phase    %Cont  Nintdp  Nprofp   Nref      Enref(Effective)
                                         R:p=1  R:p=1/2  R:p=1/4
     1   99.09      11       8     233  133.36  178.30  200.83
                                         12.12   16.21   18.26
     2    0.91       4       3      64    0.58    0.58    0.58
                                          0.15    0.15    0.15
  Where:
  %Cont: percentage of the total integrated intensity (100x)
 Nintdp: Number of intensity-affecting refined parameters
 Nprofp: Number of profile refined parameters
   Nref: Number "independent" contributing reflections
  Enref: Effective Number of reflections for each p-value
R:p=1/n: Ratio Enref(Effective)/Nintdp <- "Solvability Index" 


 => ANALYSIS OF STANDARD DEVIATIONS

    Phase:  1 Degrees of freedom for p=1, 1/2, 1/4:           122.36          167.30          189.83
              Chi2 based on integrated intensities:           159.29          116.51          102.67
    Phase:  2 Degrees of freedom for p=1, 1/2, 1/4:             1.00            1.00            1.00
              Chi2 based on integrated intensities:          4979.16         4979.16         4979.16
              Calculated with Scott'S FORMULA     :   291.62  211.63  186.11

 => Standard deviations concern the PRECISION of parameters and
    represent ACCURACY only if there is no systematic errors
    A better estimate of the accuracy of structural parameters
    is obtained multiplying sigmas by the parameter SCOR
 -> SCOR =   2.7531 { Berar'S FORMULA}
 -> SCOR =   2.6933 {Pawley'S FORMULA}
 -> Application of modified Scott'S FORMULA
    SCOR(p=1,1/2,1/4) =             3.39            2.90            2.73
    SCOR(p=1,1/2,1/4) =            18.98           18.98           18.98
    SCOR(expected Si) =       4.5933      3.9130      3.6694
   Warning! Do not take into account Scott'S SCOR
            These indicators are under test....

 => ANALYSIS OF CORRELATED PARAMETERS 

  -> The parameter:   13 appears   2 times
  -> The parameter:   14 appears   2 times
  -> The parameter:   15 appears   2 times
  -> The parameter:   38 appears   2 times
  -> The parameter:   42 appears   3 times
  -> The number of correlated parameters is :   5

 => WARNING!:
  Reduced Chi-square  TOO HIGH, the model is probably good but
  the residuals are dominated by systematic errors in profile.

 
              CPU Time:     2.217 seconds
                            0.037 minutes

 => Run finished at:     Date: 05/10/2026  Time: 23:09:10.802

File: knowledge/fitting/fullprof/pd-neut-cwl_yap-spodi_3k/yap_3k.sum


        **********************************************************
        ** PROGRAM FullProf.2k (Version 8.40 - Feb2026-ILL JRC) **
        **********************************************************
                       M U L T I -- P A T T E R N                 
            Rietveld, Profile Matching & Integrated Intensity     
                 Refinement of X-ray and/or Neutron Data


    Date: 25/09/2026  Time: 13:22:24.099                              

 => PCR file code: yap_3k
 => DAT file code: yap_3k               -> Relative contribution: 1.0000                                                            
 => Title: YAlO3

 ==> CONDITIONS OF THIS RUN FOR PATTERN No.:  1

 => Global Refinement of neutron powder data                                                                                        
 => The    5th default profile function was selected

 => X-Y type of data: 2theta/TOF/E(Kev) Intens sigma for pattern:  1
 => Analysis of refinement at the end
 => Wavelengths:  1.54816 1.54816
 => Cos(Monochromator angle)=   0.0000
 => Absorption correction (AC), muR-eff =   0.0221  0.0000
 => AC : Cylinder Debye-Scherrer (Hewat formula)
 => Base of peaks: 2.0*HW*   20.00
 ==> Angular range, step and number of points:
     2Thmin:       2.300000  2Thmax:     151.949997  Step:       0.050019  No. of points:   2994
 =>-------> Pattern#  1
 => Crystal Structure Refinement for phase: 1
 => The density (volumic mass) of phase 1 is:    5.368 g/cm3
 =>-------> Pattern#  1
 => Crystal Structure Refinement for phase: 2
 => The density (volumic mass) of phase 2 is:    3.997 g/cm3
 => Scor: 2.8575

 ==> RESULTS OF REFINEMENT:


 => No. of fitted parameters:   56


------------------------------------------------------------------------------
 => Phase No.  1 YAlO3                                   P b n m             
------------------------------------------------------------------------------

 =>  No. of reflections for pattern#:   1:   245  


 ==> ATOM PARAMETERS:

  Name      x     sx       y     sy       z      sz      B   sB   occ. socc.  Mult
 Y       0.01241(  12)  0.55406(   8)  0.25000(   0)  0.118( 10)  0.500(  0)    4
 Al      0.00000(   0)  0.00000(   0)  0.00000(   0)  0.126( 17)  0.500(  0)    4
 O1     -0.08385(  15) -0.02195(  12)  0.25000(   0)  0.056( 12)  0.500(  0)    4
 O2      0.20470(  10)  0.29483(   9)  0.04427(   6)  0.140( 10)  1.000(  0)    8

 ==> PROFILE PARAMETERS FOR PATTERN#  1

 => Cell parameters      :
                              5.17242   0.00009
                              5.32659   0.00009
                              7.36085   0.00013
                             90.00000   0.00000
                             90.00000   0.00000
                             90.00000   0.00000
 
 => overall scale factor :   27.89638     0.9441718E-01
 => Eta(p-v) or m(p-vii) :    0.12522   0.00516
 => Overall tem. factor  :    0.00000   0.00000
 => Halfwidth parameters :    0.03889   0.00085
                             -0.04620   0.00204
                              0.10586   0.00103
 => Preferred orientation:    0.00000   0.00000
                              0.00000   0.00000
 => Asymmetry parameters :    0.21551   0.01208
                              0.00306   0.00294
                             -0.27812   0.02863
                              0.05563   0.00658
 => X and y parameters   :    0.00000   0.00000
                              0.00000   0.00000
 => Strain parameters    :    0.00000   0.00000
                              0.00000   0.00000
                              0.00000   0.00000
 => Size parameters (G,L):    0.00000   0.00000
                              0.00000   0.00000

------------------------------------------------------------------------------
 => Phase No.  2 Al2O3                                   R -3 c              
------------------------------------------------------------------------------

 =>  No. of reflections for pattern#:   1:    67  


 ==> ATOM PARAMETERS:

  Name      x     sx       y     sy       z      sz      B   sB   occ. socc.  Mult
 Al1     0.00000(   0)  0.00000(   0)  0.33347( 361) -0.143(301)  0.333(  0)   12
 O1      0.34958( 604)  0.00000(   0)  0.25000(   0)  1.252(303)  0.500(  0)   18

 ==> PROFILE PARAMETERS FOR PATTERN#  1

 => Cell parameters      :
                              4.75662   0.00050
                              4.75662   0.00050
                             12.97300   0.00256
                             90.00000   0.00000
                             90.00000   0.00000
                            120.00000   0.00000
 
 => overall scale factor :  0.1888475     0.1221174E-01
 => Eta(p-v) or m(p-vii) :    0.12522   0.00516
 => Overall tem. factor  :    0.00000   0.00000
 => Halfwidth parameters :    0.03889   0.00085
                             -0.04620   0.00204
                              0.10586   0.00103
 => Preferred orientation:    0.00000   0.00000
                              0.00000   0.00000
 => Asymmetry parameters :    0.21551   0.01208
                              0.00306   0.00294
                             -0.27812   0.02863
                              0.05563   0.00658
 => X and y parameters   :    0.00000   0.00000
                              0.00000   0.00000
 => Strain parameters    :    0.00000   0.00000
                              0.00000   0.00000
                              0.00000   0.00000
 => Size parameters (G,L):    0.00000   0.00000
                              0.00000   0.00000

 ==> GLOBAL PARAMETERS FOR PATTERN#  1


 => Zero-point:     0.0015    0.0019
 => Background Parameters (linear interpolation)  ==>
                                 1320.73        48.3513    
                                 1824.86        34.2248    
                                 2430.77        22.5293    
                                 2109.53        18.7123    
                                 2027.17        18.5015    
                                 2073.22        16.9593    
                                 2105.31        17.7596    
                                 2159.23        20.1323    
                                 1992.52        23.3396    
                                 2014.69        21.5368    
                                 2054.10        17.6640    
                                 1987.85        17.8569    
                                 2154.59        18.5566    
                                 2163.38        20.6408    
                                 2156.42        23.3364    
                                 2072.33        28.3157    
                                 1958.48        26.1979    
                                 1996.73        23.4819    
                                 1983.68        22.4037    
                                 2479.00        29.2215    
                                 2322.93        23.7628    
                                 2669.32        26.5712    
                                 2583.91        31.3991    
                                 2787.94        39.2136    
                                 2792.08        50.4776    
 => Cos(2theta)-shift parameter :   0.0000  0.0000
 => Sin(2theta)-shift parameter :   0.0000  0.0000

 ==> RELIABILITY FACTORS WITH ALL NON-EXCLUDED POINTS FOR PATTERN:  1

  => Cycle:  1 => MaxCycle:150
 => N-P+C:  2903
 =>  R-factors (not corrected for background) for Pattern:  1
 => Rp:  3.21     Rwp:  4.08     Rexp:    1.30 Chi2:  9.88      L.S. refinement
 => Conventional Rietveld R-factors for Pattern:  1
 => Rp:  5.16     Rwp:  5.83     Rexp:    1.85 Chi2:  9.88    
 => Deviance:  0.284E+05     Dev*  :   9.796    
 => DW-Stat.:    0.3117     DW-exp:     1.9243
 => N-sigma of the GoF:      338.296

 ==> RELIABILITY FACTORS FOR POINTS WITH BRAGG CONTRIBUTIONS FOR PATTERN:  1

 => N-P+C:  2688
 =>  R-factors (not corrected for background) for Pattern:  1
 => Rp:  3.25     Rwp:  4.12     Rexp:    1.27 Chi2:  10.6      L.S. refinement
 => Conventional Rietveld R-factors for Pattern:  1
 => Rp:  5.07     Rwp:  5.80     Rexp:    1.78 Chi2:  10.6    
 => Deviance:  0.282E+05     Dev*  :   10.48    
 => DW-Stat.:    0.3148     DW-exp:     1.9230
 => N-sigma of the GoF:      350.641

 => Global user-weigthed Chi2 (Bragg contrib.):   10.7    

     -----------------------------------------------------
     BRAGG R-Factors and weight fractions for Pattern #  1
     -----------------------------------------------------

 => Phase:  1     YAlO3
 => Bragg R-factor:   3.03       Vol:  202.801( 0.006)  Fract(%):   99.21( 0.48)
 => Rf-factor=  1.88             ATZ:         655.543   Brindley:  1.0000

 => Phase:  2     Al2O3
 => Bragg R-factor:   6.22       Vol:  254.196( 0.063)  Fract(%):    0.79( 0.05)
 => Rf-factor=  4.67             ATZ:         611.758   Brindley:  1.0000


       ----------------------------------------------------
       -    ANALYSIS OF THE REFINEMENT FOR PATTERN #  1   -
       ----------------------------------------------------


 => GLOBAL INDICATORS:

    The first and last reflections appears at:
    2theta(degrees)/T.O.F(microsecs)/Energy(KeV) =>         21.079       153.765
    s (angstroms-1) =>     0.2363    1.2581
    D (angstroms  ) =>     4.2320    0.7948
    sin(theta/lamb) =>     0.1181    0.6291
    Q (angstroms-1) =>     2.9693   15.8104

    The average FWHM is:   0.3806  Fwhm(av)/step =   7.6130

 => Sum(Yiobs-Yical):    10297.02   -3632.02   24409.44   -3189.96 <- Four regions
            Total ->     27884.48

  Expected Rp (background uncorrected):     0.93 Observed->     3.21
  Expected cRp(background   corrected):     1.50 Observed->     5.16
  -> Ratio Rp/Exp=cRp/cExp:     3.44
  Weighted Average Bragg R-factor:     3.05
  Weighted Average      RF-factor:     1.90
  Reduced Chi-square :    10.56

 => Total number of "independent" reflections:    296
    Effective number (account for resolution) of reflections: 
                      at level p=1.00  : 130.4
                      at level p=0.50  : 176.9
                      at level p=0.25  : 200.0

    A reflection contributes as x/(x+nearest), where "x"  
    is the fraction of the total area of the current phase and 
   "nearest" is the number of adjacent reflections verifying the formula:

    Postn-p*FWHM <= Postn(adjacent) <= Postn+p*FWHM 

   "nearest" is weighted by the corresponding "x(s)" 

 =>             Number of global  refined parameters:     26
                Number of profile refined parameters:     15
    Number of intensity-affecting refined parameters:     15
      (Preferred orientation belongs to this class)   

 => (Effective Number of reflections)/(Number of intensity parameters)= refni
      Ratio ( Optimistic view,p=0.25):   13.3
      Ratio (Pessimistic view,p=1.00):    8.7
      Ratio (   Eclectic view,p=0.50):   11.8

 => PHASE DEPENDENT INDICATORS:

 => Positions and FWHM of the sharpest reflection

     Phase  2Theta/TOF  FWHM     Q       DQ      Delta   Dd/d(%)

       1      61.50   0.3035   4.1501  0.01848  0.02260  0.445
       2      61.50   0.3035   4.1502  0.01848  0.02705  0.445

   Q ,DQ(FWHM in Q-space) and Delta are given in 1/angstroms
 Delta is the expected step between consecutive reflections at Q

 Phase    %Cont  Nintdp  Nprofp   Nref      Enref(Effective)
                                         R:p=1  R:p=1/2  R:p=1/4
     1   99.28      11      12     232  130.14  176.57  199.51
                                         11.83   16.05   18.14
     2    0.72       4       3      64    0.46    0.46    0.46
                                          0.12    0.12    0.12
  Where:
  %Cont: percentage of the total integrated intensity (100x)
 Nintdp: Number of intensity-affecting refined parameters
 Nprofp: Number of profile refined parameters
   Nref: Number "independent" contributing reflections
  Enref: Effective Number of reflections for each p-value
R:p=1/n: Ratio Enref(Effective)/Nintdp <- "Solvability Index" 


 => ANALYSIS OF STANDARD DEVIATIONS

    Phase:  1 Degrees of freedom for p=1, 1/2, 1/4:           119.14          165.57          188.51
              Chi2 based on integrated intensities:           163.84          117.89          103.55
    Phase:  2 Degrees of freedom for p=1, 1/2, 1/4:             1.00            1.00            1.00
              Chi2 based on integrated intensities:          3908.56         3908.56         3908.56
              Calculated with Scott'S FORMULA     :   223.68  159.66  139.92

 => Standard deviations concern the PRECISION of parameters and
    represent ACCURACY only if there is no systematic errors
    A better estimate of the accuracy of structural parameters
    is obtained multiplying sigmas by the parameter SCOR
 -> SCOR =   2.8575 { Berar'S FORMULA}
 -> SCOR =   2.7592 {Pawley'S FORMULA}
 -> Application of modified Scott'S FORMULA
    SCOR(p=1,1/2,1/4) =             3.94            3.34            3.13
    SCOR(p=1,1/2,1/4) =            19.23           19.23           19.23
    SCOR(expected Si) =       4.6014      3.8875      3.6393
   Warning! Do not take into account Scott'S SCOR
            These indicators are under test....

 => ANALYSIS OF CORRELATED PARAMETERS 

  -> The parameter:   13 appears   2 times
  -> The parameter:   14 appears   2 times
  -> The parameter:   15 appears   2 times
  -> The parameter:   36 appears   2 times
  -> The parameter:   37 appears   2 times
  -> The parameter:   38 appears   2 times
  -> The parameter:   39 appears   2 times
  -> The parameter:   40 appears   2 times
  -> The parameter:   42 appears   3 times
  -> The number of correlated parameters is :   9

 => WARNING!:
  Reduced Chi-square  TOO HIGH, the model is probably good but
  the residuals are dominated by systematic errors in profile.

 
              CPU Time:     0.344 seconds
                            0.006 minutes

 => Run finished at:     Date: 25/09/2026  Time: 13:22:24.447

File: knowledge/fitting/fullprof/pd-neut-tof_cecoal-polaris/fit.sum


        **********************************************************
        ** PROGRAM FullProf.2k (Version 8.40 - Feb2026-ILL JRC) **
        **********************************************************
                       M U L T I -- P A T T E R N                 
            Rietveld, Profile Matching & Integrated Intensity     
                 Refinement of X-ray and/or Neutron Data


    Date: 22/10/2026  Time: 21:01:51.488                              

 => PCR file code: fit
 => DAT file code: fit                  -> Relative contribution: 1.0000                                                            
 => Title: pd-neut-tof_cecoal-polaris

 ==> CONDITIONS OF THIS RUN FOR PATTERN No.:  1

 => Global Refinement of neutron powder data                                                                                        
 => Neutron Time-Of-Flight data                                                                                                     
 => Abcisa variable is T.O.F. in microsecs
 => The    9th default profile function was selected

 => X-Y type of data: 2theta/TOF/E(Kev) Intens sigma for pattern:  1
 => Analysis of refinement at the end
 => Absorption correction type: 2
 => Base of peaks: 2.0*HW*   48.00
 ==> T.O.F. range, and number of points:
    TOFmin:    3001.589111  TOFmax:   18995.164062
    No. of points:   3692
 =>-------> Pattern#  1
 => Crystal Structure Refinement for phase: 1
 => The density (volumic mass) of phase 1 is:    4.762 g/cm3
 => Scor: 3.6468

 ==> RESULTS OF REFINEMENT:


 => No. of fitted parameters:   32


------------------------------------------------------------------------------
 => Phase No.  1 cecoal                                  P m m a             
------------------------------------------------------------------------------

 =>  No. of reflections for pattern#:   1:  1516  


 ==> ATOM PARAMETERS:

  Name      x     sx       y     sy       z      sz      B   sB   occ. socc.  Mult
 Ce      0.25000(   0)  0.00000(   0)  0.38225(  16)  0.491( 19)  0.250(  0)    2
 Co      0.25000(   0)  0.00000(   0)  0.81556(  32)  0.373( 25)  0.250(  0)    2
 Al1     0.00000(   0)  0.00000(   0)  0.00000(   0)  0.658( 23)  0.250(  0)    2
 Al2     0.25000(   0)  0.50000(   0)  0.04308(  21)  0.620( 24)  0.250(  0)    2
 Al3     0.06958(  13)  0.50000(   0)  0.70168(  16)  0.573( 22)  0.510(  1)    4

 ==> PROFILE PARAMETERS FOR PATTERN#  1

 => Cell parameters      :
                              7.65133   0.00065
                              4.05148   0.00034
                              6.90561   0.00059
                             90.00000   0.00000
                             90.00000   0.00000
                             90.00000   0.00000
 

 => Overall scale factor       :  16894.691406250   296.608642578
 => T.O.F. Extinction parameter:     0.000000    0.000000
 => Overall temperature  factor:     0.000000    0.000000
 => T.O.F. Gaussian variances Sig-2, Sig-1, Sig-0: 
         0.000000    0.000000
        45.480793    2.127341
         0.000000    0.000000

 => T.O.F. Gaussian variance Sig-Q:     0.000000    0.000000
 => T.O.F. Isotropic Gaussian Strain parameter (G-strain):      0.00000     0.00000
 => T.O.F. Isotropic Gaussian Size   parameter (G-size)  :      0.00000     0.00000
 => T.O.F. Anisotropic Lorentzian  Size  parameter (Ani-LorSize):      0.00000     0.00000
 => T.O.F. Lorentzian FWHM Gam-2, Gam-1, Gam-0: 
         0.000000    0.000000
         4.454089    0.312149
         0.000000    0.000000

 => T.O.F. Lorentzian strain and size parameters (LStr,LSiz): 
         0.000000    0.000000
         0.000000    0.000000

 => Direct cell parameters: 
        7.651331    0.000648
        4.051476    0.000345
        6.905611    0.000587
       90.000000    0.000000
       90.000000    0.000000
       90.000000    0.000000

 => Preferred orientation parameters: 
         0.000000    0.000000
         0.000000    0.000000

 => T.O.F. Peak shape parameter alpha0,beta0,beta1,alphaQ,betaQ: 
        0.000000    0.000000    0.043085
        0.000000    0.297100    0.000000
        0.002867    0.000000    0.000000
        0.000000    0.000000    0.000000


 => Absorption parameters: 
                             0.172858E-01  0.267401E-02
                              0.00000       0.00000    



 ==> GLOBAL PARAMETERS FOR PATTERN#  1


 => Zero-point:     3.6130    0.3221
 => Chebychev Polynomials Background Parameters ==>
                               26627.      147.11    
                               4495.0      270.45    
                               2934.8      250.01    
                              -178.36      236.01    
                               589.25      222.97    
                               355.56      212.98    
                               362.45      203.03    
                               184.41      189.82    
                               357.62      169.51    
                               618.55      142.16    
                               469.22      98.174    
                               129.32      44.878    
                               0.0000      0.0000    
                               0.0000      0.0000    
                               0.0000      0.0000    
                               0.0000      0.0000    
                               0.0000      0.0000    
                               0.0000      0.0000    
                               0.0000      0.0000    
                               0.0000      0.0000    
                               0.0000      0.0000    
                               0.0000      0.0000    
                               0.0000      0.0000    
                               0.0000      0.0000    
 

 => T.O.F.- dtt1       (    TOFo=dtt1*dsp     ):   6176.03      0.00
 => T.O.F.- dtt2       (TOF=TOFo+dtt2*dsp*dsp ):     -2.02      0.18
 => T.O.F.- dtt_1OverD (TOF=TOF+dtt_1overD/dsp):      0.00      0.00

 ==> RELIABILITY FACTORS WITH ALL NON-EXCLUDED POINTS FOR PATTERN:  1

  => Cycle: 39 => MaxCycle:200
 => N-P+C:  3660
 =>  R-factors (not corrected for background) for Pattern:  1
 => Rp:  3.30     Rwp:  2.09     Rexp:    1.23 Chi2:  2.87      L.S. refinement
 => Conventional Rietveld R-factors for Pattern:  1
 => Rp:  13.2     Rwp:  8.91     Rexp:    5.26 Chi2:  2.87    
 => Deviance:  0.363E+06     Dev*  :   99.06    
 => DW-Stat.:    0.3879     DW-exp:     1.9153
 => N-sigma of the GoF:       79.914

 ==> RELIABILITY FACTORS FOR POINTS WITH BRAGG CONTRIBUTIONS FOR PATTERN:  1

 => N-P+C:  3660
 =>  R-factors (not corrected for background) for Pattern:  1
 => Rp:  3.30     Rwp:  2.09     Rexp:    1.23 Chi2:  2.87      L.S. refinement
 => Conventional Rietveld R-factors for Pattern:  1
 => Rp:  13.2     Rwp:  8.91     Rexp:    5.26 Chi2:  2.87    
 => Deviance:  0.363E+06     Dev*  :   99.06    
 => DW-Stat.:    0.3879     DW-exp:     1.9153
 => N-sigma of the GoF:       79.914

 => Global user-weigthed Chi2 (Bragg contrib.):   2.87    

     -----------------------------------------------------
     BRAGG R-Factors and weight fractions for Pattern #  1
     -----------------------------------------------------

 => Phase:  1     cecoal
 => Bragg R-factor:   5.16       Vol:  214.068( 0.031)  Fract(%):  100.00( 2.48)
 => Rf-factor=  1.89             ATZ:         616.093   Brindley:  1.0000


       ----------------------------------------------------
       -    ANALYSIS OF THE REFINEMENT FOR PATTERN #  1   -
       ----------------------------------------------------


 => GLOBAL INDICATORS:

    The first and last reflections appears at:
    2theta(degrees)/T.O.F(microsecs)/Energy(KeV) =>       2693.727     17178.986
    s (angstroms-1) =>     2.2927    0.3595
    D (angstroms  ) =>     0.4362    2.7816
    sin(theta/lamb) =>     1.1464    0.1798
    Q (angstroms-1) =>    28.8115    4.5177

    The average FWHM is:  11.9901  Fwhm(av)/step =   2.7671

 => Sum(Yiobs-Yical):   -31075.84  -30146.39   55096.59  202965.91 <- Four regions
            Total ->    196840.28

  Expected Rp (background uncorrected):     2.18 Observed->     3.30
  Expected cRp(background   corrected):     8.69 Observed->    13.16
  -> Ratio Rp/Exp=cRp/cExp:     1.51
  Weighted Average Bragg R-factor:     5.16
  Weighted Average      RF-factor:     1.89
  Reduced Chi-square :     2.87

 => Total number of "independent" reflections:   1516
    Effective number (account for resolution) of reflections: 
                      at level p=1.00  : 222.5
                      at level p=0.50  : 360.3
                      at level p=0.25  : 563.5

    A reflection contributes as x/(x+nearest), where "x"  
    is the fraction of the total area of the current phase and 
   "nearest" is the number of adjacent reflections verifying the formula:

    Postn-p*FWHM <= Postn(adjacent) <= Postn+p*FWHM 

   "nearest" is weighted by the corresponding "x(s)" 

 =>             Number of global  refined parameters:     14
                Number of profile refined parameters:      7
    Number of intensity-affecting refined parameters:     11
      (Preferred orientation belongs to this class)   

 => (Effective Number of reflections)/(Number of intensity parameters)= refni
      Ratio ( Optimistic view,p=0.25):   51.2
      Ratio (Pessimistic view,p=1.00):   20.2
      Ratio (   Eclectic view,p=0.50):   32.8

 => PHASE DEPENDENT INDICATORS:

 => Positions and FWHM of the sharpest reflection

     Phase  2Theta/TOF  FWHM     Q       DQ      Delta   Dd/d(%)

       1    2693.73   7.9940  28.8115  0.08550  0.00044  0.297

   Q ,DQ(FWHM in Q-space) and Delta are given in 1/angstroms
 Delta is the expected step between consecutive reflections at Q

 Phase    %Cont  Nintdp  Nprofp   Nref      Enref(Effective)
                                         R:p=1  R:p=1/2  R:p=1/4
     1  100.00      11       7    1516  222.52  360.27  563.51
                                         20.23   32.75   51.23
  Where:
  %Cont: percentage of the total integrated intensity (100x)
 Nintdp: Number of intensity-affecting refined parameters
 Nprofp: Number of profile refined parameters
   Nref: Number "independent" contributing reflections
  Enref: Effective Number of reflections for each p-value
R:p=1/n: Ratio Enref(Effective)/Nintdp <- "Solvability Index" 


 => ANALYSIS OF STANDARD DEVIATIONS

    Phase:  1 Degrees of freedom for p=1, 1/2, 1/4:           211.52          349.27          552.51
              Chi2 based on integrated intensities:      10388204.00      6291233.50      3977001.00
              Calculated with Scott'S FORMULA     :    33.27   20.54   13.35

 => Standard deviations concern the PRECISION of parameters and
    represent ACCURACY only if there is no systematic errors
    A better estimate of the accuracy of structural parameters
    is obtained multiplying sigmas by the parameter SCOR
 -> SCOR =   3.6468 { Berar'S FORMULA}
 -> SCOR =   1.6635 {Pawley'S FORMULA}
 -> Application of modified Scott'S FORMULA
    SCOR(p=1,1/2,1/4) =          1903.16         1481.06         1177.56
    SCOR(expected Si) =       3.4059      2.6764      2.1578
   Warning! Do not take into account Scott'S SCOR
            These indicators are under test....

 => ANALYSIS OF CORRELATED PARAMETERS 

  -> The number of correlated parameters is :   0

 => Your refinement could still be improved!

 
              CPU Time:   239.359 seconds
                            3.989 minutes

 => Run finished at:     Date: 22/10/2026  Time: 21:05:50.847
