Repository: enhantica/edi

<p>
  <picture>
    <!-- light mode logo -->
    <source media='(prefers-color-scheme: light)' srcset='https://raw.githubusercontent.com/easyscience/assets-branding/refs/heads/master/easydiffraction/logos/light.svg'>
    <!-- dark mode logo -->
    <source media='(prefers-color-scheme: dark)' srcset='https://raw.githubusercontent.com/easyscience/assets-branding/refs/heads/master/easydiffraction/logos/dark.svg'>
    <!-- default logo == light mode logo -->
  </picture>
**EasyDiffraction** is software for calculating diffraction patterns
from a structural model and fitting its parameters to measured
data, for powder and single-crystal neutron and X-ray diffraction.

File: knowledge/fitting/fullprof/pd-neut-tof_cecoal-polaris/start.sum


        **********************************************************
        ** PROGRAM FullProf.2k (Version 8.40 - Feb2026-ILL JRC) **
        **********************************************************
                       M U L T I -- P A T T E R N                 
            Rietveld, Profile Matching & Integrated Intensity     
                 Refinement of X-ray and/or Neutron Data


    Date: 22/10/2026  Time: 21:01:38.953                              

 => PCR file code: start
 => DAT file code: start                -> Relative contribution: 1.0000                                                            
 => Title: pd-neut-tof_cecoal-polaris

 ==> CONDITIONS OF THIS RUN FOR PATTERN No.:  1

 => Global Refinement of neutron powder data                                                                                        
 => Neutron Time-Of-Flight data                                                                                                     
 => Abcisa variable is T.O.F. in microsecs
 => The    9th default profile function was selected

 => X-Y type of data: 2theta/TOF/E(Kev) Intens sigma for pattern:  1
 => Analysis of refinement at the end
 => Absorption correction type: 2
 => Base of peaks: 2.0*HW*   48.00
 ==> T.O.F. range, and number of points:
    TOFmin:    3001.589111  TOFmax:   18995.164062
    No. of points:   3692
 =>-------> Pattern#  1
 => Crystal Structure Refinement for phase: 1
 => The density (volumic mass) of phase 1 is:    4.762 g/cm3
 => Scor:32.9782

 ==> RESULTS OF REFINEMENT:


 => No. of fitted parameters:    0


------------------------------------------------------------------------------
 => Phase No.  1 cecoal                                  P m m a             
------------------------------------------------------------------------------

 =>  No. of reflections for pattern#:   1:  1516  


 ==> ATOM PARAMETERS:

  Name      x     sx       y     sy       z      sz      B   sB   occ. socc.  Mult
 Ce      0.25000(   0)  0.00000(   0)  0.38000(   0)  0.500(  0)  0.250(  0)    2
 Co      0.25000(   0)  0.00000(   0)  0.81000(   0)  0.500(  0)  0.250(  0)    2
 Al1     0.00000(   0)  0.00000(   0)  0.00000(   0)  0.500(  0)  0.250(  0)    2
 Al2     0.25000(   0)  0.50000(   0)  0.04000(   0)  0.500(  0)  0.250(  0)    2
 Al3     0.07000(   0)  0.50000(   0)  0.70000(   0)  0.500(  0)  0.500(  0)    4

 ==> PROFILE PARAMETERS FOR PATTERN#  1

 => Cell parameters      :
                              7.65000   0.00000
                              4.05000   0.00000
                              6.91000   0.00000
                             90.00000   0.00000
                             90.00000   0.00000
                             90.00000   0.00000
 

 => Overall scale factor       :  20000.000000000     0.000000000
 => T.O.F. Extinction parameter:     0.000000    0.000000
 => Overall temperature  factor:     0.000000    0.000000
 => T.O.F. Gaussian variances Sig-2, Sig-1, Sig-0: 
         0.000000    0.000000
        40.000000    0.000000
         0.000000    0.000000

 => T.O.F. Gaussian variance Sig-Q:     0.000000    0.000000
 => T.O.F. Isotropic Gaussian Strain parameter (G-strain):      0.00000     0.00000
 => T.O.F. Isotropic Gaussian Size   parameter (G-size)  :      0.00000     0.00000
 => T.O.F. Anisotropic Lorentzian  Size  parameter (Ani-LorSize):      0.00000     0.00000
 => T.O.F. Lorentzian FWHM Gam-2, Gam-1, Gam-0: 
         0.000000    0.000000
         5.000000    0.000000
         0.000000    0.000000

 => T.O.F. Lorentzian strain and size parameters (LStr,LSiz): 
         0.000000    0.000000
         0.000000    0.000000

 => Direct cell parameters: 
        7.650000    0.000000
        4.050000    0.000000
        6.909999    0.000000
       90.000000    0.000000
       90.000000    0.000000
       90.000000    0.000000

 => Preferred orientation parameters: 
         0.000000    0.000000
         0.000000    0.000000

 => T.O.F. Peak shape parameter alpha0,beta0,beta1,alphaQ,betaQ: 
        0.000000    0.000000    0.043085
        0.000000    0.297100    0.000000
        0.002867    0.000000    0.000000
        0.000000    0.000000    0.000000


 => Absorption parameters: 
                              0.00000       0.00000    
                              0.00000       0.00000    



 ==> GLOBAL PARAMETERS FOR PATTERN#  1


 => Zero-point:     0.0000    0.0000
 => Chebychev Polynomials Background Parameters ==>
                               25000.      0.0000    
                               0.0000      0.0000    
                               0.0000      0.0000    
                               0.0000      0.0000    
                               0.0000      0.0000    
                               0.0000      0.0000    
                               0.0000      0.0000    
                               0.0000      0.0000    
                               0.0000      0.0000    
                               0.0000      0.0000    
                               0.0000      0.0000    
                               0.0000      0.0000    
                               0.0000      0.0000    
                               0.0000      0.0000    
                               0.0000      0.0000    
                               0.0000      0.0000    
                               0.0000      0.0000    
                               0.0000      0.0000    
                               0.0000      0.0000    
                               0.0000      0.0000    
                               0.0000      0.0000    
                               0.0000      0.0000    
                               0.0000      0.0000    
                               0.0000      0.0000    
 

 => T.O.F.- dtt1       (    TOFo=dtt1*dsp     ):   6176.03      0.00
 => T.O.F.- dtt2       (TOF=TOFo+dtt2*dsp*dsp ):     -1.92      0.00
 => T.O.F.- dtt_1OverD (TOF=TOF+dtt_1overD/dsp):      0.00      0.00

 ==> RELIABILITY FACTORS WITH ALL NON-EXCLUDED POINTS FOR PATTERN:  1

  => Cycle:  1 => MaxCycle:  1
 => N-P+C:  3692
 =>  R-factors (not corrected for background) for Pattern:  1
 => Rp:  13.0     Rwp:  11.6     Rexp:    1.24 Chi2:  88.4      L.S. refinement
 => Conventional Rietveld R-factors for Pattern:  1
 => Rp:  54.3     Rwp:  58.1     Rexp:    6.18 Chi2:  88.4    
 => Deviance:  0.285E+07     Dev*  :   771.4    
 => DW-Stat.:    0.0216     DW-exp:     1.8978
 => N-sigma of the GoF:     3755.528

 ==> RELIABILITY FACTORS FOR POINTS WITH BRAGG CONTRIBUTIONS FOR PATTERN:  1

 => N-P+C:  3692
 =>  R-factors (not corrected for background) for Pattern:  1
 => Rp:  13.0     Rwp:  11.6     Rexp:    1.24 Chi2:  88.4      L.S. refinement
 => Conventional Rietveld R-factors for Pattern:  1
 => Rp:  54.3     Rwp:  58.1     Rexp:    6.18 Chi2:  88.4    
 => Deviance:  0.285E+07     Dev*  :   771.4    
 => DW-Stat.:    0.0216     DW-exp:     1.8978
 => N-sigma of the GoF:     3755.528

 => Global user-weigthed Chi2 (Bragg contrib.):   88.4    
 => Scor:32.9782

 ==> RESULTS OF REFINEMENT:


 => No. of fitted parameters:    0


------------------------------------------------------------------------------
 => Phase No.  1 cecoal                                  P m m a             
------------------------------------------------------------------------------

 =>  No. of reflections for pattern#:   1:  1516  


 ==> ATOM PARAMETERS:

  Name      x     sx       y     sy       z      sz      B   sB   occ. socc.  Mult
 Ce      0.25000(   0)  0.00000(   0)  0.38000(   0)  0.500(  0)  0.250(  0)    2
 Co      0.25000(   0)  0.00000(   0)  0.81000(   0)  0.500(  0)  0.250(  0)    2
 Al1     0.00000(   0)  0.00000(   0)  0.00000(   0)  0.500(  0)  0.250(  0)    2
 Al2     0.25000(   0)  0.50000(   0)  0.04000(   0)  0.500(  0)  0.250(  0)    2
 Al3     0.07000(   0)  0.50000(   0)  0.70000(   0)  0.500(  0)  0.500(  0)    4

 ==> PROFILE PARAMETERS FOR PATTERN#  1

 => Cell parameters      :
                              7.65000   0.00000
                              4.05000   0.00000
                              6.91000   0.00000
                             90.00000   0.00000
                             90.00000   0.00000
                             90.00000   0.00000
 

 => Overall scale factor       :  20000.000000000     0.000000000
 => T.O.F. Extinction parameter:     0.000000    0.000000
 => Overall temperature  factor:     0.000000    0.000000
 => T.O.F. Gaussian variances Sig-2, Sig-1, Sig-0: 
         0.000000    0.000000
        40.000000    0.000000
         0.000000    0.000000

 => T.O.F. Gaussian variance Sig-Q:     0.000000    0.000000
 => T.O.F. Isotropic Gaussian Strain parameter (G-strain):      0.00000     0.00000
 => T.O.F. Isotropic Gaussian Size   parameter (G-size)  :      0.00000     0.00000
 => T.O.F. Anisotropic Lorentzian  Size  parameter (Ani-LorSize):      0.00000     0.00000
 => T.O.F. Lorentzian FWHM Gam-2, Gam-1, Gam-0: 
         0.000000    0.000000
         5.000000    0.000000
         0.000000    0.000000

 => T.O.F. Lorentzian strain and size parameters (LStr,LSiz): 
         0.000000    0.000000
         0.000000    0.000000

 => Direct cell parameters: 
        7.650000    0.000000
        4.050000    0.000000
        6.909999    0.000000
       90.000000    0.000000
       90.000000    0.000000
       90.000000    0.000000

 => Preferred orientation parameters: 
         0.000000    0.000000
         0.000000    0.000000

 => T.O.F. Peak shape parameter alpha0,beta0,beta1,alphaQ,betaQ: 
        0.000000    0.000000    0.043085
        0.000000    0.297100    0.000000
        0.002867    0.000000    0.000000
        0.000000    0.000000    0.000000


 => Absorption parameters: 
                              0.00000       0.00000    
                              0.00000       0.00000    



 ==> GLOBAL PARAMETERS FOR PATTERN#  1


 => Zero-point:     0.0000    0.0000
 => Chebychev Polynomials Background Parameters ==>
                               25000.      0.0000    
                               0.0000      0.0000    
                               0.0000      0.0000    
                               0.0000      0.0000    
                               0.0000      0.0000    
                               0.0000      0.0000    
                               0.0000      0.0000    
                               0.0000      0.0000    
                               0.0000      0.0000    
                               0.0000      0.0000    
                               0.0000      0.0000    
                               0.0000      0.0000    
                               0.0000      0.0000    
                               0.0000      0.0000    
                               0.0000      0.0000    
                               0.0000      0.0000    
                               0.0000      0.0000    
                               0.0000      0.0000    
                               0.0000      0.0000    
                               0.0000      0.0000    
                               0.0000      0.0000    
                               0.0000      0.0000    
                               0.0000      0.0000    
                               0.0000      0.0000    
 

 => T.O.F.- dtt1       (    TOFo=dtt1*dsp     ):   6176.03      0.00
 => T.O.F.- dtt2       (TOF=TOFo+dtt2*dsp*dsp ):     -1.92      0.00
 => T.O.F.- dtt_1OverD (TOF=TOF+dtt_1overD/dsp):      0.00      0.00

 ==> RELIABILITY FACTORS WITH ALL NON-EXCLUDED POINTS FOR PATTERN:  1

  => Cycle:  1 => MaxCycle:  1
 => N-P+C:  3692
 =>  R-factors (not corrected for background) for Pattern:  1
 => Rp:  13.0     Rwp:  11.6     Rexp:    1.24 Chi2:  88.4      L.S. refinement
 => Conventional Rietveld R-factors for Pattern:  1
 => Rp:  54.3     Rwp:  58.1     Rexp:    6.18 Chi2:  88.4    
 => Deviance:  0.285E+07     Dev*  :   771.4    
 => DW-Stat.:    0.0216     DW-exp:     1.8978
 => N-sigma of the GoF:     3755.528

 ==> RELIABILITY FACTORS FOR POINTS WITH BRAGG CONTRIBUTIONS FOR PATTERN:  1

 => N-P+C:  3692
 =>  R-factors (not corrected for background) for Pattern:  1
 => Rp:  13.0     Rwp:  11.6     Rexp:    1.24 Chi2:  88.4      L.S. refinement
 => Conventional Rietveld R-factors for Pattern:  1
 => Rp:  54.3     Rwp:  58.1     Rexp:    6.18 Chi2:  88.4    
 => Deviance:  0.285E+07     Dev*  :   771.4    
 => DW-Stat.:    0.0216     DW-exp:     1.8978
 => N-sigma of the GoF:     3755.528

 => Global user-weigthed Chi2 (Bragg contrib.):   88.4    

     -----------------------------------------------------
     BRAGG R-Factors and weight fractions for Pattern #  1
     -----------------------------------------------------

 => Phase:  1     cecoal
 => Bragg R-factor:   37.4       Vol:  214.089( 0.000)  Fract(%):  100.00( 0.00)
 => Rf-factor=  23.4             ATZ:         613.959   Brindley:  1.0000

 
              CPU Time:    12.406 seconds
                            0.207 minutes

 => Run finished at:     Date: 22/10/2026  Time: 21:01:51.365

File: knowledge/fitting/fullprof/pd-neut-tof_cecoal-polaris_chebyshev/cecoal.sum


        **********************************************************
        ** PROGRAM FullProf.2k (Version 8.40 - Feb2026-ILL JRC) **
        **********************************************************
                       M U L T I -- P A T T E R N                 
            Rietveld, Profile Matching & Integrated Intensity     
                 Refinement of X-ray and/or Neutron Data


    Date: 25/09/2026  Time: 13:22:25.671                              

 => PCR file code: cecoal
 => DAT file code: cecoal               -> Relative contribution: 1.0000                                                            
 => Title: CeCoAl3 RT #13744 ThCr2Si2 type  TSample:   300.00 K

 ==> CONDITIONS OF THIS RUN FOR PATTERN No.:  1

 => Global Refinement of neutron powder data                                                                                        
 => Neutron Time-Of-Flight data                                                                                                     
 => Abcisa variable is T.O.F. in microsecs
 => The    9th default profile function was selected

 => X-Y type of data: 2theta/TOF/E(Kev) Intens sigma for pattern:  1
 => Absorption correction type: 2
 => Base of peaks: 2.0*HW*    4.20
 ==> T.O.F. range, and number of points:
    TOFmin:    3001.589111  TOFmax:   19004.658203
    No. of points:   3693
 =>-------> Pattern#  1
 => Crystal Structure Refinement for phase: 1
 => The density (volumic mass) of phase 1 is:    4.781 g/cm3
 => Scor: 2.8482

 ==> RESULTS OF REFINEMENT:


 => No. of fitted parameters:   32


------------------------------------------------------------------------------
 => Phase No.  1 CeCoAl3                                 P m m a             
------------------------------------------------------------------------------

 =>  No. of reflections for pattern#:   1:  1517  


 ==> ATOM PARAMETERS:

  Name      x     sx       y     sy       z      sz      B   sB   occ. socc.  Mult
 Ce      0.25000(   0)  0.00000(   0)  0.38279(  31)  0.503( 53)  0.250(  0)    2
 Co      0.25000(   0)  0.00000(   0)  0.81319(  60)  0.476( 74)  0.250(  0)    2
 Al1     0.00000(   0)  0.00000(   0)  0.00000(   0)  0.585( 62)  0.250(  0)    2
 Al2     0.25000(   0)  0.50000(   0)  0.04117(  42)  0.658( 64)  0.250(  0)    2
 Al3     0.06930(  25)  0.50000(   0)  0.70070(  29)  0.533( 55)  0.510(  4)    4

 ==> PROFILE PARAMETERS FOR PATTERN#  1

 => Cell parameters      :
                              7.65038   0.00114
                              4.05133   0.00059
                              6.90536   0.00101
                             90.00000   0.00000
                             90.00000   0.00000
                             90.00000   0.00000
 

 => Overall scale factor       :  16658.933593750   486.045837402
 => T.O.F. Extinction parameter:     0.001600    0.000000
 => Overall temperature  factor:     0.000000    0.000000
 => T.O.F. Gaussian variances Sig-2, Sig-1, Sig-0: 
         0.000000    0.000000
        39.462303    1.558458
         0.000000    0.000000

 => T.O.F. Gaussian variance Sig-Q:     0.000000    0.000000
 => T.O.F. Isotropic Gaussian Strain parameter (G-strain):      0.00000     0.00000
 => T.O.F. Isotropic Gaussian Size   parameter (G-size)  :      0.00000     0.00000
 => T.O.F. Anisotropic Lorentzian  Size  parameter (Ani-LorSize):      0.00000     0.00000
 => T.O.F. Lorentzian FWHM Gam-2, Gam-1, Gam-0: 
         0.000000    0.000000
         4.778009    0.230589
         0.000000    0.000000

 => T.O.F. Lorentzian strain and size parameters (LStr,LSiz): 
         0.000000    0.000000
         0.000000    0.000000

 => Direct cell parameters: 
        7.650382    0.001143
        4.051332    0.000593
        6.905361    0.001011
       90.000000    0.000000
       90.000000    0.000000
       90.000000    0.000000

 => Preferred orientation parameters: 
         0.000000    0.000000
         0.000000    0.000000

 => T.O.F. Peak shape parameter alpha0,beta0,beta1,alphaQ,betaQ: 
        0.000000    0.000000    0.043085
        0.000000    0.297100    0.000000
        0.002867    0.000000    0.000000
        0.000000    0.000000    0.000000


 => Absorption parameters: 
                             0.156053E-01  0.357857E-02
                              0.00000       0.00000    



 ==> GLOBAL PARAMETERS FOR PATTERN#  1


 => Zero-point:     3.9297    0.7202
 => Chebychev Polynomials Background Parameters ==>
                               26833.      57.719    
                               4390.5      97.802    
                               2629.8      87.875    
                              -513.84      77.563    
                               284.68      66.269    
                               163.45      64.445    
                               240.86      62.032    
                              -72.054      60.759    
                               15.088      56.791    
                               126.00      56.089    
                              -12.867      51.214    
                              -280.94      45.441    
                               0.0000      0.0000    
                               0.0000      0.0000    
                               0.0000      0.0000    
                               0.0000      0.0000    
                               0.0000      0.0000    
                               0.0000      0.0000    
                               0.0000      0.0000    
                               0.0000      0.0000    
                               0.0000      0.0000    
                               0.0000      0.0000    
                               0.0000      0.0000    
                               0.0000      0.0000    
 

 => T.O.F.- dtt1       (    TOFo=dtt1*dsp     ):   6176.03      0.00
 => T.O.F.- dtt2       (TOF=TOFo+dtt2*dsp*dsp ):     -1.92      0.26
 => T.O.F.- dtt_1OverD (TOF=TOF+dtt_1overD/dsp):      0.00      0.00

 ==> RELIABILITY FACTORS WITH ALL NON-EXCLUDED POINTS FOR PATTERN:  1

  => Cycle:  1 => MaxCycle: 15
 => N-P+C:  3659
 =>  R-factors (not corrected for background) for Pattern:  1
 => Rp:  3.28     Rwp:  5.34     Rexp:    3.97 Chi2:  1.80      M.L. refinement
 => Conventional Rietveld R-factors for Pattern:  1
 => Rp:  13.6     Rwp:  15.9     Rexp:   11.87 Chi2:  1.80    
 => Deviance:  0.338E+06     Dev*  :   92.33    
 => DW-Stat.:    0.6080     DW-exp:     1.9152
 => N-sigma of the GoF:       34.432

 ==> RELIABILITY FACTORS FOR POINTS WITH BRAGG CONTRIBUTIONS FOR PATTERN:  1

 => N-P+C:  3252
 =>  R-factors (not corrected for background) for Pattern:  1
 => Rp:  2.96     Rwp:  4.93     Rexp:    3.95 Chi2:  1.56      M.L. refinement
 => Conventional Rietveld R-factors for Pattern:  1
 => Rp:  11.0     Rwp:  14.0     Rexp:   11.22 Chi2:  1.56    
 => Deviance:  0.259E+06     Dev*  :   79.54    
 => DW-Stat.:    0.7901     DW-exp:     1.9112
 => N-sigma of the GoF:       22.693

 => Global user-weigthed Chi2 (Bragg contrib.):   2.03    

     -----------------------------------------------------
     BRAGG R-Factors and weight fractions for Pattern #  1
     -----------------------------------------------------

 => Phase:  1     CeCoAl3
 => Bragg R-factor:   5.46       Vol:  214.026( 0.055)  Fract(%):  100.00( 4.13)
 => Rf-factor=  2.54             ATZ:         616.188   Brindley:  1.0000

 
              CPU Time:     0.656 seconds
                            0.011 minutes

 => Run finished at:     Date: 25/09/2026  Time: 13:22:26.334

File: knowledge/fitting/fullprof/pd-neut-tof_ceo2-pearl/fit.sum


        **********************************************************
        ** PROGRAM FullProf.2k (Version 8.40 - Feb2026-ILL JRC) **
        **********************************************************
                       M U L T I -- P A T T E R N                 
            Rietveld, Profile Matching & Integrated Intensity     
                 Refinement of X-ray and/or Neutron Data


    Date: 22/10/2026  Time: 21:06:05.509                              

 => PCR file code: fit
 => DAT file code: fit                  -> Relative contribution: 1.0000                                                            
 => Title: pd-neut-tof_ceo2-pearl

 ==> CONDITIONS OF THIS RUN FOR PATTERN No.:  1

 => Global Refinement of neutron powder data                                                                                        
 => Neutron Time-Of-Flight data                                                                                                     
 => Abcisa variable is T.O.F. in microsecs
 => The    9th default profile function was selected

 => X-Y type of data: 2theta/TOF/E(Kev) Intens sigma for pattern:  1
 => Analysis of refinement at the end
 => Absorption correction type: 2
 => Base of peaks: 2.0*HW*   48.00
 ==> T.O.F. range, and number of points:
    TOFmin:    2000.343750  TOFmax:   18695.812500
    No. of points:   2237
 =>-------> Pattern#  1
 => Crystal Structure Refinement for phase: 1
 => The density (volumic mass) of phase 1 is:    7.218 g/cm3
 => Scor: 2.5636

 ==> RESULTS OF REFINEMENT:


 => No. of fitted parameters:   19


------------------------------------------------------------------------------
 => Phase No.  1 ceo2                                    F m -3 m            
------------------------------------------------------------------------------

 =>  No. of reflections for pattern#:   1:   110  


 ==> ATOM PARAMETERS:

  Name      x     sx       y     sy       z      sz      B   sB   occ. socc.  Mult
 Ce      0.00000(   0)  0.00000(   0)  0.00000(   0)  0.302( 12)  0.021(  0)    4
 O       0.25000(   0)  0.25000(   0)  0.25000(   0)  0.495( 10)  0.042(  0)    8

 ==> PROFILE PARAMETERS FOR PATTERN#  1

 => Cell parameters      :
                              5.41049   0.00000
                              5.41049   0.00000
                              5.41049   0.00000
                             90.00000   0.00000
                             90.00000   0.00000
                             90.00000   0.00000
 

 => Overall scale factor       :   2117.317626953    24.806125641
 => T.O.F. Extinction parameter:     0.000000    0.000000
 => Overall temperature  factor:     0.000000    0.000000
 => T.O.F. Gaussian variances Sig-2, Sig-1, Sig-0: 
         3.554676    0.578718
        83.589386    3.415853
         0.000000    0.000000

 => T.O.F. Gaussian variance Sig-Q:     0.000000    0.000000
 => T.O.F. Isotropic Gaussian Strain parameter (G-strain):      0.00000     0.00000
 => T.O.F. Isotropic Gaussian Size   parameter (G-size)  :      0.00000     0.00000
 => T.O.F. Anisotropic Lorentzian  Size  parameter (Ani-LorSize):      0.00000     0.00000
 => T.O.F. Lorentzian FWHM Gam-2, Gam-1, Gam-0: 
         0.000000    0.000000
         4.979115    0.233282
         0.000000    0.000000

 => T.O.F. Lorentzian strain and size parameters (LStr,LSiz): 
         0.000000    0.000000
         0.000000    0.000000

 => Direct cell parameters: 
        5.410495    0.000000
        5.410495    0.000000
        5.410495    0.000000
       90.000000    0.000000
       90.000000    0.000000
       90.000000    0.000000

 => Preferred orientation parameters: 
         0.000000    0.000000
         0.000000    0.000000

 => T.O.F. Peak shape parameter alpha0,beta0,beta1,alphaQ,betaQ: 
        0.000000    0.000000    0.025492
        0.000225    0.257721    0.031822
        0.029047    0.000591    0.000000
        0.000000    0.000000    0.000000


 => Absorption parameters: 
                             0.161168E-03  0.242676E-02
                              0.00000       0.00000    



 ==> GLOBAL PARAMETERS FOR PATTERN#  1


 => Zero-point:     3.0535    0.2130
 => Background Polynomial Parameters ==>
                               2160.6      7.3136    
                               205.14      22.690    
                               396.01      64.984    
                              -1899.8      56.736    
                               1955.9      117.49    
                              -589.65      61.162    
 

 => T.O.F.- dtt1       (    TOFo=dtt1*dsp     ):   4677.87      0.56
 => T.O.F.- dtt2       (TOF=TOFo+dtt2*dsp*dsp ):      1.76      0.16
 => T.O.F.- dtt_1OverD (TOF=TOF+dtt_1overD/dsp):      0.00      0.00

 ==> RELIABILITY FACTORS WITH ALL NON-EXCLUDED POINTS FOR PATTERN:  1

  => Cycle: 50 => MaxCycle:200
 => N-P+C:  2218
 =>  R-factors (not corrected for background) for Pattern:  1
 => Rp:  4.43     Rwp:  5.30     Rexp:    2.69 Chi2:  3.89      L.S. refinement
 => Conventional Rietveld R-factors for Pattern:  1
 => Rp:  11.0     Rwp:  9.24     Rexp:    4.69 Chi2:  3.89    
 => Deviance:  0.324E+05     Dev*  :   14.60    
 => DW-Stat.:    0.5235     DW-exp:     1.8856
 => N-sigma of the GoF:       96.314

 ==> RELIABILITY FACTORS FOR POINTS WITH BRAGG CONTRIBUTIONS FOR PATTERN:  1

 => N-P+C:  2218
 =>  R-factors (not corrected for background) for Pattern:  1
 => Rp:  4.43     Rwp:  5.30     Rexp:    2.69 Chi2:  3.89      L.S. refinement
 => Conventional Rietveld R-factors for Pattern:  1
 => Rp:  11.0     Rwp:  9.24     Rexp:    4.69 Chi2:  3.89    
 => Deviance:  0.324E+05     Dev*  :   14.60    
 => DW-Stat.:    0.5235     DW-exp:     1.8856
 => N-sigma of the GoF:       96.314

 => Global user-weigthed Chi2 (Bragg contrib.):   3.89    

     -----------------------------------------------------
     BRAGG R-Factors and weight fractions for Pattern #  1
     -----------------------------------------------------

 => Phase:  1     ceo2
 => Bragg R-factor:   2.44       Vol:  158.384( 0.000)  Fract(%):  100.00( 1.66)
 => Rf-factor=  3.31             ATZ:         688.475   Brindley:  1.0000


       ----------------------------------------------------
       -    ANALYSIS OF THE REFINEMENT FOR PATTERN #  1   -
       ----------------------------------------------------


 => GLOBAL INDICATORS:

    The first and last reflections appears at:
    2theta(degrees)/T.O.F(microsecs)/Energy(KeV) =>       1772.028     14612.514
    s (angstroms-1) =>     2.6398    0.3201
    D (angstroms  ) =>     0.3788    3.1238
    sin(theta/lamb) =>     1.3199    0.1601
    Q (angstroms-1) =>    33.1732    4.0228

    The average FWHM is:  15.7774  Fwhm(av)/step =   2.1130

 => Sum(Yiobs-Yical):    18330.39   -2268.48   10302.81  -17671.84 <- Four regions
            Total ->      8692.88

  Expected Rp (background uncorrected):     2.29 Observed->     4.43
  Expected cRp(background   corrected):     5.69 Observed->    11.00
  -> Ratio Rp/Exp=cRp/cExp:     1.93
  Weighted Average Bragg R-factor:     2.44
  Weighted Average      RF-factor:     3.31
  Reduced Chi-square :     3.89

 => Total number of "independent" reflections:    110
    Effective number (account for resolution) of reflections: 
                      at level p=1.00  :  59.0
                      at level p=0.50  :  68.0
                      at level p=0.25  :  70.0

    A reflection contributes as x/(x+nearest), where "x"  
    is the fraction of the total area of the current phase and 
   "nearest" is the number of adjacent reflections verifying the formula:

    Postn-p*FWHM <= Postn(adjacent) <= Postn+p*FWHM 

   "nearest" is weighted by the corresponding "x(s)" 

 =>             Number of global  refined parameters:      9
                Number of profile refined parameters:      8
    Number of intensity-affecting refined parameters:      2
      (Preferred orientation belongs to this class)   

 => (Effective Number of reflections)/(Number of intensity parameters)= refni
      Ratio ( Optimistic view,p=0.25):   35.0
      Ratio (Pessimistic view,p=1.00):   29.5
      Ratio (   Eclectic view,p=0.50):   34.0

 => PHASE DEPENDENT INDICATORS:

 => Positions and FWHM of the sharpest reflection

     Phase  2Theta/TOF  FWHM     Q       DQ      Delta   Dd/d(%)

       1    1772.03   9.2063  33.1732  0.17235  0.00272  0.520

   Q ,DQ(FWHM in Q-space) and Delta are given in 1/angstroms
 Delta is the expected step between consecutive reflections at Q

 Phase    %Cont  Nintdp  Nprofp   Nref      Enref(Effective)
                                         R:p=1  R:p=1/2  R:p=1/4
     1  100.00       2       8     110   59.00   68.00   70.00
                                         29.50   34.00   35.00
  Where:
  %Cont: percentage of the total integrated intensity (100x)
 Nintdp: Number of intensity-affecting refined parameters
 Nprofp: Number of profile refined parameters
   Nref: Number "independent" contributing reflections
  Enref: Effective Number of reflections for each p-value
R:p=1/n: Ratio Enref(Effective)/Nintdp <- "Solvability Index" 


 => ANALYSIS OF STANDARD DEVIATIONS

    Phase:  1 Degrees of freedom for p=1, 1/2, 1/4:            57.00           66.00           68.00
              Chi2 based on integrated intensities:       5105601.00      4409383.50      4279695.50
              Calculated with Scott'S FORMULA     :   113.49   98.15   95.29

 => Standard deviations concern the PRECISION of parameters and
    represent ACCURACY only if there is no systematic errors
    A better estimate of the accuracy of structural parameters
    is obtained multiplying sigmas by the parameter SCOR
 -> SCOR =   2.5636 { Berar'S FORMULA}
 -> SCOR =   1.4536 {Pawley'S FORMULA}
 -> Application of modified Scott'S FORMULA
    SCOR(p=1,1/2,1/4) =          1145.32         1064.37         1048.60
    SCOR(expected Si) =       5.3999      5.0217      4.9481
   Warning! Do not take into account Scott'S SCOR
            These indicators are under test....

 => ANALYSIS OF CORRELATED PARAMETERS 

  -> The number of correlated parameters is :   0

 => Your refinement seems to be rather good!

 
              CPU Time:    19.266 seconds
                            0.321 minutes

 => Run finished at:     Date: 22/10/2026  Time: 21:06:24.780
