Repository: enhantica/edi

<p>
  <picture>
    <!-- light mode logo -->
    <source media='(prefers-color-scheme: light)' srcset='https://raw.githubusercontent.com/easyscience/assets-branding/refs/heads/master/easydiffraction/logos/light.svg'>
    <!-- dark mode logo -->
    <source media='(prefers-color-scheme: dark)' srcset='https://raw.githubusercontent.com/easyscience/assets-branding/refs/heads/master/easydiffraction/logos/dark.svg'>
    <!-- default logo == light mode logo -->
  </picture>
**EasyDiffraction** is software for calculating diffraction patterns
from a structural model and fitting its parameters to measured
data, for powder and single-crystal neutron and X-ray diffraction.

File: knowledge/fitting/fullprof/pd-neut-tof_ncaf-wish/fit.sum (part 1 of 2)


        **********************************************************
        ** PROGRAM FullProf.2k (Version 8.40 - Feb2026-ILL JRC) **
        **********************************************************
                       M U L T I -- P A T T E R N                 
            Rietveld, Profile Matching & Integrated Intensity     
                 Refinement of X-ray and/or Neutron Data


    Date: 22/10/2026  Time: 21:06:32.708                              

 => PCR file code: fit
 => DAT file code: fit_1.dat            -> Relative contribution: 0.2000                                                            
 => DAT file code: fit_2.dat            -> Relative contribution: 0.2000                                                            
 => DAT file code: fit_3.dat            -> Relative contribution: 0.2000                                                            
 => DAT file code: fit_4.dat            -> Relative contribution: 0.2000                                                            
 => DAT file code: fit_5.dat            -> Relative contribution: 0.2000                                                            
 => Title: pd-neut-tof_ncaf-wish

 ==> CONDITIONS OF THIS RUN FOR PATTERN No.:  1

 => Global Refinement of neutron powder data                                                                                        
 => Neutron Time-Of-Flight data                                                                                                     
 => Abcisa variable is T.O.F. in microsecs
 => The    9th default profile function was selected

 ==> CONDITIONS OF THIS RUN FOR PATTERN No.:  2

 => Global Refinement of neutron powder data                                                                                        
 => Neutron Time-Of-Flight data                                                                                                     
 => Abcisa variable is T.O.F. in microsecs
 => The    9th default profile function was selected

 ==> CONDITIONS OF THIS RUN FOR PATTERN No.:  3

 => Global Refinement of neutron powder data                                                                                        
 => Neutron Time-Of-Flight data                                                                                                     
 => Abcisa variable is T.O.F. in microsecs
 => The    9th default profile function was selected

 ==> CONDITIONS OF THIS RUN FOR PATTERN No.:  4

 => Global Refinement of neutron powder data                                                                                        
 => Neutron Time-Of-Flight data                                                                                                     
 => Abcisa variable is T.O.F. in microsecs
 => The    9th default profile function was selected

 ==> CONDITIONS OF THIS RUN FOR PATTERN No.:  5

 => Global Refinement of neutron powder data                                                                                        
 => Neutron Time-Of-Flight data                                                                                                     
 => Abcisa variable is T.O.F. in microsecs
 => The    9th default profile function was selected

 => X-Y type of data: 2theta/TOF/E(Kev) Intens sigma for pattern:  1
 => Analysis of refinement at the end
 => Absorption correction type: 2
 => Base of peaks: 2.0*HW*   48.00

 => X-Y type of data: 2theta/TOF/E(Kev) Intens sigma for pattern:  2
 => Analysis of refinement at the end
 => Absorption correction type: 2
 => Base of peaks: 2.0*HW*   48.00

 => X-Y type of data: 2theta/TOF/E(Kev) Intens sigma for pattern:  3
 => Analysis of refinement at the end
 => Absorption correction type: 2
 => Base of peaks: 2.0*HW*   48.00

 => X-Y type of data: 2theta/TOF/E(Kev) Intens sigma for pattern:  4
 => Analysis of refinement at the end
 => Absorption correction type: 2
 => Base of peaks: 2.0*HW*   48.00

 => X-Y type of data: 2theta/TOF/E(Kev) Intens sigma for pattern:  5
 => Analysis of refinement at the end
 => Absorption correction type: 2
 => Base of peaks: 2.0*HW*   48.00
 ==> T.O.F. range, and number of points:
    TOFmin:    7004.143555  TOFmax:  239884.046875
    No. of points:   3758
 ==> T.O.F. range, and number of points:
    TOFmin:    7000.521484  TOFmax:  133914.281250
    No. of points:   3977
 ==> T.O.F. range, and number of points:
    TOFmin:    9002.733398  TOFmax:  115960.000000
    No. of points:   3703
 ==> T.O.F. range, and number of points:
    TOFmin:    9004.815430  TOFmax:  107931.765625
    No. of points:   3745
 ==> T.O.F. range, and number of points:
    TOFmin:    9001.083008  TOFmax:  103417.671875
    No. of points:   3790
 =>-------> Pattern#  1
 => Crystal Structure Refinement for phase: 1
 =>-------> Pattern#  2
 => Crystal Structure Refinement for phase: 1
 =>-------> Pattern#  3
 => Crystal Structure Refinement for phase: 1
 =>-------> Pattern#  4
 => Crystal Structure Refinement for phase: 1
 =>-------> Pattern#  5
 => Crystal Structure Refinement for phase: 1
 => The density (volumic mass) of phase 1 is:    2.998 g/cm3
 => Scor: 2.2297
 => Scor: 3.3863
 => Scor: 3.4497
 => Scor: 3.2771
 => Scor: 3.2298

 ==> RESULTS OF REFINEMENT:


 => No. of fitted parameters:  193


------------------------------------------------------------------------------
 => Phase No.  1 ncaf                                    I 21 3              
------------------------------------------------------------------------------

 =>  No. of reflections for pattern#:   1:    63  

 =>  No. of reflections for pattern#:   2:   567  

 =>  No. of reflections for pattern#:   3:   767  

 =>  No. of reflections for pattern#:   4:  1277  

 =>  No. of reflections for pattern#:   5:  1818  


 ==> ATOM PARAMETERS:

  Name      x     sx       y     sy       z      sz      B   sB   occ. socc.  Mult
 Ca1     0.46647(  38)  0.00000(   0)  0.25000(   0)  1.016(104)  0.500(  0)   12
 Al1     0.25196(  64)  0.25196(  64)  0.25196(  64)  0.912(106)  0.333(  0)    8
 Na1     0.08518(  35)  0.08518(  35)  0.08518(  35)  2.351(218)  0.333(  0)    8
 F1      0.13760(  26)  0.30554(  25)  0.11960(  29)  1.013( 75)  1.000(  0)   24
 F2      0.36229(  35)  0.36316(  28)  0.18696(  27)  1.526( 89)  1.000(  0)   24
 F3      0.46108(  16)  0.46108(  16)  0.46108(  16)  1.024(107)  0.333(  0)    8

 ==> PROFILE PARAMETERS FOR PATTERN#  1

 => Cell parameters      :
                             10.25026   0.00000
                             10.25026   0.00000
                             10.25026   0.00000
                             90.00000   0.00000
                             90.00000   0.00000
                             90.00000   0.00000
 

 => Overall scale factor       :     37.079406738     0.781887054
 => T.O.F. Extinction parameter:     0.000000    0.000000
 => Overall temperature  factor:     0.000000    0.000000
 => T.O.F. Gaussian variances Sig-2, Sig-1, Sig-0: 
        15.406300    0.000000
         0.000000    0.000000
         0.000000    0.000000

 => T.O.F. Gaussian variance Sig-Q:     0.000000    0.000000
 => T.O.F. Isotropic Gaussian Strain parameter (G-strain):      0.00000     0.00000
 => T.O.F. Isotropic Gaussian Size   parameter (G-size)  :      0.00000     0.00000
 => T.O.F. Anisotropic Lorentzian  Size  parameter (Ani-LorSize):      0.00000     0.00000
 => T.O.F. Lorentzian FWHM Gam-2, Gam-1, Gam-0: 
         0.000000    0.000000
         8.290400    0.000000
         0.000000    0.000000

 => T.O.F. Lorentzian strain and size parameters (LStr,LSiz): 
         0.000000    0.000000
         0.000000    0.000000

 => Direct cell parameters: 
       10.250256    0.000000
       10.250256    0.000000
       10.250256    0.000000
       90.000000    0.000000
       90.000000    0.000000
       90.000000    0.000000

 => Preferred orientation parameters: 
         0.000000    0.000000
         0.000000    0.000000

 => T.O.F. Peak shape parameter alpha0,beta0,beta1,alphaQ,betaQ: 
        0.014439    0.000000    0.004707
        0.000000    0.055070    0.000000
        0.137368    0.000000    0.000000
        0.000000    0.000000    0.000000


 => Absorption parameters: 
                              0.00000       0.00000    
                              0.00000       0.00000    



 ==> PROFILE PARAMETERS FOR PATTERN#  2

 => Cell parameters      :
                             10.25026   0.00000
                             10.25026   0.00000
                             10.25026   0.00000
                             90.00000   0.00000
                             90.00000   0.00000
                             90.00000   0.00000
 

 => Overall scale factor       :     36.167716980     0.899716258
 => T.O.F. Extinction parameter:     0.000000    0.000000
 => Overall temperature  factor:     0.000000    0.000000
 => T.O.F. Gaussian variances Sig-2, Sig-1, Sig-0: 
        22.977802    2.041670
        70.834396   26.225273
         0.000000    0.000000

 => T.O.F. Gaussian variance Sig-Q:     0.000000    0.000000
 => T.O.F. Isotropic Gaussian Strain parameter (G-strain):      0.00000     0.00000
 => T.O.F. Isotropic Gaussian Size   parameter (G-size)  :      0.00000     0.00000
 => T.O.F. Anisotropic Lorentzian  Size  parameter (Ani-LorSize):      0.00000     0.00000
 => T.O.F. Lorentzian FWHM Gam-2, Gam-1, Gam-0: 
         0.000000    0.000000
         1.683557    1.259847
         0.000000    0.000000

 => T.O.F. Lorentzian strain and size parameters (LStr,LSiz): 
         0.000000    0.000000
         0.000000    0.000000

 => Direct cell parameters: 
       10.250256    0.000000
       10.250256    0.000000
       10.250256    0.000000
       90.000000    0.000000
       90.000000    0.000000
       90.000000    0.000000

 => Preferred orientation parameters: 
         0.000000    0.000000
         0.000000    0.000000

 => T.O.F. Peak shape parameter alpha0,beta0,beta1,alphaQ,betaQ: 
        0.040686    0.015353    0.005326
        0.000110    0.023957    0.023890
        0.082639    0.004002    0.000000
        0.000000    0.000000    0.000000


 => Absorption parameters: 
                            -0.403116E-02  0.432248E-02
                              0.00000       0.00000    



 ==> PROFILE PARAMETERS FOR PATTERN#  3

 => Cell parameters      :
                             10.25026   0.00000
                             10.25026   0.00000
                             10.25026   0.00000
                             90.00000   0.00000
                             90.00000   0.00000
                             90.00000   0.00000
 

 => Overall scale factor       :     37.352848053     0.776689053
 => T.O.F. Extinction parameter:     0.000000    0.000000
 => Overall temperature  factor:     0.000000    0.000000
 => T.O.F. Gaussian variances Sig-2, Sig-1, Sig-0: 
        16.871469    2.054509
        61.293114   12.924249
         0.000000    0.000000

 => T.O.F. Gaussian variance Sig-Q:     0.000000    0.000000
 => T.O.F. Isotropic Gaussian Strain parameter (G-strain):      0.00000     0.00000
 => T.O.F. Isotropic Gaussian Size   parameter (G-size)  :      0.00000     0.00000
 => T.O.F. Anisotropic Lorentzian  Size  parameter (Ani-LorSize):      0.00000     0.00000
 => T.O.F. Lorentzian FWHM Gam-2, Gam-1, Gam-0: 
         0.000000    0.000000
         0.000200    0.000000
         0.000000    0.000000

 => T.O.F. Lorentzian strain and size parameters (LStr,LSiz): 
         0.000000    0.000000
         0.000000    0.000000

 => Direct cell parameters: 
       10.250256    0.000000
       10.250256    0.000000
       10.250256    0.000000
       90.000000    0.000000
       90.000000    0.000000
       90.000000    0.000000

 => Preferred orientation parameters: 
         0.000000    0.000000
         0.000000    0.000000

 => T.O.F. Peak shape parameter alpha0,beta0,beta1,alphaQ,betaQ: 
       -0.012119    0.001678    0.005998
        0.000080    0.122725    0.007054
        0.027673    0.001213    0.000000
        0.000000    0.000000    0.000000


 => Absorption parameters: 
                             0.111815E-02  0.299465E-02
                              0.00000       0.00000    



 ==> PROFILE PARAMETERS FOR PATTERN#  4

 => Cell parameters      :
                             10.25026   0.00000
                             10.25026   0.00000
                             10.25026   0.00000
                             90.00000   0.00000
                             90.00000   0.00000
                             90.00000   0.00000
 

 => Overall scale factor       :     37.935897827     0.862504780
 => T.O.F. Extinction parameter:     0.000000    0.000000
 => Overall temperature  factor:     0.000000    0.000000
 => T.O.F. Gaussian variances Sig-2, Sig-1, Sig-0: 
        18.207714    2.217562
        28.268145   10.424903
         0.000000    0.000000

 => T.O.F. Gaussian variance Sig-Q:     0.000000    0.000000
 => T.O.F. Isotropic Gaussian Strain parameter (G-strain):      0.00000     0.00000
 => T.O.F. Isotropic Gaussian Size   parameter (G-size)  :      0.00000     0.00000
 => T.O.F. Anisotropic Lorentzian  Size  parameter (Ani-LorSize):      0.00000     0.00000
 => T.O.F. Lorentzian FWHM Gam-2, Gam-1, Gam-0: 
         0.000000    0.000000
         0.000000    0.000000
         0.000000    0.000000

 => T.O.F. Lorentzian strain and size parameters (LStr,LSiz): 
         0.000000    0.000000
         0.000000    0.000000

 => Direct cell parameters: 
       10.250256    0.000000
       10.250256    0.000000
       10.250256    0.000000
       90.000000    0.000000
       90.000000    0.000000
       90.000000    0.000000

 => Preferred orientation parameters: 
         0.000000    0.000000
         0.000000    0.000000

 => T.O.F. Peak shape parameter alpha0,beta0,beta1,alphaQ,betaQ: 
       -0.011543    0.002026    0.006437
        0.000068    0.122389    0.006453
        0.014663    0.000643    0.000000
        0.000000    0.000000    0.000000


 => Absorption parameters: 
                             0.446439E-02  0.286001E-02
                              0.00000       0.00000    



 ==> PROFILE PARAMETERS FOR PATTERN#  5

 => Cell parameters      :
                             10.25026   0.00000
                             10.25026   0.00000
                             10.25026   0.00000
                             90.00000   0.00000
                             90.00000   0.00000
                             90.00000   0.00000
 

 => Overall scale factor       :     39.742076874     1.016404986
 => T.O.F. Extinction parameter:     0.000000    0.000000
 => Overall temperature  factor:     0.000000    0.000000
 => T.O.F. Gaussian variances Sig-2, Sig-1, Sig-0: 
        15.604150    1.376722
         0.000000    0.000000
         0.000000    0.000000

 => T.O.F. Gaussian variance Sig-Q:     0.000000    0.000000
 => T.O.F. Isotropic Gaussian Strain parameter (G-strain):      0.00000     0.00000
 => T.O.F. Isotropic Gaussian Size   parameter (G-size)  :      0.00000     0.00000
 => T.O.F. Anisotropic Lorentzian  Size  parameter (Ani-LorSize):      0.00000     0.00000
 => T.O.F. Lorentzian FWHM Gam-2, Gam-1, Gam-0: 
         0.000000    0.000000
         0.001900    0.000000
         0.000000    0.000000

 => T.O.F. Lorentzian strain and size parameters (LStr,LSiz): 
         0.000000    0.000000
         0.000000    0.000000

 => Direct cell parameters: 
       10.250256    0.000000
       10.250256    0.000000
       10.250256    0.000000
       90.000000    0.000000
       90.000000    0.000000
       90.000000    0.000000

 => Preferred orientation parameters: 
         0.000000    0.000000
         0.000000    0.000000

 => T.O.F. Peak shape parameter alpha0,beta0,beta1,alphaQ,betaQ: 
       -0.009486    0.001767    0.006679
        0.000062    0.110166    0.004191
        0.010076    0.000437    0.000000
        0.000000    0.000000    0.000000


 => Absorption parameters: 
                             0.990560E-02  0.309263E-02
                              0.00000       0.00000    



 ==> GLOBAL PARAMETERS FOR PATTERN#  1


 => Zero-point:    13.6710    7.2916
 => Background Parameters (linear interpolation)  ==>
                                 210.000        0.00000    
                                 117.563        152.095    
                                 144.244        101.781    
                                 123.159        99.1357    
                                 290.239        119.658    
                                 201.953        80.0227    
                                 170.326        82.5151    
                                 234.428        68.2599    
                                 215.542        50.2136    
                                 210.777        41.3686    
                                 255.067        28.8542    
                                 230.476        25.3679    
                                 220.759        20.3239    
                                 232.044        16.8894    
                                 237.053        11.6385    
                                 234.299        9.22729    
                                 238.673        7.33935    
                                 226.353        6.50040    
                                 221.657        6.46477    
                                 227.584        6.53021    
                                 224.696        4.77223    
                                 216.212        4.64991    
                                 216.906        5.35883    
                                 213.457        5.93764    
                                 216.218        6.68426    
                                 212.989        7.49261    
                                 212.388        8.92218    
                                 212.595        10.2690    
                                 211.309        12.4422    
                                 210.982        15.4547    
                                 222.941        19.6687    
                                 210.330        26.4399    
                                 222.218        39.1420    
                                 254.907        60.2221    
                                 119.950        79.0213    
                                 210.000        0.00000    

 => T.O.F.- dtt1       (    TOFo=dtt1*dsp     ):   4985.29      2.02
 => T.O.F.- dtt2       (TOF=TOFo+dtt2*dsp*dsp ):      1.86      0.00
 => T.O.F.- dtt_1OverD (TOF=TOF+dtt_1overD/dsp):      0.00      0.00

 ==> RELIABILITY FACTORS WITH ALL NON-EXCLUDED POINTS FOR PATTERN:  1

  => Cycle: 53 => MaxCycle:200
 => N-P+C:  3720
 =>  R-factors (not corrected for background) for Pattern:  1
 => Rp:  12.1     Rwp:  4.65     Rexp:    4.54 Chi2:  1.05      L.S. refinement
 => Conventional Rietveld R-factors for Pattern:  1
 => Rp:  30.7     Rwp:  15.3     Rexp:   14.98 Chi2:  1.05    
 => Deviance:  0.602E+05     Dev*  :   16.18    
 => DW-Stat.:    1.0468     DW-exp:     1.9191
 => N-sigma of the GoF:        2.079

 ==> RELIABILITY FACTORS FOR POINTS WITH BRAGG CONTRIBUTIONS FOR PATTERN:  1

 => N-P+C:  2270
 =>  R-factors (not corrected for background) for Pattern:  1
 => Rp:  12.9     Rwp:  4.39     Rexp:    3.87 Chi2:  1.29      L.S. refinement
 => Conventional Rietveld R-factors for Pattern:  1
 => Rp:  25.4     Rwp:  13.3     Rexp:   11.74 Chi2:  1.29    
 => Deviance:  0.491E+05     Dev*  :   21.61    
 => DW-Stat.:    1.3960     DW-exp:     1.9040
 => N-sigma of the GoF:        9.708

 ==> GLOBAL PARAMETERS FOR PATTERN#  2


 => Zero-point:    13.8742    3.5105
 => Background Parameters (linear interpolation)  ==>
                                 249.497        102.125    
                                 270.240        78.3679    
                                 377.463        55.6785    
                                 384.853        33.2827    
                                 337.470        24.7423    
                                 332.046        20.7540    
                                 366.416        17.8238    
                                 391.812        13.9610    
                                 342.071        11.1671    
                                 281.482        7.07543    
                                 265.383        6.88642    
                                 259.364        5.02081    
                                 253.632        4.19614    
                                 237.300        3.94748    
                                 227.847        3.64123    
                                 221.056        4.41568    
                                 220.318        5.83353    
                                 226.177        8.10441    
                                 218.682        10.9544    
                                 220.526        16.6723    
                                 215.913        29.1138    
                                 187.937        76.4402    

 => T.O.F.- dtt1       (    TOFo=dtt1*dsp     ):  10389.78      1.88
 => T.O.F.- dtt2       (TOF=TOFo+dtt2*dsp*dsp ):      1.85      0.00
 => T.O.F.- dtt_1OverD (TOF=TOF+dtt_1overD/dsp):      0.00      0.00

 ==> RELIABILITY FACTORS WITH ALL NON-EXCLUDED POINTS FOR PATTERN:  2

  => Cycle: 53 => MaxCycle:200
 => N-P+C:  3939
 =>  R-factors (not corrected for background) for Pattern:  2
 => Rp:  10.5     Rwp:  6.45     Rexp:    2.88 Chi2:  5.02      L.S. refinement
 => Conventional Rietveld R-factors for Pattern:  2
 => Rp:  23.3     Rwp:  10.9     Rexp:    4.85 Chi2:  5.02    
 => Deviance:  0.755E+05     Dev*  :   19.15    
 => DW-Stat.:    0.2780     DW-exp:     1.9208
 => N-sigma of the GoF:      178.295

 ==> RELIABILITY FACTORS FOR POINTS WITH BRAGG CONTRIBUTIONS FOR PATTERN:  2

 => N-P+C:  3492
 =>  R-factors (not corrected for background) for Pattern:  2
 => Rp:  10.5     Rwp:  6.41     Rexp:    2.72 Chi2:  5.55      L.S. refinement
 => Conventional Rietveld R-factors for Pattern:  2
 => Rp:  22.1     Rwp:  10.8     Rexp:    4.57 Chi2:  5.55    
 => Deviance:  0.722E+05     Dev*  :   20.65    
 => DW-Stat.:    0.2833     DW-exp:     1.9172
 => N-sigma of the GoF:      190.323

 ==> GLOBAL PARAMETERS FOR PATTERN#  3


 => Zero-point:   -12.6648    1.4081
 => Background Parameters (linear interpolation)  ==>
                                 440.907        76.5311    
                                 512.357        49.7365    
                                 416.854        33.0833    
                                 474.361        23.4187    
                                 407.457        15.3889    
                                 377.486        11.6394    
                                 346.068        10.3199    
                                 331.761        8.58424    
                                 335.948        7.67756    
                                 353.370        6.53648    
                                 298.364        5.99542    
                                 283.432        5.15647    
                                 253.688        4.51582    
                                 254.318        4.46862    
                                 235.324        4.73865    
                                 240.564        5.38932    
                                 239.342        6.53947    
                                 242.922        9.41408    
                                 241.082        12.8057    
                                 235.358        18.0515    
                                 239.045        31.1063    
                                 247.618        74.7393    

 => T.O.F.- dtt1       (    TOFo=dtt1*dsp     ):  15105.38      0.84
 => T.O.F.- dtt2       (TOF=TOFo+dtt2*dsp*dsp ):      1.01      0.00
 => T.O.F.- dtt_1OverD (TOF=TOF+dtt_1overD/dsp):      0.00      0.00

 ==> RELIABILITY FACTORS WITH ALL NON-EXCLUDED POINTS FOR PATTERN:  3

  => Cycle: 53 => MaxCycle:200
 => N-P+C:  3665
 =>  R-factors (not corrected for background) for Pattern:  3
 => Rp:  8.10     Rwp:  7.89     Rexp:    2.27 Chi2:  12.1      L.S. refinement
 => Conventional Rietveld R-factors for Pattern:  3
 => Rp:  18.3     Rwp:  11.8     Rexp:    3.39 Chi2:  12.1    
 => Deviance:  0.367E+05     Dev*  :   10.01    
 => DW-Stat.:    0.2045     DW-exp:     1.9187
 => N-sigma of the GoF:      474.867

 ==> RELIABILITY FACTORS FOR POINTS WITH BRAGG CONTRIBUTIONS FOR PATTERN:  3

 => N-P+C:  3589
 =>  R-factors (not corrected for background) for Pattern:  3
 => Rp:  8.14     Rwp:  7.90     Rexp:    2.25 Chi2:  12.3      L.S. refinement
 => Conventional Rietveld R-factors for Pattern:  3
 => Rp:  18.3     Rwp:  11.8     Rexp:    3.36 Chi2:  12.3    
 => Deviance:  0.367E+05     Dev*  :   10.21    
 => DW-Stat.:    0.2046     DW-exp:     1.9180
 => N-sigma of the GoF:      480.317

 ==> GLOBAL PARAMETERS FOR PATTERN#  4


 => Zero-point:   -15.0687    1.1101
 => Background Parameters (linear interpolation)  ==>
                                 487.853        86.0189    
                                 565.745        63.9663    
                                 493.607        48.2605    
                                 558.579        40.1898    
                                 529.231        30.4301    
                                 445.379        23.5424    
                                 459.533        21.4831    
                                 412.464        18.5599    
                                 510.816        18.7605    
                                 395.959        12.1435    
                                 391.306        10.6422    
                                 384.762        9.03193    
                                 349.025        8.05984    
                                 331.600        7.09742    
                                 308.554        6.91298    
                                 355.195        8.21783    
                                 317.532        6.54721    
                                 289.834        5.46786    
                                 259.847        5.17345    
                                 255.660        6.15677    
                                 245.617        6.52896    
                                 263.810        6.15943    
                                 250.250        6.66626    
                                 257.560        8.02280    
                                 257.409        10.0775    
                                 254.510        13.2548    
                                 259.808        23.7619    
                                 238.446        61.9421    

 => T.O.F.- dtt1       (    TOFo=dtt1*dsp     ):  18660.21      0.73
 => T.O.F.- dtt2       (TOF=TOFo+dtt2*dsp*dsp ):     -0.47      0.00
 => T.O.F.- dtt_1OverD (TOF=TOF+dtt_1overD/dsp):      0.00      0.00

 ==> RELIABILITY FACTORS WITH ALL NON-EXCLUDED POINTS FOR PATTERN:  4

  => Cycle: 53 => MaxCycle:200
 => N-P+C:  3707
 =>  R-factors (not corrected for background) for Pattern:  4
 => Rp:  7.20     Rwp:  8.10     Rexp:    2.15 Chi2:  14.2      L.S. refinement
 => Conventional Rietveld R-factors for Pattern:  4
 => Rp:  17.0     Rwp:  12.2     Rexp:    3.24 Chi2:  14.2    
 => Deviance:  0.303E+05     Dev*  :   8.183    
 => DW-Stat.:    0.2479     DW-exp:     1.9190
 => N-sigma of the GoF:      566.824

 ==> RELIABILITY FACTORS FOR POINTS WITH BRAGG CONTRIBUTIONS FOR PATTERN:  4

 => N-P+C:  3635
 =>  R-factors (not corrected for background) for Pattern:  4
 => Rp:  7.18     Rwp:  8.10     Rexp:    2.13 Chi2:  14.4      L.S. refinement
 => Conventional Rietveld R-factors for Pattern:  4
 => Rp:  16.8     Rwp:  12.2     Rexp:    3.20 Chi2:  14.4    
 => Deviance:  0.300E+05     Dev*  :   8.245    
 => DW-Stat.:    0.2482     DW-exp:     1.9184
 => N-sigma of the GoF:      572.604

 ==> GLOBAL PARAMETERS FOR PATTERN#  5


 => Zero-point:   -13.6908    0.9428
 => Background Parameters (linear interpolation)  ==>
                                 538.836        27.0611    
                                 580.175        45.6293    
                                 302.277        244.059    
                                 564.859        33.7017    
                                 549.963        29.6034    
                                 508.824        24.2539    
                                 434.480        18.0908    
                                 465.213        17.9105    
                                 400.430        16.3440    
                                 477.768        21.1689    
                                 484.214        15.9868    
                                 381.600        10.2356    
                                 386.130        9.26907    
                                 378.152        7.79860    
                                 344.085        6.84967    
                                 327.243        6.25385    
                                 309.761        6.12217    
                                 322.703        6.02480    
                                 283.692        5.90894    
                                 271.748        6.20423    
                                 257.199        6.27925    
                                 259.389        6.51046    
                                 261.194        6.94891    
                                 262.241        8.36671    
                                 263.037        10.2571    
                                 268.489        9.86223    
                                 269.108        12.5158    
                                 261.631        26.8492    

 => T.O.F.- dtt1       (    TOFo=dtt1*dsp     ):  20773.03      0.63
 => T.O.F.- dtt2       (TOF=TOFo+dtt2*dsp*dsp ):     -1.08      0.00
 => T.O.F.- dtt_1OverD (TOF=TOF+dtt_1overD/dsp):      0.00      0.00

 ==> RELIABILITY FACTORS WITH ALL NON-EXCLUDED POINTS FOR PATTERN:  5

  => Cycle: 53 => MaxCycle:200
 => N-P+C:  3752
 =>  R-factors (not corrected for background) for Pattern:  5
 => Rp:  7.41     Rwp:  8.28     Rexp:    2.11 Chi2:  15.5      L.S. refinement
 => Conventional Rietveld R-factors for Pattern:  5
 => Rp:  17.9     Rwp:  12.6     Rexp:    3.19 Chi2:  15.5    
 => Deviance:  0.337E+05     Dev*  :   8.966    
 => DW-Stat.:    0.3450     DW-exp:     1.9194
 => N-sigma of the GoF:      626.134

 ==> RELIABILITY FACTORS FOR POINTS WITH BRAGG CONTRIBUTIONS FOR PATTERN:  5

 => N-P+C:  3554
 =>  R-factors (not corrected for background) for Pattern:  5
 => Rp:  7.45     Rwp:  8.29     Rexp:    2.06 Chi2:  16.3      L.S. refinement
 => Conventional Rietveld R-factors for Pattern:  5
 => Rp:  17.6     Rwp:  12.5     Rexp:    3.11 Chi2:  16.3    
 => Deviance:  0.334E+05     Dev*  :   9.382    
 => DW-Stat.:    0.3457     DW-exp:     1.9177
 => N-sigma of the GoF:      644.154

 => Global user-weigthed Chi2 (Bragg contrib.):   10.1    

     -----------------------------------------------------
     BRAGG R-Factors and weight fractions for Pattern #  1
     -----------------------------------------------------

 => Phase:  1     ncaf
 => Bragg R-factor:   9.98       Vol: 1076.971( 0.000)  Fract(%):  100.00( 2.98)
 => Rf-factor=  10.6             ATZ:        1944.641   Brindley:  1.0000

     -----------------------------------------------------
     BRAGG R-Factors and weight fractions for Pattern #  2
     -----------------------------------------------------

 => Phase:  1     ncaf
 => Bragg R-factor:   10.2       Vol: 1076.971( 0.000)  Fract(%):  100.00( 3.52)
 => Rf-factor=  25.0             ATZ:        1944.641   Brindley:  1.0000

     -----------------------------------------------------
     BRAGG R-Factors and weight fractions for Pattern #  3
     -----------------------------------------------------

 => Phase:  1     ncaf
 => Bragg R-factor:   4.07       Vol: 1076.971( 0.000)  Fract(%):  100.00( 2.94)
 => Rf-factor=  11.6             ATZ:        1944.641   Brindley:  1.0000

     -----------------------------------------------------
     BRAGG R-Factors and weight fractions for Pattern #  4
     -----------------------------------------------------

 => Phase:  1     ncaf
 => Bragg R-factor:   3.81       Vol: 1076.971( 0.000)  Fract(%):  100.00( 3.22)
 => Rf-factor=  14.4             ATZ:        1944.641   Brindley:  1.0000

     -----------------------------------------------------
     BRAGG R-Factors and weight fractions for Pattern #  5
     -----------------------------------------------------

 => Phase:  1     ncaf
 => Bragg R-factor:   4.40       Vol: 1076.971( 0.000)  Fract(%):  100.00( 3.62)
 => Rf-factor=  22.3             ATZ:        1944.641   Brindley:  1.0000


       ----------------------------------------------------
       -    ANALYSIS OF THE REFINEMENT FOR PATTERN #  1   -
       ----------------------------------------------------


 => GLOBAL INDICATORS:

    The first and last reflections appears at:
    2theta(degrees)/T.O.F(microsecs)/Energy(KeV) =>       6290.034     36133.496
    s (angstroms-1) =>     0.7926    0.1380
    D (angstroms  ) =>     1.2617    7.2480
    sin(theta/lamb) =>     0.3963    0.0690
    Q (angstroms-1) =>     9.9597    1.7338

    The average FWHM is:  54.1848  Fwhm(av)/step =   0.8742

 => Sum(Yiobs-Yical):    41419.77    4783.13     397.57   11303.91 <- Four regions
            Total ->     57904.37

  Expected Rp (background uncorrected):    10.95 Observed->    12.08
  Expected cRp(background   corrected):    27.80 Observed->    30.65
  -> Ratio Rp/Exp=cRp/cExp:     1.10
  Weighted Average Bragg R-factor:     9.98
  Weighted Average      RF-factor:    10.62
  Reduced Chi-square :     1.29

 => Total number of "independent" reflections:     63
    Effective number (account for resolution) of reflections: 
                      at level p=1.00  :  31.0
                      at level p=0.50  :  31.0
                      at level p=0.25  :  31.0

    A reflection contributes as x/(x+nearest), where "x"  
    is the fraction of the total area of the current phase and 
   "nearest" is the number of adjacent reflections verifying the formula:

    Postn-p*FWHM <= Postn(adjacent) <= Postn+p*FWHM 

   "nearest" is weighted by the corresponding "x(s)" 

 =>             Number of global  refined parameters:     36
                Number of profile refined parameters:      1
    Number of intensity-affecting refined parameters:     16
      (Preferred orientation belongs to this class)   

 => (Effective Number of reflections)/(Number of intensity parameters)= refni
      Ratio ( Optimistic view,p=0.25):    1.9
      Ratio (Pessimistic view,p=1.00):    1.9
      Ratio (   Eclectic view,p=0.50):    1.9

 => PHASE DEPENDENT INDICATORS:

 => Positions and FWHM of the sharpest reflection

     Phase  2Theta/TOF  FWHM     Q       DQ      Delta   Dd/d(%)

       1    6290.03  21.0199   9.9597  0.03328  0.00222  0.334

   Q ,DQ(FWHM in Q-space) and Delta are given in 1/angstroms
 Delta is the expected step between consecutive reflections at Q

 Phase    %Cont  Nintdp  Nprofp   Nref      Enref(Effective)
                                         R:p=1  R:p=1/2  R:p=1/4
     1  100.00      16       1      63   31.00   31.00   31.00
                                          1.94    1.94    1.94
  Where:
  %Cont: percentage of the total integrated intensity (100x)
 Nintdp: Number of intensity-affecting refined parameters
 Nprofp: Number of profile refined parameters
   Nref: Number "independent" contributing reflections
  Enref: Effective Number of reflections for each p-value
R:p=1/n: Ratio Enref(Effective)/Nintdp <- "Solvability Index" 


 => ANALYSIS OF STANDARD DEVIATIONS

    Phase:  1 Degrees of freedom for p=1, 1/2, 1/4:            15.00           15.00           15.00
              Chi2 based on integrated intensities:       7793012.50      7793012.50      7793012.50
              Calculated with Scott'S FORMULA     :    44.53   44.53   44.53

 => Standard deviations concern the PRECISION of parameters and
    represent ACCURACY only if there is no systematic errors
    A better estimate of the accuracy of structural parameters
    is obtained multiplying sigmas by the parameter SCOR
 -> SCOR =   2.2297 { Berar'S FORMULA}
 -> SCOR =   0.9350 {Pawley'S FORMULA}
 -> Application of modified Scott'S FORMULA
    SCOR(p=1,1/2,1/4) =          2459.62         2459.62         2459.62
    SCOR(expected Si) =       5.8797      5.8797      5.8797
   Warning! Do not take into account Scott'S SCOR
            These indicators are under test....

 => ANALYSIS OF CORRELATED PARAMETERS 

  -> The parameter:  147 appears   3 times
  -> The parameter:  149 appears   3 times
  -> The parameter:  159 appears   3 times
  -> The number of correlated parameters is :   3

 => WARNING!:
  Eclectic-view-ratio is TOO LOW (<4), if there is no constraint
  your intensity-affecting parameters could be rather inaccurate !

 => Chi-square is LOW but the HIGH R-Bragg factor can be due to
    a bad structural model and/or a rather poor statistic


       ----------------------------------------------------
       -    ANALYSIS OF THE REFINEMENT FOR PATTERN #  2   -
       ----------------------------------------------------


 => GLOBAL INDICATORS:

    The first and last reflections appears at:
    2theta(degrees)/T.O.F(microsecs)/Energy(KeV) =>       5972.104     75305.367
    s (angstroms-1) =>     1.7397    0.1380
    D (angstroms  ) =>     0.5748    7.2480
    sin(theta/lamb) =>     0.8699    0.0690
    Q (angstroms-1) =>    21.8619    1.7338

    The average FWHM is:  23.1368  Fwhm(av)/step =   0.7248

 => Sum(Yiobs-Yical):    43488.52    7992.25     476.50    2727.37 <- Four regions
            Total ->     54684.64

  Expected Rp (background uncorrected):     7.15 Observed->    10.52
  Expected cRp(background   corrected):    15.83 Observed->    23.28
  -> Ratio Rp/Exp=cRp/cExp:     1.47
  Weighted Average Bragg R-factor:    10.19
  Weighted Average      RF-factor:    25.04
  Reduced Chi-square :     5.55

 => Total number of "independent" reflections:    567
    Effective number (account for resolution) of reflections: 
                      at level p=1.00  : 147.0
                      at level p=0.50  : 147.0
                      at level p=0.25  : 147.0

    A reflection contributes as x/(x+nearest), where "x"  
    is the fraction of the total area of the current phase and 
   "nearest" is the number of adjacent reflections verifying the formula:

    Postn-p*FWHM <= Postn(adjacent) <= Postn+p*FWHM 

   "nearest" is weighted by the corresponding "x(s)" 

 =>             Number of global  refined parameters:     24
                Number of profile refined parameters:      9
    Number of intensity-affecting refined parameters:     16
      (Preferred orientation belongs to this class)   

 => (Effective Number of reflections)/(Number of intensity parameters)= refni
      Ratio ( Optimistic view,p=0.25):    9.2
      Ratio (Pessimistic view,p=1.00):    9.2
      Ratio (   Eclectic view,p=0.50):    9.2

 => PHASE DEPENDENT INDICATORS:

 => Positions and FWHM of the sharpest reflection

     Phase  2Theta/TOF  FWHM     Q       DQ      Delta   Dd/d(%)

       1    5972.10  12.5086  21.8619  0.04579  0.00046  0.209

   Q ,DQ(FWHM in Q-space) and Delta are given in 1/angstroms
 Delta is the expected step between consecutive reflections at Q

 Phase    %Cont  Nintdp  Nprofp   Nref      Enref(Effective)
                                         R:p=1  R:p=1/2  R:p=1/4
     1  100.00      16       9     567  147.00  147.00  147.00
                                          9.19    9.19    9.19
  Where:
  %Cont: percentage of the total integrated intensity (100x)
 Nintdp: Number of intensity-affecting refined parameters
 Nprofp: Number of profile refined parameters
