Repository: enhantica/edi

<p>
  <picture>
    <!-- light mode logo -->
    <source media='(prefers-color-scheme: light)' srcset='https://raw.githubusercontent.com/easyscience/assets-branding/refs/heads/master/easydiffraction/logos/light.svg'>
    <!-- dark mode logo -->
    <source media='(prefers-color-scheme: dark)' srcset='https://raw.githubusercontent.com/easyscience/assets-branding/refs/heads/master/easydiffraction/logos/dark.svg'>
    <!-- default logo == light mode logo -->
  </picture>
**EasyDiffraction** is software for calculating diffraction patterns
from a structural model and fitting its parameters to measured
data, for powder and single-crystal neutron and X-ray diffraction.

File: knowledge/fitting/fullprof/pd-neut-xray-cwl_pbso4-d1a-lab/start.sum


        **********************************************************
        ** PROGRAM FullProf.2k (Version 8.40 - Feb2026-ILL JRC) **
        **********************************************************
                       M U L T I -- P A T T E R N                 
            Rietveld, Profile Matching & Integrated Intensity     
                 Refinement of X-ray and/or Neutron Data


    Date: 22/10/2026  Time: 21:24:42.251                              

 => PCR file code: start
 => DAT file code: start_1.dat          -> Relative contribution: 0.5000                                                            
 => DAT file code: start_2.dat          -> Relative contribution: 0.5000                                                            
 => Title: pd-neut-xray-cwl_pbso4-d1a-lab

 ==> CONDITIONS OF THIS RUN FOR PATTERN No.:  1

 => Global Refinement of neutron powder data                                                                                        
 => The    5th default profile function was selected

 ==> CONDITIONS OF THIS RUN FOR PATTERN No.:  2

 => Global Refinement of X-ray powder diffraction data                                                                              
 => Global Refinement of X-ray powder diffraction data                                                                              
    Bragg-Brentano(X-rays) or Debye-Scherrer geometry(Neutrons)
 => The    5th default profile function was selected

 => X-Y type of data: 2theta/TOF/E(Kev) Intens sigma for pattern:  1
 => Analysis of refinement at the end
 => Wavelengths:  1.91000 1.91000
 => Cos(Monochromator angle)=   0.0000
 => Absorption correction (AC), muR-eff =   0.0000  0.0000
 => Base of peaks: 2.0*HW*   60.00

 => X-Y type of data: 2theta/TOF/E(Kev) Intens sigma for pattern:  2
 => Analysis of refinement at the end
 => Wavelengths:  1.54056 1.54440
 => Cos(Monochromator angle)=   0.8000
 => Absorption correction (AC), muR-eff =   0.0000  0.0000
 => Base of peaks: 2.0*HW*   96.00
 ==> Angular range, step and number of points:
     2Thmin:      10.000000  2Thmax:     155.449997  Step:       0.050020  No. of points:   2910
 ==> Angular range, step and number of points:
     2Thmin:      15.025000  2Thmax:     159.975006  Step:       0.025003  No. of points:   5799
 =>-------> Pattern#  1
 => Crystal Structure Refinement for phase: 1
 =>-------> Pattern#  2
 => Crystal Structure Refinement for phase: 1
 => The density (volumic mass) of phase 1 is:    6.349 g/cm3
 => Scor: 3.1836
 => Scor: 2.6609

 ==> RESULTS OF REFINEMENT:


 => No. of fitted parameters:    0


------------------------------------------------------------------------------
 => Phase No.  1 pbso4                                   P n m a             
------------------------------------------------------------------------------

 =>  No. of reflections for pattern#:   1:   217  

 =>  No. of reflections for pattern#:   2:   789/2


 ==> ATOM PARAMETERS:

  Name      x     sx       y     sy       z      sz      B   sB   occ. socc.  Mult
 Pb      0.19000(   0)  0.25000(   0)  0.17000(   0)  0.500(  0)  0.500(  0)    4
 S       0.07000(   0)  0.25000(   0)  0.68000(   0)  0.500(  0)  0.500(  0)    4
 O1      0.91000(   0)  0.25000(   0)  0.60000(   0)  0.500(  0)  0.500(  0)    4
 O2      0.19000(   0)  0.25000(   0)  0.54000(   0)  0.500(  0)  0.500(  0)    4
 O3      0.08000(   0)  0.03000(   0)  0.81000(   0)  0.500(  0)  1.000(  0)    8

 ==> PROFILE PARAMETERS FOR PATTERN#  1

 => Cell parameters      :
                              8.47000   0.00000
                              5.39000   0.00000
                              6.95000   0.00000
                             90.00000   0.00000
                             90.00000   0.00000
                             90.00000   0.00000
 
 => overall scale factor :   1.500000      0.000000    
 => Eta(p-v) or m(p-vii) :    0.50000   0.00000
 => Overall tem. factor  :    0.00000   0.00000
 => Halfwidth parameters :    0.20000   0.00000
                             -0.50000   0.00000
                              0.40000   0.00000
 => Preferred orientation:    0.00000   0.00000
                              0.00000   0.00000
 => Asymmetry parameters :    0.00000   0.00000
                              0.00000   0.00000
                              0.00000   0.00000
                              0.00000   0.00000
 => X and y parameters   :    0.00000   0.00000
                              0.00000   0.00000
 => Strain parameters    :    0.00000   0.00000
                              0.00000   0.00000
                              0.00000   0.00000
 => Size parameters (G,L):    0.00000   0.00000
                              0.00000   0.00000

 ==> PROFILE PARAMETERS FOR PATTERN#  2

 => Cell parameters      :
                              8.47000   0.00000
                              5.39000   0.00000
                              6.95000   0.00000
                             90.00000   0.00000
                             90.00000   0.00000
                             90.00000   0.00000
 
 => overall scale factor :  0.5000000E-03  0.000000    
 => Eta(p-v) or m(p-vii) :    0.50000   0.00000
 => Overall tem. factor  :    0.00000   0.00000
 => Halfwidth parameters :    0.02000   0.00000
                             -0.02000   0.00000
                              0.00800   0.00000
 => Preferred orientation:    0.00000   0.00000
                              0.00000   0.00000
 => Asymmetry parameters :    0.00000   0.00000
                              0.00000   0.00000
                              0.00000   0.00000
                              0.00000   0.00000
 => X and y parameters   :    0.00000   0.00000
                              0.00000   0.00000
 => Strain parameters    :    0.00000   0.00000
                              0.00000   0.00000
                              0.00000   0.00000
 => Size parameters (G,L):    0.00000   0.00000
                              0.00000   0.00000

 ==> GLOBAL PARAMETERS FOR PATTERN#  1


 => Zero-point:     0.0000    0.0000
 => Cos(2theta)-shift parameter :   0.0000  0.0000
 => Sin(2theta)-shift parameter :   0.0000  0.0000

 ==> RELIABILITY FACTORS WITH ALL NON-EXCLUDED POINTS FOR PATTERN:  1

  => Cycle:  1 => MaxCycle:  1
 => N-P+C:  2910
 =>  R-factors (not corrected for background) for Pattern:  1
 => Rp:  24.3     Rwp:  36.3     Rexp:    1.95 Chi2:  346.      L.S. refinement
 => Conventional Rietveld R-factors for Pattern:  1
 => Rp:  51.9     Rwp:  64.2     Rexp:    3.45 Chi2:  346.    
 => Deviance:  0.103E+06     Dev*  :   35.52    
 => DW-Stat.:    0.1053     DW-exp:     1.8848
 => N-sigma of the GoF:    13171.412

 ==> RELIABILITY FACTORS FOR POINTS WITH BRAGG CONTRIBUTIONS FOR PATTERN:  1

 => N-P+C:  2910
 =>  R-factors (not corrected for background) for Pattern:  1
 => Rp:  24.3     Rwp:  36.3     Rexp:    1.95 Chi2:  346.      L.S. refinement
 => Conventional Rietveld R-factors for Pattern:  1
 => Rp:  51.9     Rwp:  64.2     Rexp:    3.45 Chi2:  346.    
 => Deviance:  0.103E+06     Dev*  :   35.52    
 => DW-Stat.:    0.1053     DW-exp:     1.8848
 => N-sigma of the GoF:    13171.412

 ==> GLOBAL PARAMETERS FOR PATTERN#  2


 => Zero-point:     0.0000    0.0000
 => Chebychev Polynomials Background Parameters ==>
                               140.00      0.0000    
                               0.0000      0.0000    
                               0.0000      0.0000    
                               0.0000      0.0000    
                               0.0000      0.0000    
                               0.0000      0.0000    
                               0.0000      0.0000    
                               0.0000      0.0000    
                               0.0000      0.0000    
                               0.0000      0.0000    
                               0.0000      0.0000    
                               0.0000      0.0000    
                               0.0000      0.0000    
                               0.0000      0.0000    
                               0.0000      0.0000    
                               0.0000      0.0000    
                               0.0000      0.0000    
                               0.0000      0.0000    
                               0.0000      0.0000    
                               0.0000      0.0000    
                               0.0000      0.0000    
                               0.0000      0.0000    
                               0.0000      0.0000    
                               0.0000      0.0000    
 
 => Cos( theta)-shift parameter :   0.0000  0.0000
 => Sin(2theta)-shift parameter :   0.0000  0.0000

 ==> RELIABILITY FACTORS WITH ALL NON-EXCLUDED POINTS FOR PATTERN:  2

  => Cycle:  1 => MaxCycle:  1
 => N-P+C:  5799
 =>  R-factors (not corrected for background) for Pattern:  2
 => Rp:  74.7     Rwp:  115.     Rexp:    4.88 Chi2:  552.      L.S. refinement
 => Conventional Rietveld R-factors for Pattern:  2
 => Rp:  112.     Rwp:  157.     Rexp:    6.67 Chi2:  552.    
 => Deviance:  0.222E+07     Dev*  :   382.5    
 => DW-Stat.:    0.3337     DW-exp:     1.9185
 => N-sigma of the GoF:    29660.496

 ==> RELIABILITY FACTORS FOR POINTS WITH BRAGG CONTRIBUTIONS FOR PATTERN:  2

 => N-P+C:  5799
 =>  R-factors (not corrected for background) for Pattern:  2
 => Rp:  74.7     Rwp:  115.     Rexp:    4.88 Chi2:  552.      L.S. refinement
 => Conventional Rietveld R-factors for Pattern:  2
 => Rp:  112.     Rwp:  157.     Rexp:    6.67 Chi2:  552.    
 => Deviance:  0.222E+07     Dev*  :   382.5    
 => DW-Stat.:    0.3337     DW-exp:     1.9185
 => N-sigma of the GoF:    29660.496

 => Global user-weigthed Chi2 (Bragg contrib.):   449.    
 => Scor: 3.1836
 => Scor: 2.6609

 ==> RESULTS OF REFINEMENT:


 => No. of fitted parameters:    0


------------------------------------------------------------------------------
 => Phase No.  1 pbso4                                   P n m a             
------------------------------------------------------------------------------

 =>  No. of reflections for pattern#:   1:   217  

 =>  No. of reflections for pattern#:   2:   789/2


 ==> ATOM PARAMETERS:

  Name      x     sx       y     sy       z      sz      B   sB   occ. socc.  Mult
 Pb      0.19000(   0)  0.25000(   0)  0.17000(   0)  0.500(  0)  0.500(  0)    4
 S       0.07000(   0)  0.25000(   0)  0.68000(   0)  0.500(  0)  0.500(  0)    4
 O1      0.91000(   0)  0.25000(   0)  0.60000(   0)  0.500(  0)  0.500(  0)    4
 O2      0.19000(   0)  0.25000(   0)  0.54000(   0)  0.500(  0)  0.500(  0)    4
 O3      0.08000(   0)  0.03000(   0)  0.81000(   0)  0.500(  0)  1.000(  0)    8

 ==> PROFILE PARAMETERS FOR PATTERN#  1

 => Cell parameters      :
                              8.47000   0.00000
                              5.39000   0.00000
                              6.95000   0.00000
                             90.00000   0.00000
                             90.00000   0.00000
                             90.00000   0.00000
 
 => overall scale factor :   1.500000      0.000000    
 => Eta(p-v) or m(p-vii) :    0.50000   0.00000
 => Overall tem. factor  :    0.00000   0.00000
 => Halfwidth parameters :    0.20000   0.00000
                             -0.50000   0.00000
                              0.40000   0.00000
 => Preferred orientation:    0.00000   0.00000
                              0.00000   0.00000
 => Asymmetry parameters :    0.00000   0.00000
                              0.00000   0.00000
                              0.00000   0.00000
                              0.00000   0.00000
 => X and y parameters   :    0.00000   0.00000
                              0.00000   0.00000
 => Strain parameters    :    0.00000   0.00000
                              0.00000   0.00000
                              0.00000   0.00000
 => Size parameters (G,L):    0.00000   0.00000
                              0.00000   0.00000

 ==> PROFILE PARAMETERS FOR PATTERN#  2

 => Cell parameters      :
                              8.47000   0.00000
                              5.39000   0.00000
                              6.95000   0.00000
                             90.00000   0.00000
                             90.00000   0.00000
                             90.00000   0.00000
 
 => overall scale factor :  0.5000000E-03  0.000000    
 => Eta(p-v) or m(p-vii) :    0.50000   0.00000
 => Overall tem. factor  :    0.00000   0.00000
 => Halfwidth parameters :    0.02000   0.00000
                             -0.02000   0.00000
                              0.00800   0.00000
 => Preferred orientation:    0.00000   0.00000
                              0.00000   0.00000
 => Asymmetry parameters :    0.00000   0.00000
                              0.00000   0.00000
                              0.00000   0.00000
                              0.00000   0.00000
 => X and y parameters   :    0.00000   0.00000
                              0.00000   0.00000
 => Strain parameters    :    0.00000   0.00000
                              0.00000   0.00000
                              0.00000   0.00000
 => Size parameters (G,L):    0.00000   0.00000
                              0.00000   0.00000

 ==> GLOBAL PARAMETERS FOR PATTERN#  1


 => Zero-point:     0.0000    0.0000
 => Cos(2theta)-shift parameter :   0.0000  0.0000
 => Sin(2theta)-shift parameter :   0.0000  0.0000

 ==> RELIABILITY FACTORS WITH ALL NON-EXCLUDED POINTS FOR PATTERN:  1

  => Cycle:  1 => MaxCycle:  1
 => N-P+C:  2910
 =>  R-factors (not corrected for background) for Pattern:  1
 => Rp:  24.3     Rwp:  36.3     Rexp:    1.95 Chi2:  346.      L.S. refinement
 => Conventional Rietveld R-factors for Pattern:  1
 => Rp:  51.9     Rwp:  64.2     Rexp:    3.45 Chi2:  346.    
 => Deviance:  0.103E+06     Dev*  :   35.52    
 => DW-Stat.:    0.1053     DW-exp:     1.8848
 => N-sigma of the GoF:    13171.412

 ==> RELIABILITY FACTORS FOR POINTS WITH BRAGG CONTRIBUTIONS FOR PATTERN:  1

 => N-P+C:  2910
 =>  R-factors (not corrected for background) for Pattern:  1
 => Rp:  24.3     Rwp:  36.3     Rexp:    1.95 Chi2:  346.      L.S. refinement
 => Conventional Rietveld R-factors for Pattern:  1
 => Rp:  51.9     Rwp:  64.2     Rexp:    3.45 Chi2:  346.    
 => Deviance:  0.103E+06     Dev*  :   35.52    
 => DW-Stat.:    0.1053     DW-exp:     1.8848
 => N-sigma of the GoF:    13171.412

 ==> GLOBAL PARAMETERS FOR PATTERN#  2


 => Zero-point:     0.0000    0.0000
 => Chebychev Polynomials Background Parameters ==>
                               140.00      0.0000    
                               0.0000      0.0000    
                               0.0000      0.0000    
                               0.0000      0.0000    
                               0.0000      0.0000    
                               0.0000      0.0000    
                               0.0000      0.0000    
                               0.0000      0.0000    
                               0.0000      0.0000    
                               0.0000      0.0000    
                               0.0000      0.0000    
                               0.0000      0.0000    
                               0.0000      0.0000    
                               0.0000      0.0000    
                               0.0000      0.0000    
                               0.0000      0.0000    
                               0.0000      0.0000    
                               0.0000      0.0000    
                               0.0000      0.0000    
                               0.0000      0.0000    
                               0.0000      0.0000    
                               0.0000      0.0000    
                               0.0000      0.0000    
                               0.0000      0.0000    
 
 => Cos( theta)-shift parameter :   0.0000  0.0000
 => Sin(2theta)-shift parameter :   0.0000  0.0000

 ==> RELIABILITY FACTORS WITH ALL NON-EXCLUDED POINTS FOR PATTERN:  2

  => Cycle:  1 => MaxCycle:  1
 => N-P+C:  5799
 =>  R-factors (not corrected for background) for Pattern:  2
 => Rp:  74.7     Rwp:  115.     Rexp:    4.88 Chi2:  552.      L.S. refinement
 => Conventional Rietveld R-factors for Pattern:  2
 => Rp:  112.     Rwp:  157.     Rexp:    6.67 Chi2:  552.    
 => Deviance:  0.222E+07     Dev*  :   382.5    
 => DW-Stat.:    0.3337     DW-exp:     1.9185
 => N-sigma of the GoF:    29660.496

 ==> RELIABILITY FACTORS FOR POINTS WITH BRAGG CONTRIBUTIONS FOR PATTERN:  2

 => N-P+C:  5799
 =>  R-factors (not corrected for background) for Pattern:  2
 => Rp:  74.7     Rwp:  115.     Rexp:    4.88 Chi2:  552.      L.S. refinement
 => Conventional Rietveld R-factors for Pattern:  2
 => Rp:  112.     Rwp:  157.     Rexp:    6.67 Chi2:  552.    
 => Deviance:  0.222E+07     Dev*  :   382.5    
 => DW-Stat.:    0.3337     DW-exp:     1.9185
 => N-sigma of the GoF:    29660.496

 => Global user-weigthed Chi2 (Bragg contrib.):   449.    

     -----------------------------------------------------
     BRAGG R-Factors and weight fractions for Pattern #  1
     -----------------------------------------------------

 => Phase:  1     pbso4
 => Bragg R-factor:   20.5       Vol:  317.290( 0.000)  Fract(%):  100.00( 0.00)
 => Rf-factor=  11.1             ATZ:        1213.030   Brindley:  1.0000

     -----------------------------------------------------
     BRAGG R-Factors and weight fractions for Pattern #  2
     -----------------------------------------------------

 => Phase:  1     pbso4
 => Bragg R-factor:   43.1       Vol:  317.290( 0.000)  Fract(%):  100.00( 0.00)
 => Rf-factor=  28.0             ATZ:        1213.030   Brindley:  1.0000

 
              CPU Time:     1.844 seconds
                            0.031 minutes

 => Run finished at:     Date: 22/10/2026  Time: 21:24:44.088

File: knowledge/fitting/fullprof/pd-xray-cwl_lam7o3-p021/continuation/fit.sum


        **********************************************************
        ** PROGRAM FullProf.2k (Version 8.40 - Feb2026-ILL JRC) **
        **********************************************************
                       M U L T I -- P A T T E R N                 
            Rietveld, Profile Matching & Integrated Intensity     
                 Refinement of X-ray and/or Neutron Data


    Date: 23/10/2026  Time: 00:24:15.094                              

 => PCR file code: fit
 => DAT file code: fit                  -> Relative contribution: 1.0000                                                            
 => Title: pd-xray-cwl_lam7o3-p021

 ==> CONDITIONS OF THIS RUN FOR PATTERN No.:  1

 => Global Refinement of X-ray powder diffraction data                                                                              
 => Global Refinement of X-ray powder diffraction data                                                                              
    Bragg-Brentano(X-rays) or Debye-Scherrer geometry(Neutrons)
 => The    7th default profile function was selected

 => X-Y type of data: 2theta/TOF/E(Kev) Intens sigma for pattern:  1
 => Analysis of refinement at the end
 => Wavelengths:  0.20711 0.20711
 => Cos(Monochromator angle)=   0.0000
 => Absorption correction (AC), muR-eff =   0.0000  0.0000
 => Base of peaks: 2.0*HW*   60.00
 ==> Angular range, step and number of points:
     2Thmin:       2.003338  2Thmax:      14.990857  Step:       0.010525  No. of points:   1236
 =>-------> Pattern#  1
 => Crystal Structure Refinement for phase: 1
 => The density (volumic mass) of phase 1 is:    6.957 g/cm3
 => Scor: 1.6895

 ==> RESULTS OF REFINEMENT:


 => No. of fitted parameters:   39


------------------------------------------------------------------------------
 => Phase No.  1 lam7o3                                  P n m a             
------------------------------------------------------------------------------

 =>  No. of reflections for pattern#:   1:   473  


 ==> ATOM PARAMETERS:

  Name      x     sx       y     sy       z      sz      B   sB   occ. socc.  Mult
 La      0.47680(  19)  0.25000(   0)  0.00427(  70)  0.607( 23)  0.500(  0)    4
 Ti      0.00000(   0)  0.00000(   0)  0.00000(   0)  0.389( 31)  0.071(  0)    4
 Cr      0.00000(   0)  0.00000(   0)  0.00000(   0)  0.389( 31)  0.071(  0)    4
 Mn      0.00000(   0)  0.00000(   0)  0.00000(   0)  0.389( 31)  0.071(  0)    4
 Fe      0.00000(   0)  0.00000(   0)  0.00000(   0)  0.389( 31)  0.071(  0)    4
 Co      0.00000(   0)  0.00000(   0)  0.00000(   0)  0.389( 31)  0.071(  0)    4
 Ni      0.00000(   0)  0.00000(   0)  0.00000(   0)  0.389( 31)  0.071(  0)    4
 Cu      0.00000(   0)  0.00000(   0)  0.00000(   0)  0.389( 31)  0.071(  0)    4
 O1      0.50784( 232)  0.25000(   0)  0.56941( 385)  0.314(155)  0.500(  0)    4
 O2      0.22398( 333)  0.03514( 215)  0.27643( 314)  0.314(155)  1.000(  0)    8

 ==> PROFILE PARAMETERS FOR PATTERN#  1

 => Cell parameters      :
                              5.46218   0.00012
                              7.73297   0.00019
                              5.49020   0.00013
                             90.00000   0.00000
                             90.00000   0.00000
                             90.00000   0.00000
 
 => overall scale factor :  0.3684574E-05 0.1611416E-07
 => Eta(p-v) or m(p-vii) :    0.00000   0.00000
 => Overall tem. factor  :    0.00000   0.00000
 => Halfwidth parameters :    0.04812   0.01863
                             -0.00721   0.00239
                              0.00122   0.00007
 => Preferred orientation:    0.00000   0.00000
                              0.00000   0.00000
 => Asymmetry parameters :    0.00000   0.00000
                              0.00000   0.00000
                              0.00000   0.00000
                              0.00000   0.00000
 => X and y parameters   :    0.16642   0.00545
                              0.00000   0.00000
 => Strain parameters    :    0.00000   0.00000
                              0.00000   0.00000
                              0.00000   0.00000
 => Size parameters (G,L):    0.00000   0.00000
                              0.00000   0.00000

 => Add. shape parameters: 
                              0.00000       0.00000    
                              0.00000       0.00000    



 ==> GLOBAL PARAMETERS FOR PATTERN#  1


 => Zero-point:    -0.0007    0.0001
 => Background Parameters (linear interpolation)  ==>
                                 581.511        8.36603    
                                 687.103        6.34505    
                                 945.160        7.69833    
                                 992.838        11.1808    
                                 966.215        12.2239    
                                 882.338        6.79414    
                                 606.023        5.06036    
                                 552.975        6.24363    
                                 516.410        13.2848    
                                 514.430        13.2758    
                                 490.095        6.46381    
                                 454.624        5.48547    
                                 428.503        2.94943    
                                 411.253        2.91352    
                                 439.347        2.81086    
                                 446.261        2.91714    
                                 348.762        2.60935    
                                 342.531        2.28686    
                                 291.401        2.56171    
                                 262.097        5.65495    
 => Cos( theta)-shift parameter :   0.0000  0.0000
 => Sin(2theta)-shift parameter :   0.0000  0.0000

 ==> RELIABILITY FACTORS WITH ALL NON-EXCLUDED POINTS FOR PATTERN:  1

  => Cycle: 11 => MaxCycle:200
 => N-P+C:  1197
 =>  R-factors (not corrected for background) for Pattern:  1
 => Rp:  1.21     Rwp:  1.64     Rexp:    3.80 Chi2: 0.187      L.S. refinement
 => Conventional Rietveld R-factors for Pattern:  1
 => Rp:  3.72     Rwp:  3.38     Rexp:    7.82 Chi2: 0.187    
 => Deviance:   225.         Dev*  :  0.1879    
 => DW-Stat.:    0.4610     DW-exp:     1.8878
 => N-sigma of the GoF:      -19.889

 ==> RELIABILITY FACTORS FOR POINTS WITH BRAGG CONTRIBUTIONS FOR PATTERN:  1

 => N-P+C:  1197
 =>  R-factors (not corrected for background) for Pattern:  1
 => Rp:  1.21     Rwp:  1.64     Rexp:    3.80 Chi2: 0.187      L.S. refinement
 => Conventional Rietveld R-factors for Pattern:  1
 => Rp:  3.72     Rwp:  3.38     Rexp:    7.82 Chi2: 0.187    
 => Deviance:   225.         Dev*  :  0.1879    
 => DW-Stat.:    0.4610     DW-exp:     1.8878
 => N-sigma of the GoF:      -19.889

 => Global user-weigthed Chi2 (Bragg contrib.):  0.187    

     -----------------------------------------------------
     BRAGG R-Factors and weight fractions for Pattern #  1
     -----------------------------------------------------

 => Phase:  1     lam7o3
 => Bragg R-factor:   1.79       Vol:  231.900( 0.009)  Fract(%):  100.00( 0.62)
 => Rf-factor=  1.88             ATZ:         971.521   Brindley:  1.0000


       ----------------------------------------------------
       -    ANALYSIS OF THE REFINEMENT FOR PATTERN #  1   -
       ----------------------------------------------------


 => GLOBAL INDICATORS:

    The first and last reflections appears at:
    2theta(degrees)/T.O.F(microsecs)/Energy(KeV) =>          2.651        18.303
    s (angstroms-1) =>     0.2234    1.5359
    D (angstroms  ) =>     4.4767    0.6511
    sin(theta/lamb) =>     0.1117    0.7680
    Q (angstroms-1) =>     2.8071   19.3007

    The average FWHM is:   0.0449  Fwhm(av)/step =   4.2710

 => Sum(Yiobs-Yical):     -917.73    1202.16     239.88    -289.89 <- Four regions
            Total ->       234.41

  Expected Rp (background uncorrected):     2.83 Observed->     1.21
  Expected cRp(background   corrected):     8.66 Observed->     3.72
  -> Ratio Rp/Exp=cRp/cExp:     0.43
  Weighted Average Bragg R-factor:     1.79
  Weighted Average      RF-factor:     1.88
  Reduced Chi-square :     0.19

 => Total number of "independent" reflections:    473
    Effective number (account for resolution) of reflections: 
                      at level p=1.00  : 113.6
                      at level p=0.50  : 175.1
                      at level p=0.25  : 280.4

    A reflection contributes as x/(x+nearest), where "x"  
    is the fraction of the total area of the current phase and 
   "nearest" is the number of adjacent reflections verifying the formula:

    Postn-p*FWHM <= Postn(adjacent) <= Postn+p*FWHM 

   "nearest" is weighted by the corresponding "x(s)" 

 =>             Number of global  refined parameters:     21
                Number of profile refined parameters:      8
    Number of intensity-affecting refined parameters:     10
      (Preferred orientation belongs to this class)   

 => (Effective Number of reflections)/(Number of intensity parameters)= refni
      Ratio ( Optimistic view,p=0.25):   28.0
      Ratio (Pessimistic view,p=1.00):   11.4
      Ratio (   Eclectic view,p=0.50):   17.5

 => PHASE DEPENDENT INDICATORS:

 => Positions and FWHM of the sharpest reflection

     Phase  2Theta/TOF  FWHM     Q       DQ      Delta   Dd/d(%)

       1       2.65   0.0348   1.4035  0.01845  0.17284  1.314

   Q ,DQ(FWHM in Q-space) and Delta are given in 1/angstroms
 Delta is the expected step between consecutive reflections at Q

 Phase    %Cont  Nintdp  Nprofp   Nref      Enref(Effective)
                                         R:p=1  R:p=1/2  R:p=1/4
     1  100.00      10       8     473  113.63  175.09  280.40
                                         11.36   17.51   28.04
  Where:
  %Cont: percentage of the total integrated intensity (100x)
 Nintdp: Number of intensity-affecting refined parameters
 Nprofp: Number of profile refined parameters
   Nref: Number "independent" contributing reflections
  Enref: Effective Number of reflections for each p-value
R:p=1/n: Ratio Enref(Effective)/Nintdp <- "Solvability Index" 


 => ANALYSIS OF STANDARD DEVIATIONS

    Phase:  1 Degrees of freedom for p=1, 1/2, 1/4:           103.63          165.09          270.40
              Chi2 based on integrated intensities:             1.96            1.23            0.75
              Calculated with Scott'S FORMULA     :     8.49    4.95    2.64

 => Standard deviations concern the PRECISION of parameters and
    represent ACCURACY only if there is no systematic errors
    A better estimate of the accuracy of structural parameters
    is obtained multiplying sigmas by the parameter SCOR
 -> SCOR =   1.6895 { Berar'S FORMULA}
 -> SCOR =   2.0666 {Pawley'S FORMULA}
 -> Application of modified Scott'S FORMULA
    SCOR(p=1,1/2,1/4) =             3.24            2.56            2.00
    SCOR(expected Si) =       6.7355      5.1467      3.7537
   Warning! Do not take into account Scott'S SCOR
            These indicators are under test....

 => ANALYSIS OF CORRELATED PARAMETERS 

  -> The parameter:   25 appears   7 times
  -> The parameter:   28 appears   2 times
  -> The number of correlated parameters is :   2

 => WARNING!:
  Reduced Chi-square  TOO LOW, probably the standard deviations
  of the data are not correct and/or you are using an excessive
  number of parameters

 
              CPU Time:     2.031 seconds
                            0.034 minutes

 => Run finished at:     Date: 23/10/2026  Time: 00:24:17.127

File: knowledge/fitting/fullprof/pd-xray-cwl_lam7o3-p021/fit.sum


        **********************************************************
        ** PROGRAM FullProf.2k (Version 8.40 - Feb2026-ILL JRC) **
        **********************************************************
                       M U L T I -- P A T T E R N                 
            Rietveld, Profile Matching & Integrated Intensity     
                 Refinement of X-ray and/or Neutron Data


    Date: 23/10/2026  Time: 00:11:09.277                              

 => PCR file code: fit
 => DAT file code: fit                  -> Relative contribution: 1.0000                                                            
 => Title: pd-xray-cwl_lam7o3-p021

 ==> CONDITIONS OF THIS RUN FOR PATTERN No.:  1

 => Global Refinement of X-ray powder diffraction data                                                                              
 => Global Refinement of X-ray powder diffraction data                                                                              
    Bragg-Brentano(X-rays) or Debye-Scherrer geometry(Neutrons)
 => The    7th default profile function was selected

 => X-Y type of data: 2theta/TOF/E(Kev) Intens sigma for pattern:  1
 => Analysis of refinement at the end
 => Wavelengths:  0.20711 0.20711
 => Cos(Monochromator angle)=   0.0000
 => Absorption correction (AC), muR-eff =   0.0000  0.0000
 => Base of peaks: 2.0*HW*   60.00
 ==> Angular range, step and number of points:
     2Thmin:       2.003338  2Thmax:      14.990857  Step:       0.010525  No. of points:   1236
 =>-------> Pattern#  1
 => Crystal Structure Refinement for phase: 1
 => The density (volumic mass) of phase 1 is:    6.926 g/cm3
 => Scor: 1.6603

 ==> RESULTS OF REFINEMENT:


 => No. of fitted parameters:   39


------------------------------------------------------------------------------
 => Phase No.  1 lam7o3                                  P n m a             
------------------------------------------------------------------------------

 =>  No. of reflections for pattern#:   1:   396  


 ==> ATOM PARAMETERS:

  Name      x     sx       y     sy       z      sz      B   sB   occ. socc.  Mult
 La      0.47683(  19)  0.25000(   0)  0.00425(  70)  0.608( 23)  0.500(  0)    4
 Ti      0.00000(   0)  0.00000(   0)  0.00000(   0)  0.390( 31)  0.071(  0)    4
 Cr      0.00000(   0)  0.00000(   0)  0.00000(   0)  0.390( 31)  0.071(  0)    4
 Mn      0.00000(   0)  0.00000(   0)  0.00000(   0)  0.390( 31)  0.071(  0)    4
 Fe      0.00000(   0)  0.00000(   0)  0.00000(   0)  0.390( 31)  0.071(  0)    4
 Co      0.00000(   0)  0.00000(   0)  0.00000(   0)  0.390( 31)  0.071(  0)    4
 Ni      0.00000(   0)  0.00000(   0)  0.00000(   0)  0.390( 31)  0.071(  0)    4
 Cu      0.00000(   0)  0.00000(   0)  0.00000(   0)  0.390( 31)  0.071(  0)    4
 O1      0.50788( 231)  0.25000(   0)  0.56959( 383)  0.308(155)  0.500(  0)    4
 O2      0.22397( 332)  0.03507( 216)  0.27660( 312)  0.308(155)  1.000(  0)    8

 ==> PROFILE PARAMETERS FOR PATTERN#  1

 => Cell parameters      :
                              5.46218   0.00012
                              7.73294   0.00019
                              5.49018   0.00013
                             90.00000   0.00000
                             90.00000   0.00000
                             90.00000   0.00000
 
 => overall scale factor :  0.3675317E-05 0.1606222E-07
 => Eta(p-v) or m(p-vii) :    0.00000   0.00000
 => Overall tem. factor  :    0.00000   0.00000
 => Halfwidth parameters :    0.04539   0.01851
                             -0.00696   0.00238
                              0.00121   0.00007
 => Preferred orientation:    0.00000   0.00000
                              0.00000   0.00000
 => Asymmetry parameters :    0.00000   0.00000
                              0.00000   0.00000
                              0.00000   0.00000
                              0.00000   0.00000
 => X and y parameters   :    0.16644   0.00544
                              0.00000   0.00000
 => Strain parameters    :    0.00000   0.00000
                              0.00000   0.00000
                              0.00000   0.00000
 => Size parameters (G,L):    0.00000   0.00000
                              0.00000   0.00000

 => Add. shape parameters: 
                              0.00000       0.00000    
                              0.00000       0.00000    



 ==> GLOBAL PARAMETERS FOR PATTERN#  1


 => Zero-point:    -0.0007    0.0001
 => Background Parameters (linear interpolation)  ==>
                                 581.523        8.36472    
                                 687.094        6.34485    
                                 945.545        7.69549    
                                 992.742        11.1801    
                                 966.075        12.2242    
                                 882.435        6.79420    
                                 606.083        5.06009    
                                 552.929        6.24328    
                                 516.529        13.2820    
                                 514.413        13.2688    
                                 490.159        6.46358    
                                 454.528        5.48573    
                                 428.659        2.94821    
                                 411.348        2.91075    
                                 439.529        2.80931    
                                 446.479        2.91412    
                                 348.964        2.60694    
                                 342.688        2.28295    
                                 291.870        2.55843    
                                 258.046        5.65360    
 => Cos( theta)-shift parameter :   0.0000  0.0000
 => Sin(2theta)-shift parameter :   0.0000  0.0000

 ==> RELIABILITY FACTORS WITH ALL NON-EXCLUDED POINTS FOR PATTERN:  1

  => Cycle:113 => MaxCycle:***
 => N-P+C:  1197
 =>  R-factors (not corrected for background) for Pattern:  1
 => Rp:  1.24     Rwp:  1.70     Rexp:    3.80 Chi2: 0.200      L.S. refinement
 => Conventional Rietveld R-factors for Pattern:  1
 => Rp:  3.79     Rwp:  3.50     Rexp:    7.82 Chi2: 0.200    
 => Deviance:   239.         Dev*  :  0.1997    
 => DW-Stat.:    0.4713     DW-exp:     1.8878
 => N-sigma of the GoF:      -19.574

 ==> RELIABILITY FACTORS FOR POINTS WITH BRAGG CONTRIBUTIONS FOR PATTERN:  1

 => N-P+C:  1197
 =>  R-factors (not corrected for background) for Pattern:  1
 => Rp:  1.24     Rwp:  1.70     Rexp:    3.80 Chi2: 0.200      L.S. refinement
 => Conventional Rietveld R-factors for Pattern:  1
 => Rp:  3.79     Rwp:  3.50     Rexp:    7.82 Chi2: 0.200    
 => Deviance:   239.         Dev*  :  0.1997    
 => DW-Stat.:    0.4713     DW-exp:     1.8878
 => N-sigma of the GoF:      -19.574

 => Global user-weigthed Chi2 (Bragg contrib.):  0.200    

     -----------------------------------------------------
     BRAGG R-Factors and weight fractions for Pattern #  1
     -----------------------------------------------------

 => Phase:  1     lam7o3
 => Bragg R-factor:   1.82       Vol:  231.898( 0.009)  Fract(%):  100.00( 0.62)
 => Rf-factor=  1.94             ATZ:         971.521   Brindley:  1.0000


       ----------------------------------------------------
       -    ANALYSIS OF THE REFINEMENT FOR PATTERN #  1   -
       ----------------------------------------------------


 => GLOBAL INDICATORS:

    The first and last reflections appears at:
    2theta(degrees)/T.O.F(microsecs)/Energy(KeV) =>          2.651        17.289
    s (angstroms-1) =>     0.2234    1.4514
    D (angstroms  ) =>     4.4767    0.6890
    sin(theta/lamb) =>     0.1117    0.7257
    Q (angstroms-1) =>     2.8071   18.2392

    The average FWHM is:   0.0434  Fwhm(av)/step =   4.1246

 => Sum(Yiobs-Yical):     -944.60    1198.00     249.61    -274.90 <- Four regions
            Total ->       228.11

  Expected Rp (background uncorrected):     2.98 Observed->     1.24
  Expected cRp(background   corrected):     9.13 Observed->     3.79
  -> Ratio Rp/Exp=cRp/cExp:     0.41
  Weighted Average Bragg R-factor:     1.82
  Weighted Average      RF-factor:     1.94
  Reduced Chi-square :     0.20

 => Total number of "independent" reflections:    396
    Effective number (account for resolution) of reflections: 
                      at level p=1.00  : 105.5
                      at level p=0.50  : 159.3
                      at level p=0.25  : 247.1

    A reflection contributes as x/(x+nearest), where "x"  
    is the fraction of the total area of the current phase and 
   "nearest" is the number of adjacent reflections verifying the formula:

    Postn-p*FWHM <= Postn(adjacent) <= Postn+p*FWHM 

   "nearest" is weighted by the corresponding "x(s)" 

 =>             Number of global  refined parameters:     21
                Number of profile refined parameters:      8
    Number of intensity-affecting refined parameters:     10
      (Preferred orientation belongs to this class)   

 => (Effective Number of reflections)/(Number of intensity parameters)= refni
      Ratio ( Optimistic view,p=0.25):   24.7
      Ratio (Pessimistic view,p=1.00):   10.6
      Ratio (   Eclectic view,p=0.50):   15.9

 => PHASE DEPENDENT INDICATORS:

 => Positions and FWHM of the sharpest reflection

     Phase  2Theta/TOF  FWHM     Q       DQ      Delta   Dd/d(%)

       1       2.65   0.0348   1.4035  0.01841  0.17284  1.312

   Q ,DQ(FWHM in Q-space) and Delta are given in 1/angstroms
 Delta is the expected step between consecutive reflections at Q

 Phase    %Cont  Nintdp  Nprofp   Nref      Enref(Effective)
                                         R:p=1  R:p=1/2  R:p=1/4
     1  100.00      10       8     396  105.54  159.29  247.08
                                         10.55   15.93   24.71
  Where:
  %Cont: percentage of the total integrated intensity (100x)
 Nintdp: Number of intensity-affecting refined parameters
 Nprofp: Number of profile refined parameters
   Nref: Number "independent" contributing reflections
  Enref: Effective Number of reflections for each p-value
R:p=1/n: Ratio Enref(Effective)/Nintdp <- "Solvability Index" 


 => ANALYSIS OF STANDARD DEVIATIONS

    Phase:  1 Degrees of freedom for p=1, 1/2, 1/4:            95.54          149.29          237.08
              Chi2 based on integrated intensities:             2.19            1.40            0.88
              Calculated with Scott'S FORMULA     :     9.12    5.48    3.08

 => Standard deviations concern the PRECISION of parameters and
    represent ACCURACY only if there is no systematic errors
    A better estimate of the accuracy of structural parameters
    is obtained multiplying sigmas by the parameter SCOR
 -> SCOR =   1.6603 { Berar'S FORMULA}
 -> SCOR =   2.0309 {Pawley'S FORMULA}
 -> Application of modified Scott'S FORMULA
    SCOR(p=1,1/2,1/4) =             3.31            2.65            2.10
    SCOR(expected Si) =       6.7552      5.2348      3.9246
   Warning! Do not take into account Scott'S SCOR
            These indicators are under test....

 => ANALYSIS OF CORRELATED PARAMETERS 

  -> The parameter:   25 appears   7 times
  -> The parameter:   28 appears   2 times
  -> The number of correlated parameters is :   2

 => WARNING!:
  Reduced Chi-square  TOO LOW, probably the standard deviations
  of the data are not correct and/or you are using an excessive
  number of parameters

 
              CPU Time:    13.594 seconds
                            0.227 minutes

 => Run finished at:     Date: 23/10/2026  Time: 00:11:22.874
