Repository: enhantica/edi

<p>
  <picture>
    <!-- light mode logo -->
    <source media='(prefers-color-scheme: light)' srcset='https://raw.githubusercontent.com/easyscience/assets-branding/refs/heads/master/easydiffraction/logos/light.svg'>
    <!-- dark mode logo -->
    <source media='(prefers-color-scheme: dark)' srcset='https://raw.githubusercontent.com/easyscience/assets-branding/refs/heads/master/easydiffraction/logos/dark.svg'>
    <!-- default logo == light mode logo -->
  </picture>
**EasyDiffraction** is software for calculating diffraction patterns
from a structural model and fitting its parameters to measured
data, for powder and single-crystal neutron and X-ray diffraction.

File: knowledge/fitting/fullprof/pd-xray-cwl_latp-bm01_scan/fit.sum


        **********************************************************
        ** PROGRAM FullProf.2k (Version 8.40 - Feb2026-ILL JRC) **
        **********************************************************
                       M U L T I -- P A T T E R N                 
            Rietveld, Profile Matching & Integrated Intensity     
                 Refinement of X-ray and/or Neutron Data


    Date: 22/10/2026  Time: 21:32:58.775                              

 => PCR file code: fit
 => DAT file code: fit                  -> Relative contribution: 1.0000                                                            
 => Title: pd-xray-cwl_latp-bm01_scan

 ==> CONDITIONS OF THIS RUN FOR PATTERN No.:  1

 => Global Refinement of X-ray powder diffraction data                                                                              
 => Global Refinement of X-ray powder diffraction data                                                                              
    Bragg-Brentano(X-rays) or Debye-Scherrer geometry(Neutrons)
 => The    5th default profile function was selected

 => X-Y type of data: 2theta/TOF/E(Kev) Intens sigma for pattern:  1
 => Analysis of refinement at the end
 => Wavelengths:  0.69687 0.69687
 => Cos(Monochromator angle)=   0.0000
 => Absorption correction (AC), muR-eff =   0.3000  0.0000
 => AC : Cylinder Debye-Scherrer (Hewat formula)
 => Base of peaks: 2.0*HW*   48.00
 ==> Angular range, step and number of points:
     2Thmin:       3.804069  2Thmax:      62.283409  Step:       0.018790  No. of points:   3114
 =>-------> Pattern#  1
 => Crystal Structure Refinement for phase: 1
 => The density (volumic mass) of phase 1 is:    2.334 g/cm3
 =>-------> Pattern#  1
 => Crystal Structure Refinement for phase: 2
 => The density (volumic mass) of phase 2 is:    1.982 g/cm3
 =>-------> Pattern#  1
 => Crystal Structure Refinement for phase: 3
 => The density (volumic mass) of phase 3 is:    2.935 g/cm3
 => Scor: 4.3375

 ==> RESULTS OF REFINEMENT:


 => No. of fitted parameters:   59


------------------------------------------------------------------------------
 => Phase No.  1 alpo4_c2221                             C 2 2 21            
------------------------------------------------------------------------------

 =>  No. of reflections for pattern#:   1:   750  


 ==> ATOM PARAMETERS:

  Name      x     sx       y     sy       z      sz      B   sB   occ. socc.  Mult
 Al1     0.00000(   0)  0.19952(   0)  0.25000(   0)  0.000(  0)  0.500(  0)    4
 P1      0.30203(   0)  0.00000(   0)  0.00000(   0)  0.000(  0)  0.500(  0)    4
 O1      0.18216(   0)  0.05769(   0)  0.17000(   0)  0.000(  0)  1.000(  0)    8
 O2      0.42615(   0)  0.16430(   0)  0.93983(   0)  0.000(  0)  1.000(  0)    8

 ==> PROFILE PARAMETERS FOR PATTERN#  1

 => Cell parameters      :
                              6.96964   0.02158
                              7.11593   0.02106
                              7.00370   0.01946
                             90.00000   0.00000
                             90.00000   0.00000
                             90.00000   0.00000
 
 => overall scale factor :  0.5363007     0.1236539    
 => Eta(p-v) or m(p-vii) :    0.39434   0.01563
 => Overall tem. factor  :    0.00000   0.00000
 => Halfwidth parameters :    0.00207   0.00810
                              0.03828   0.00450
                              0.01124   0.00055
 => Preferred orientation:    0.00000   0.00000
                              0.00000   0.00000
 => Asymmetry parameters :   -0.04350   0.00422
                             -0.00339   0.00093
                              0.00000   0.00000
                              0.00000   0.00000
 => X and y parameters   :    0.00000   0.00000
                              0.00000   0.00000
 => Strain parameters    :    0.00000   0.00000
                              0.00000   0.00000
                              0.00000   0.00000
 => Size parameters (G,L):    0.00000   0.00000
                              0.00000   0.00000

------------------------------------------------------------------------------
 => Phase No.  2 alpo4_p63mc                             P 63 m c            
------------------------------------------------------------------------------

 =>  No. of reflections for pattern#:   1:   329  


 ==> ATOM PARAMETERS:

  Name      x     sx       y     sy       z      sz      B   sB   occ. socc.  Mult
 Al1     0.33333(   0)  0.66667(   0)  0.06250(   0)  0.000(  0)  0.167(  0)    2
 P1      0.33333(   0)  0.66667(   0)  0.43650(   0)  0.000(  0)  0.167(  0)    2
 O1      0.33333(   0)  0.66667(   0)  0.26160(   0)  0.000(  0)  0.167(  0)    2
 O2      0.51090(   0) -0.51090(   0) -0.00460(   0)  0.000(  0)  0.500(  0)    6

 ==> PROFILE PARAMETERS FOR PATTERN#  1

 => Cell parameters      :
                              4.98695   0.00990
                              4.98695   0.00990
                              9.50427   0.02720
                             90.00000   0.00000
                             90.00000   0.00000
                            120.00000   0.00000
 
 => overall scale factor :   1.140749     0.4588241    
 => Eta(p-v) or m(p-vii) :    0.39434   0.01563
 => Overall tem. factor  :    0.00000   0.00000
 => Halfwidth parameters :    0.00207   0.00810
                              0.03828   0.00450
                              0.01124   0.00055
 => Preferred orientation:    0.00000   0.00000
                              0.00000   0.00000
 => Asymmetry parameters :   -0.04350   0.00422
                             -0.00339   0.00093
                              0.00000   0.00000
                              0.00000   0.00000
 => X and y parameters   :    0.00000   0.00000
                              0.00000   0.00000
 => Strain parameters    :    0.00000   0.00000
                              0.00000   0.00000
                              0.00000   0.00000
 => Size parameters (G,L):    0.00000   0.00000
                              0.00000   0.00000

------------------------------------------------------------------------------
 => Phase No.  3 latp                                    R -3 c              
------------------------------------------------------------------------------

 =>  No. of reflections for pattern#:   1:  1071  


 ==> ATOM PARAMETERS:

  Name      x     sx       y     sy       z      sz      B   sB   occ. socc.  Mult
 Li1     0.00000(   0)  0.00000(   0)  0.00000(   0)  0.189(  0)  0.167(  0)    6
 Li3     0.11000(   0)  0.33333(   0)  0.08000(   0)  0.189(  0)  0.050(  0)   36
 Ti1     0.00000(   0)  0.00000(   0)  0.14180(   8)  0.307( 21)  0.283(  0)   12
 Al1     0.00000(   0)  0.00000(   0)  0.14180(   8)  0.307( 21)  0.050(  0)   12
 P1      0.28772(  26)  0.00000(   0)  0.25000(   0)  0.218( 21)  0.500(  0)   18
 O1      0.18170(  64)  0.99127(  62)  0.18891(  22)  0.948( 70)  1.000(  0)   36
 O2      0.18788(  46)  0.16268(  44)  0.08173(  20)  0.548( 59)  1.000(  0)   36

 ==> PROFILE PARAMETERS FOR PATTERN#  1

 => Cell parameters      :
                              8.49690   0.00026
                              8.49690   0.00026
                             20.83213   0.00091
                             90.00000   0.00000
                             90.00000   0.00000
                            120.00000   0.00000
 
 => overall scale factor :   4.148693     0.3437988E-01
 => Eta(p-v) or m(p-vii) :    0.39434   0.01563
 => Overall tem. factor  :    0.00000   0.00000
 => Halfwidth parameters :    0.00207   0.00810
                              0.03828   0.00450
                              0.01124   0.00055
 => Preferred orientation:    0.00000   0.00000
                              0.00000   0.00000
 => Asymmetry parameters :   -0.04350   0.00422
                             -0.00339   0.00093
                              0.00000   0.00000
                              0.00000   0.00000
 => X and y parameters   :    0.00000   0.00000
                              0.00000   0.00000
 => Strain parameters    :    0.00000   0.00000
                              0.00000   0.00000
                              0.00000   0.00000
 => Size parameters (G,L):    0.00000   0.00000
                              0.00000   0.00000

 ==> GLOBAL PARAMETERS FOR PATTERN#  1


 => Zero-point:    -0.0252    0.0015
 => Background Parameters (linear interpolation)  ==>
                                0.370678E+08   0.257021E+07
                                0.414394E+08   0.107630E+07
                                0.522773E+08   0.106384E+07
                                0.670454E+08   0.132223E+07
                                0.820021E+08   0.148061E+07
                                0.795285E+08   0.108704E+07
                                0.475227E+08    661521.    
                                0.368983E+08    666154.    
                                0.304796E+08    534349.    
                                0.258811E+08    372872.    
                                0.241886E+08    382952.    
                                0.226219E+08    342700.    
                                0.224525E+08    367666.    
                                0.247916E+08    321349.    
                                0.241297E+08    282671.    
                                0.257169E+08    222573.    
                                0.191167E+08    174047.    
                                0.157660E+08    163837.    
                                0.163878E+08    157702.    
                                0.186977E+08    152582.    
                                0.179385E+08    149892.    
                                0.177836E+08    128148.    
                                0.193153E+08    145087.    
                                0.202427E+08    125782.    
                                0.217572E+08    126942.    
                                0.222596E+08    114020.    
                                0.217404E+08    99203.3    
                                0.237143E+08    91360.2    
                                0.188706E+08    105778.    
                                0.151917E+08    254897.    
 => Cos( theta)-shift parameter :   0.0000  0.0000
 => Sin(2theta)-shift parameter :   0.0000  0.0000

 ==> RELIABILITY FACTORS WITH ALL NON-EXCLUDED POINTS FOR PATTERN:  1

  => Cycle: 33 => MaxCycle:200
 => N-P+C:  3055
 =>  R-factors (not corrected for background) for Pattern:  1
 => Rp:  3.83     Rwp:  4.57     Rexp:    0.00 Chi2: 0.146E+09  L.S. refinement
 => Conventional Rietveld R-factors for Pattern:  1
 => Rp:  11.6     Rwp:  14.1     Rexp:    0.00 Chi2: 0.146E+09
 => Deviance:  0.361E+09     Dev*  :  0.1183E+06
 => DW-Stat.:    0.1328     DW-exp:     1.9273
 => N-sigma of the GoF: ************

 ==> RELIABILITY FACTORS FOR POINTS WITH BRAGG CONTRIBUTIONS FOR PATTERN:  1

 => N-P+C:  3055
 =>  R-factors (not corrected for background) for Pattern:  1
 => Rp:  3.83     Rwp:  4.57     Rexp:    0.00 Chi2: 0.146E+09  L.S. refinement
 => Conventional Rietveld R-factors for Pattern:  1
 => Rp:  11.6     Rwp:  14.1     Rexp:    0.00 Chi2: 0.146E+09
 => Deviance:  0.361E+09     Dev*  :  0.1183E+06
 => DW-Stat.:    0.1328     DW-exp:     1.9273
 => N-sigma of the GoF: ************

 => Global user-weigthed Chi2 (Bragg contrib.):  0.146E+09

     -----------------------------------------------------
     BRAGG R-Factors and weight fractions for Pattern #  1
     -----------------------------------------------------

 => Phase:  1     alpo4_c2221
 => Bragg R-factor:   18.9       Vol:  347.352( 1.773)  Fract(%):    0.72( 0.17)
 => Rf-factor=  13.2             ATZ:         487.812   Brindley:  1.0000

 => Phase:  2     alpo4_p63mc
 => Bragg R-factor:   26.4       Vol:  204.701( 0.820)  Fract(%):    0.45( 0.18)
 => Rf-factor=  15.0             ATZ:         243.906   Brindley:  1.0000

 => Phase:  3     latp
 => Bragg R-factor:   4.89       Vol: 1302.524( 0.081)  Fract(%):   98.82( 1.18)
 => Rf-factor=  3.81             ATZ:        2300.435   Brindley:  1.0000


       ----------------------------------------------------
       -    ANALYSIS OF THE REFINEMENT FOR PATTERN #  1   -
       ----------------------------------------------------


 => GLOBAL INDICATORS:

    The first and last reflections appears at:
    2theta(degrees)/T.O.F(microsecs)/Energy(KeV) =>          6.647        83.797
    s (angstroms-1) =>     0.1664    1.9166
    D (angstroms  ) =>     6.0100    0.5218
    sin(theta/lamb) =>     0.0832    0.9583
    Q (angstroms-1) =>     2.0909   24.0847

    The average FWHM is:   0.1855  Fwhm(av)/step =   9.8741

 => Sum(Yiobs-Yical): *********************************33978916.00 <- Four regions
            Total ->  ***********

  Expected Rp (background uncorrected):    98.81 Observed->     3.83
  Expected cRp(background   corrected):   299.19 Observed->    11.61
  -> Ratio Rp/Exp=cRp/cExp:     0.04
  Weighted Average Bragg R-factor:     5.11
  Weighted Average      RF-factor:     3.94
  Reduced Chi-square : ********

 => Total number of "independent" reflections:   2150
    Effective number (account for resolution) of reflections: 
                      at level p=1.00  : 140.0
                      at level p=0.50  : 165.2
                      at level p=0.25  : 198.6

    A reflection contributes as x/(x+nearest), where "x"  
    is the fraction of the total area of the current phase and 
   "nearest" is the number of adjacent reflections verifying the formula:

    Postn-p*FWHM <= Postn(adjacent) <= Postn+p*FWHM 

   "nearest" is weighted by the corresponding "x(s)" 

 =>             Number of global  refined parameters:     31
                Number of profile refined parameters:     16
    Number of intensity-affecting refined parameters:     12
      (Preferred orientation belongs to this class)   

 => (Effective Number of reflections)/(Number of intensity parameters)= refni
      Ratio ( Optimistic view,p=0.25):   16.5
      Ratio (Pessimistic view,p=1.00):   11.7
      Ratio (   Eclectic view,p=0.50):   13.8

 => PHASE DEPENDENT INDICATORS:

 => Positions and FWHM of the sharpest reflection

     Phase  2Theta/TOF  FWHM     Q       DQ      Delta   Dd/d(%)

       1       8.03   0.1181   1.2619  0.01853  0.14275  1.469
       2       8.41   0.1186   1.3222  0.01861  0.66193  1.408
       3       6.65   0.1161   1.0454  0.01823  0.08319  1.744

   Q ,DQ(FWHM in Q-space) and Delta are given in 1/angstroms
 Delta is the expected step between consecutive reflections at Q

 Phase    %Cont  Nintdp  Nprofp   Nref      Enref(Effective)
                                         R:p=1  R:p=1/2  R:p=1/4
     1    0.76       0      10     750    5.72    5.72    5.72
                                          5.72    5.72    5.72
     2    0.52       0       3     329    1.70    1.70    1.70
                                          1.70    1.70    1.70
     3   98.72      12       3    1071  138.38  161.37  193.40
                                         11.53   13.45   16.12
  Where:
  %Cont: percentage of the total integrated intensity (100x)
 Nintdp: Number of intensity-affecting refined parameters
 Nprofp: Number of profile refined parameters
   Nref: Number "independent" contributing reflections
  Enref: Effective Number of reflections for each p-value
R:p=1/n: Ratio Enref(Effective)/Nintdp <- "Solvability Index" 


 => ANALYSIS OF STANDARD DEVIATIONS

    Phase:  1 Degrees of freedom for p=1, 1/2, 1/4:             5.72            5.72            5.72
              Chi2 based on integrated intensities:  157869473792.00 157869473792.00 157869473792.00
    Phase:  2 Degrees of freedom for p=1, 1/2, 1/4:             1.70            1.70            1.70
              Chi2 based on integrated intensities:  228912152576.00 228912152576.00 228912152576.00
    Phase:  3 Degrees of freedom for p=1, 1/2, 1/4:           126.38          149.37          181.40
              Chi2 based on integrated intensities:   10198864896.00   8629475328.00   7105590784.00
              Calculated with Scott'S FORMULA     : ************************

 => Standard deviations concern the PRECISION of parameters and
    represent ACCURACY only if there is no systematic errors
    A better estimate of the accuracy of structural parameters
    is obtained multiplying sigmas by the parameter SCOR
 -> SCOR =   4.3375 { Berar'S FORMULA}
 -> SCOR =   3.1423 {Pawley'S FORMULA}
 -> Application of modified Scott'S FORMULA
    SCOR(p=1,1/2,1/4) =            32.90           32.90           32.90
    SCOR(p=1,1/2,1/4) =            39.61           39.61           39.61
    SCOR(p=1,1/2,1/4) =             8.36            7.69            6.98
    SCOR(expected Si) =       0.3392      0.3099      0.2809
   Warning! Do not take into account Scott'S SCOR
            These indicators are under test....

 => ANALYSIS OF CORRELATED PARAMETERS 

  -> The parameter:   33 appears   3 times
  -> The parameter:   34 appears   3 times
  -> The parameter:   35 appears   3 times
  -> The parameter:   36 appears   3 times
  -> The parameter:   40 appears   3 times
  -> The parameter:   41 appears   3 times
  -> The parameter:   43 appears   3 times
  -> The parameter:   45 appears   2 times
  -> The parameter:   46 appears   2 times
  -> The parameter:   58 appears   3 times
  -> The number of correlated parameters is :  10

 => WARNING!:
  Reduced Chi-square  TOO HIGH, the model is probably good but
  the residuals are dominated by systematic errors in profile.
  Try to improve the peak shape model!

 
              CPU Time:    83.984 seconds
                            1.400 minutes

 => Run finished at:     Date: 22/10/2026  Time: 21:34:22.745

File: knowledge/fitting/fullprof/pd-xray-cwl_latp-bm01_scan/start.sum


        **********************************************************
        ** PROGRAM FullProf.2k (Version 8.40 - Feb2026-ILL JRC) **
        **********************************************************
                       M U L T I -- P A T T E R N                 
            Rietveld, Profile Matching & Integrated Intensity     
                 Refinement of X-ray and/or Neutron Data


    Date: 22/10/2026  Time: 21:32:58.097                              

 => PCR file code: start
 => DAT file code: start                -> Relative contribution: 1.0000                                                            
 => Title: pd-xray-cwl_latp-bm01_scan

 ==> CONDITIONS OF THIS RUN FOR PATTERN No.:  1

 => Global Refinement of X-ray powder diffraction data                                                                              
 => Global Refinement of X-ray powder diffraction data                                                                              
    Bragg-Brentano(X-rays) or Debye-Scherrer geometry(Neutrons)
 => The    5th default profile function was selected

 => X-Y type of data: 2theta/TOF/E(Kev) Intens sigma for pattern:  1
 => Analysis of refinement at the end
 => Wavelengths:  0.69687 0.69687
 => Cos(Monochromator angle)=   0.0000
 => Absorption correction (AC), muR-eff =   0.3000  0.0000
 => AC : Cylinder Debye-Scherrer (Hewat formula)
 => Base of peaks: 2.0*HW*   48.00
 ==> Angular range, step and number of points:
     2Thmin:       3.804069  2Thmax:      62.283409  Step:       0.018790  No. of points:   3114
 =>-------> Pattern#  1
 => Crystal Structure Refinement for phase: 1
 => The density (volumic mass) of phase 1 is:    2.334 g/cm3
 =>-------> Pattern#  1
 => Crystal Structure Refinement for phase: 2
 => The density (volumic mass) of phase 2 is:    1.982 g/cm3
 =>-------> Pattern#  1
 => Crystal Structure Refinement for phase: 3
 => The density (volumic mass) of phase 3 is:    2.935 g/cm3
 => Scor: 4.5847

 ==> RESULTS OF REFINEMENT:


 => No. of fitted parameters:    0


------------------------------------------------------------------------------
 => Phase No.  1 alpo4_c2221                             C 2 2 21            
------------------------------------------------------------------------------

 =>  No. of reflections for pattern#:   1:   750  


 ==> ATOM PARAMETERS:

  Name      x     sx       y     sy       z      sz      B   sB   occ. socc.  Mult
 Al1     0.00000(   0)  0.19952(   0)  0.25000(   0)  0.000(  0)  0.500(  0)    4
 P1      0.30203(   0)  0.00000(   0)  0.00000(   0)  0.000(  0)  0.500(  0)    4
 O1      0.18216(   0)  0.05769(   0)  0.17000(   0)  0.000(  0)  1.000(  0)    8
 O2      0.42615(   0)  0.16430(   0)  0.93983(   0)  0.000(  0)  1.000(  0)    8

 ==> PROFILE PARAMETERS FOR PATTERN#  1

 => Cell parameters      :
                              6.97000   0.00000
                              7.11000   0.00000
                              7.00400   0.00000
                             90.00000   0.00000
                             90.00000   0.00000
                             90.00000   0.00000
 
 => overall scale factor :  0.5400000      0.000000    
 => Eta(p-v) or m(p-vii) :    0.37400   0.00000
 => Overall tem. factor  :    0.00000   0.00000
 => Halfwidth parameters :    0.01900   0.00000
                              0.01900   0.00000
                              0.01560   0.00000
 => Preferred orientation:    0.00000   0.00000
                              0.00000   0.00000
 => Asymmetry parameters :   -0.07510   0.00000
                             -0.00430   0.00000
                              0.00000   0.00000
                              0.00000   0.00000
 => X and y parameters   :    0.00000   0.00000
                              0.00000   0.00000
 => Strain parameters    :    0.00000   0.00000
                              0.00000   0.00000
                              0.00000   0.00000
 => Size parameters (G,L):    0.00000   0.00000
                              0.00000   0.00000

------------------------------------------------------------------------------
 => Phase No.  2 alpo4_p63mc                             P 63 m c            
------------------------------------------------------------------------------

 =>  No. of reflections for pattern#:   1:   329  


 ==> ATOM PARAMETERS:

  Name      x     sx       y     sy       z      sz      B   sB   occ. socc.  Mult
 Al1     0.33333(   0)  0.66667(   0)  0.06250(   0)  0.000(  0)  0.167(  0)    2
 P1      0.33333(   0)  0.66667(   0)  0.43650(   0)  0.000(  0)  0.167(  0)    2
 O1      0.33333(   0)  0.66667(   0)  0.26160(   0)  0.000(  0)  0.167(  0)    2
 O2      0.51090(   0) -0.51090(   0) -0.00460(   0)  0.000(  0)  0.500(  0)    6

 ==> PROFILE PARAMETERS FOR PATTERN#  1

 => Cell parameters      :
                              4.98300   0.00000
                              4.98300   0.00000
                              9.50400   0.00000
                             90.00000   0.00000
                             90.00000   0.00000
                            120.00000   0.00000
 
 => overall scale factor :   1.600000      0.000000    
 => Eta(p-v) or m(p-vii) :    0.37400   0.00000
 => Overall tem. factor  :    0.00000   0.00000
 => Halfwidth parameters :    0.01900   0.00000
                              0.01900   0.00000
                              0.01560   0.00000
 => Preferred orientation:    0.00000   0.00000
                              0.00000   0.00000
 => Asymmetry parameters :   -0.07510   0.00000
                             -0.00430   0.00000
                              0.00000   0.00000
                              0.00000   0.00000
 => X and y parameters   :    0.00000   0.00000
                              0.00000   0.00000
 => Strain parameters    :    0.00000   0.00000
                              0.00000   0.00000
                              0.00000   0.00000
 => Size parameters (G,L):    0.00000   0.00000
                              0.00000   0.00000

------------------------------------------------------------------------------
 => Phase No.  3 latp                                    R -3 c              
------------------------------------------------------------------------------

 =>  No. of reflections for pattern#:   1:  1071  


 ==> ATOM PARAMETERS:

  Name      x     sx       y     sy       z      sz      B   sB   occ. socc.  Mult
 Li1     0.00000(   0)  0.00000(   0)  0.00000(   0)  0.189(  0)  0.167(  0)    6
 Li3     0.11000(   0)  0.33333(   0)  0.08000(   0)  0.189(  0)  0.050(  0)   36
 Ti1     0.00000(   0)  0.00000(   0)  0.14184(   0)  0.330(  0)  0.283(  0)   12
 Al1     0.00000(   0)  0.00000(   0)  0.14184(   0)  0.331(  0)  0.050(  0)   12
 P1      0.28770(   0)  0.00000(   0)  0.25000(   0)  0.230(  0)  0.500(  0)   18
 O1      0.18170(   0)  0.99110(   0)  0.18890(   0)  0.940(  0)  1.000(  0)   36
 O2      0.18780(   0)  0.16280(   0)  0.08180(   0)  0.540(  0)  1.000(  0)   36

 ==> PROFILE PARAMETERS FOR PATTERN#  1

 => Cell parameters      :
                              8.49530   0.00000
                              8.49530   0.00000
                             20.82680   0.00000
                             90.00000   0.00000
                             90.00000   0.00000
                            120.00000   0.00000
 
 => overall scale factor :   4.150000      0.000000    
 => Eta(p-v) or m(p-vii) :    0.37400   0.00000
 => Overall tem. factor  :    0.00000   0.00000
 => Halfwidth parameters :    0.01900   0.00000
                              0.01900   0.00000
                              0.01560   0.00000
 => Preferred orientation:    0.00000   0.00000
                              0.00000   0.00000
 => Asymmetry parameters :   -0.07510   0.00000
                             -0.00430   0.00000
                              0.00000   0.00000
                              0.00000   0.00000
 => X and y parameters   :    0.00000   0.00000
                              0.00000   0.00000
 => Strain parameters    :    0.00000   0.00000
                              0.00000   0.00000
                              0.00000   0.00000
 => Size parameters (G,L):    0.00000   0.00000
                              0.00000   0.00000

 ==> GLOBAL PARAMETERS FOR PATTERN#  1


 => Zero-point:    -0.0388    0.0000
 => Cos( theta)-shift parameter :   0.0000  0.0000
 => Sin(2theta)-shift parameter :   0.0000  0.0000

 ==> RELIABILITY FACTORS WITH ALL NON-EXCLUDED POINTS FOR PATTERN:  1

  => Cycle:  1 => MaxCycle:  1
 => N-P+C:  3114
 =>  R-factors (not corrected for background) for Pattern:  1
 => Rp:  3.87     Rwp:  4.54     Rexp:    0.00 Chi2: 0.141E+09  L.S. refinement
 => Conventional Rietveld R-factors for Pattern:  1
 => Rp:  11.9     Rwp:  14.2     Rexp:    0.00 Chi2: 0.141E+09
 => Deviance:  0.379E+09     Dev*  :  0.1217E+06
 => DW-Stat.:    0.1291     DW-exp:     1.8886
 => N-sigma of the GoF: ************

 ==> RELIABILITY FACTORS FOR POINTS WITH BRAGG CONTRIBUTIONS FOR PATTERN:  1

 => N-P+C:  3114
 =>  R-factors (not corrected for background) for Pattern:  1
 => Rp:  3.87     Rwp:  4.54     Rexp:    0.00 Chi2: 0.141E+09  L.S. refinement
 => Conventional Rietveld R-factors for Pattern:  1
 => Rp:  11.9     Rwp:  14.2     Rexp:    0.00 Chi2: 0.141E+09
 => Deviance:  0.379E+09     Dev*  :  0.1217E+06
 => DW-Stat.:    0.1291     DW-exp:     1.8886
 => N-sigma of the GoF: ************

 => Global user-weigthed Chi2 (Bragg contrib.):  0.141E+09
 => Scor: 4.5847

 ==> RESULTS OF REFINEMENT:


 => No. of fitted parameters:    0


------------------------------------------------------------------------------
 => Phase No.  1 alpo4_c2221                             C 2 2 21            
------------------------------------------------------------------------------

 =>  No. of reflections for pattern#:   1:   750  


 ==> ATOM PARAMETERS:

  Name      x     sx       y     sy       z      sz      B   sB   occ. socc.  Mult
 Al1     0.00000(   0)  0.19952(   0)  0.25000(   0)  0.000(  0)  0.500(  0)    4
 P1      0.30203(   0)  0.00000(   0)  0.00000(   0)  0.000(  0)  0.500(  0)    4
 O1      0.18216(   0)  0.05769(   0)  0.17000(   0)  0.000(  0)  1.000(  0)    8
 O2      0.42615(   0)  0.16430(   0)  0.93983(   0)  0.000(  0)  1.000(  0)    8

 ==> PROFILE PARAMETERS FOR PATTERN#  1

 => Cell parameters      :
                              6.97000   0.00000
                              7.11000   0.00000
                              7.00400   0.00000
                             90.00000   0.00000
                             90.00000   0.00000
                             90.00000   0.00000
 
 => overall scale factor :  0.5400000      0.000000    
 => Eta(p-v) or m(p-vii) :    0.37400   0.00000
 => Overall tem. factor  :    0.00000   0.00000
 => Halfwidth parameters :    0.01900   0.00000
                              0.01900   0.00000
                              0.01560   0.00000
 => Preferred orientation:    0.00000   0.00000
                              0.00000   0.00000
 => Asymmetry parameters :   -0.07510   0.00000
                             -0.00430   0.00000
                              0.00000   0.00000
                              0.00000   0.00000
 => X and y parameters   :    0.00000   0.00000
                              0.00000   0.00000
 => Strain parameters    :    0.00000   0.00000
                              0.00000   0.00000
                              0.00000   0.00000
 => Size parameters (G,L):    0.00000   0.00000
                              0.00000   0.00000

------------------------------------------------------------------------------
 => Phase No.  2 alpo4_p63mc                             P 63 m c            
------------------------------------------------------------------------------

 =>  No. of reflections for pattern#:   1:   329  


 ==> ATOM PARAMETERS:

  Name      x     sx       y     sy       z      sz      B   sB   occ. socc.  Mult
 Al1     0.33333(   0)  0.66667(   0)  0.06250(   0)  0.000(  0)  0.167(  0)    2
 P1      0.33333(   0)  0.66667(   0)  0.43650(   0)  0.000(  0)  0.167(  0)    2
 O1      0.33333(   0)  0.66667(   0)  0.26160(   0)  0.000(  0)  0.167(  0)    2
 O2      0.51090(   0) -0.51090(   0) -0.00460(   0)  0.000(  0)  0.500(  0)    6

 ==> PROFILE PARAMETERS FOR PATTERN#  1

 => Cell parameters      :
                              4.98300   0.00000
                              4.98300   0.00000
                              9.50400   0.00000
                             90.00000   0.00000
                             90.00000   0.00000
                            120.00000   0.00000
 
 => overall scale factor :   1.600000      0.000000    
 => Eta(p-v) or m(p-vii) :    0.37400   0.00000
 => Overall tem. factor  :    0.00000   0.00000
 => Halfwidth parameters :    0.01900   0.00000
                              0.01900   0.00000
                              0.01560   0.00000
 => Preferred orientation:    0.00000   0.00000
                              0.00000   0.00000
 => Asymmetry parameters :   -0.07510   0.00000
                             -0.00430   0.00000
                              0.00000   0.00000
                              0.00000   0.00000
 => X and y parameters   :    0.00000   0.00000
                              0.00000   0.00000
 => Strain parameters    :    0.00000   0.00000
                              0.00000   0.00000
                              0.00000   0.00000
 => Size parameters (G,L):    0.00000   0.00000
                              0.00000   0.00000

------------------------------------------------------------------------------
 => Phase No.  3 latp                                    R -3 c              
------------------------------------------------------------------------------

 =>  No. of reflections for pattern#:   1:  1071  


 ==> ATOM PARAMETERS:

  Name      x     sx       y     sy       z      sz      B   sB   occ. socc.  Mult
 Li1     0.00000(   0)  0.00000(   0)  0.00000(   0)  0.189(  0)  0.167(  0)    6
 Li3     0.11000(   0)  0.33333(   0)  0.08000(   0)  0.189(  0)  0.050(  0)   36
 Ti1     0.00000(   0)  0.00000(   0)  0.14184(   0)  0.330(  0)  0.283(  0)   12
 Al1     0.00000(   0)  0.00000(   0)  0.14184(   0)  0.331(  0)  0.050(  0)   12
 P1      0.28770(   0)  0.00000(   0)  0.25000(   0)  0.230(  0)  0.500(  0)   18
 O1      0.18170(   0)  0.99110(   0)  0.18890(   0)  0.940(  0)  1.000(  0)   36
 O2      0.18780(   0)  0.16280(   0)  0.08180(   0)  0.540(  0)  1.000(  0)   36

 ==> PROFILE PARAMETERS FOR PATTERN#  1

 => Cell parameters      :
                              8.49530   0.00000
                              8.49530   0.00000
                             20.82680   0.00000
                             90.00000   0.00000
                             90.00000   0.00000
                            120.00000   0.00000
 
 => overall scale factor :   4.150000      0.000000    
 => Eta(p-v) or m(p-vii) :    0.37400   0.00000
 => Overall tem. factor  :    0.00000   0.00000
 => Halfwidth parameters :    0.01900   0.00000
                              0.01900   0.00000
                              0.01560   0.00000
 => Preferred orientation:    0.00000   0.00000
                              0.00000   0.00000
 => Asymmetry parameters :   -0.07510   0.00000
                             -0.00430   0.00000
                              0.00000   0.00000
                              0.00000   0.00000
 => X and y parameters   :    0.00000   0.00000
                              0.00000   0.00000
 => Strain parameters    :    0.00000   0.00000
                              0.00000   0.00000
                              0.00000   0.00000
 => Size parameters (G,L):    0.00000   0.00000
                              0.00000   0.00000

 ==> GLOBAL PARAMETERS FOR PATTERN#  1


 => Zero-point:    -0.0388    0.0000
 => Cos( theta)-shift parameter :   0.0000  0.0000
 => Sin(2theta)-shift parameter :   0.0000  0.0000

 ==> RELIABILITY FACTORS WITH ALL NON-EXCLUDED POINTS FOR PATTERN:  1

  => Cycle:  1 => MaxCycle:  1
 => N-P+C:  3114
 =>  R-factors (not corrected for background) for Pattern:  1
 => Rp:  3.87     Rwp:  4.54     Rexp:    0.00 Chi2: 0.141E+09  L.S. refinement
 => Conventional Rietveld R-factors for Pattern:  1
 => Rp:  11.9     Rwp:  14.2     Rexp:    0.00 Chi2: 0.141E+09
 => Deviance:  0.379E+09     Dev*  :  0.1217E+06
 => DW-Stat.:    0.1291     DW-exp:     1.8886
 => N-sigma of the GoF: ************

 ==> RELIABILITY FACTORS FOR POINTS WITH BRAGG CONTRIBUTIONS FOR PATTERN:  1

 => N-P+C:  3114
 =>  R-factors (not corrected for background) for Pattern:  1
 => Rp:  3.87     Rwp:  4.54     Rexp:    0.00 Chi2: 0.141E+09  L.S. refinement
 => Conventional Rietveld R-factors for Pattern:  1
 => Rp:  11.9     Rwp:  14.2     Rexp:    0.00 Chi2: 0.141E+09
 => Deviance:  0.379E+09     Dev*  :  0.1217E+06
 => DW-Stat.:    0.1291     DW-exp:     1.8886
 => N-sigma of the GoF: ************

 => Global user-weigthed Chi2 (Bragg contrib.):  0.141E+09

     -----------------------------------------------------
     BRAGG R-Factors and weight fractions for Pattern #  1
     -----------------------------------------------------

 => Phase:  1     alpo4_c2221
 => Bragg R-factor:   18.2       Vol:  347.095( 0.000)  Fract(%):    0.73( 0.00)
 => Rf-factor=  14.3             ATZ:         487.812   Brindley:  1.0000

 => Phase:  2     alpo4_p63mc
 => Bragg R-factor:   26.8       Vol:  204.371( 0.000)  Fract(%):    0.63( 0.00)
 => Rf-factor=  17.1             ATZ:         243.906   Brindley:  1.0000

 => Phase:  3     latp
 => Bragg R-factor:   4.80       Vol: 1301.699( 0.000)  Fract(%):   98.64( 0.00)
 => Rf-factor=  4.14             ATZ:        2300.435   Brindley:  1.0000

 
              CPU Time:     0.531 seconds
                            0.009 minutes

 => Run finished at:     Date: 22/10/2026  Time: 21:32:58.623
