Repository: enhantica/edi

<p>
  <picture>
    <!-- light mode logo -->
    <source media='(prefers-color-scheme: light)' srcset='https://raw.githubusercontent.com/easyscience/assets-branding/refs/heads/master/easydiffraction/logos/light.svg'>
    <!-- dark mode logo -->
    <source media='(prefers-color-scheme: dark)' srcset='https://raw.githubusercontent.com/easyscience/assets-branding/refs/heads/master/easydiffraction/logos/dark.svg'>
    <!-- default logo == light mode logo -->
  </picture>
**EasyDiffraction** is software for calculating diffraction patterns
from a structural model and fitting its parameters to measured
data, for powder and single-crystal neutron and X-ray diffraction.

**EasyDiffraction** comes with three interfaces that share one
calculation engine and one project format, so a project started in one
opens in the others:

- 🖥️ **Application**, a graphical interface:
  - in your browser, with nothing to install;
  - on your desktop, for macOS (Apple silicon) and Linux (x86-64).
- 🐍 **Python**, the `easydiffraction` package:
  - in your own scripts;
  - in Jupyter notebooks.
- ⌨️ **Command line**, for saved projects without writing code:
  - the standalone `edi` executable, with no Python needed;
  - `python -m edi` from the Python package.

The application also includes an 🤖 **AI assistant** that explains and
carries out analysis steps in the open project.

## Useful Links

### For Users

- 📖 [Documentation](https://enhantica.github.io/edi/)
- 🌐 [Web app](https://enhantica.github.io/edi/webapp/)
- 🖥️ [Desktop app](https://enhantica.github.io/edi/application/desktop/)
- 🐍 [Python package](https://enhantica.github.io/edi/python/setup/)
- ⌨️ [Command line](https://enhantica.github.io/edi/cli/standalone/)
- 🤖 [AI assistant](https://enhantica.github.io/edi/user-guide/ai-assistant/)
- 🧪 [Tutorials](https://enhantica.github.io/edi/user-guide/tutorials/)
- ⬇️ [Releases](https://github.com/enhantica/edi/releases)
- 💬 [Get in Touch](https://enhantica.github.io/edi/about/community/)
- 🧾 [How to cite](https://enhantica.github.io/edi/about/citation/)

File: knowledge/verification/fullprof/pd-neut-cwl_lab6-11b-echidna_tch-fcj/scale-fit.inp
COMM LaB6 Ge(331)
! Current global Chi2 (Bragg contrib.) =      9.133    
! Files => DAT-file: ECH0030684_LaB6_1p622A.dat,  PCR-file: ECH0030684_LaB6_1p622A
!Job Npr Nph Nba Nex Nsc Nor Dum Iwg Ilo Ias Res Ste Nre Cry Uni Cor Opt Aut
   1   7   1   0   2   1   0   1   0   0   1   0   0   0   0   0   0   0   1
!
!Ipr Ppl Ioc Mat Pcr Ls1 Ls2 Ls3 NLI Prf Ins Rpa Sym Hkl Fou Sho Ana
   0   2   1   0   2   0   4   0   0   2  10  -1   0   0   0   0   1
!
! Lambda1  Lambda2    Ratio    Bkpos    Wdt    Cthm     muR   AsyLim   Rpolarz  2nd-muR -> Patt# 1
 1.622536 1.622536  0.00000   80.000 12.0000  0.0000  0.7000  180.00    0.0000  0.0000
!
!NCY  Eps  R_at  R_an  R_pr  R_gl     Thmin       Step       Thmax    PSD    Sent0
100  0.10  1.00  1.00  1.00  1.00      4.1642   0.049998   163.7564   0.000   0.000
!
! Excluded regions (LowT  HighT) for Pattern#  1
        0.00       10.00
      164.00      180.00
! 
! Additional scattering factors for Pattern#  1
B11     0.66500    0.00000   0
!
       1    !Number of refined parameters
!
!  Zero    Code    SyCos    Code   SySin    Code  Lambda     Code MORE ->Patt# 1
 -0.21356   0.00  0.05395   0.00  0.09127   0.00 1.622536    0.00   0
!   Background coefficients/codes  for Pattern#  1  (Polynomial of 6th degree)
     781.932      75.473     292.094      -3.451    -326.104       0.000
        0.00        0.00        0.00        0.00        0.00        0.00
!-------------------------------------------------------------------------------
!  Data for PHASE number:   1  ==> Current R_Bragg for Pattern#  1:   3.5066
!-------------------------------------------------------------------------------
nuclear
!
!Nat Dis Ang Pr1 Pr2 Pr3 Jbt Irf Isy Str Furth       ATZ    Nvk Npr More
   2   0   0 0.0 0.0 1.0   0   0   0   0   0        203.711   0   7   0
!
!
P m -3 m                 <--Space group symbol
!Atom   Typ       X        Y        Z     Biso       Occ     In Fin N_t Spc /Codes
La     La      0.00000  0.00000  0.00000  0.59716   0.02083   0   0   0    0  
                  0.00     0.00     0.00     0.00      0.00
B      B11     0.50000  0.50000  0.19978  0.44250   0.12500   0   0   0    0  
                  0.00     0.00     0.00     0.00      0.00
!-------> Profile Parameters for Pattern #   1  ----> Phase #   1
!  Scale          Shape1      Bov      Str1      Str2      Str3   Strain-Model
  141.0817       0.00000   0.00000   0.00000   0.00000   0.00000       0
      11.00000      0.00      0.00      0.00      0.00      0.00
!       U            V            W             X            Y         GauSiz      LorSiz    Size-Model
     0.089876    -0.377516     0.476188     0.000000     0.052654     0.000000     0.000000       0
         0.00         0.00         0.00         0.00         0.00         0.00         0.00
!     a          b         c        alpha      beta       gamma      #Cell Info
   4.156885   4.156885   4.156885  90.000000  90.000000  90.000000   
       0.00       0.00       0.00       0.00       0.00       0.00
!  Pref1    Pref2      Asy1     Asy2     Asy3     Asy4      S_L      D_L
  0.00000  0.00000  0.00000  0.00000  0.00000  0.00000  0.08000  0.08000
     0.00     0.00     0.00     0.00     0.00     0.00     0.00     0.00
!  2Th1/TOF1    2Th2/TOF2  Pattern to plot
      10.000     163.756       1

File: knowledge/verification/fullprof/pd-neut-cwl_yap-spodi_3k/scale-fit-1.inp
COMM YAlO3
! Current global Chi2 (Bragg contrib.) =      10.67    
! Files => DAT-file: full-fit.dat,  PCR-file: full-fit
!Job Npr Nph Nba Nex Nsc Nor Dum Iwg Ilo Ias Res Ste Nre Cry Uni Cor Opt Aut
   1   5   2  25   2   0   0   0   0   0   0   0   0   0   0   0   0   1   1
!
!Ipr Ppl Ioc Mat Pcr Ls1 Ls2 Ls3 NLI Prf Ins Rpa Sym Hkl Fou Sho Ana
   0   2   1   1   2   0   4   0   0   2  10  -1   1   1   0   1   1
!
! Lambda1  Lambda2    Ratio    Bkpos    Wdt    Cthm     muR   AsyLim   Rpolarz  2nd-muR -> Patt# 1
 1.548160 1.548160  1.00000   10.000  20.000  0.0000  0.0221  160.00    0.0000  0.0000
!
!NCY  Eps  R_at  R_an  R_pr  R_gl     Thmin       Step       Thmax    PSD    Sent0
150  0.10  1.00  1.00  1.00  1.00      2.3000   0.050019   151.9500   0.000   0.000
!
!2Theta/TOF/E(Kev)   Background  for Pattern#  1
         4.0500      1320.7260          0.00
         4.7770      1824.8624          0.00
         6.7860      2430.7664          0.00
        13.2590      2109.5396          0.00
        18.1700      2027.1514          0.00
        23.7500      2073.3027          0.00
        32.0090      2105.2959          0.00
        36.4730      2159.1431          0.00
        47.1880      1992.4575          0.00
        52.0980      2014.7715          0.00
        59.0180      2054.0281          0.00
        69.9550      1987.9011          0.00
        80.0000      2154.4976          0.00
        90.4910      2163.2856          0.00
       101.2050      2156.4685          0.00
       106.3390      2072.2153          0.00
       108.7950      1958.4514          0.00
       112.5890      1996.4417          0.00
       119.2860      1983.7804          0.00
       128.2140      2478.9954          0.00
       133.1250      2323.0271          0.00
       140.9380      2669.7397          0.00
       145.6250      2584.4277          0.00
       148.0800      2788.7900          0.00
       151.9000      2793.5588          0.00
! 
! Excluded regions (LowT  HighT) for Pattern#  1
        0.00        4.00
      153.95      180.00
! 
!
       1    !Number of refined parameters
!
!  Zero    Code    SyCos    Code   SySin    Code  Lambda     Code MORE ->Patt# 1
  0.00146   0.00  0.00000   0.00  0.00000   0.00 0.000000    0.00   0
!-------------------------------------------------------------------------------
!  Data for PHASE number:   1  ==> Current R_Bragg for Pattern#  1:   0.0000
!-------------------------------------------------------------------------------
YAlO3
!
!Nat Dis Ang Pr1 Pr2 Pr3 Jbt Irf Isy Str Furth       ATZ    Nvk Npr More
   4   0   0 0.0 0.0 1.0   0   0   0   0   0        655.543   0   5   1
!
!Jvi Jdi Hel Sol Mom Ter  Brind   RMua    RMub    RMuc   Jtyp  Nsp_Ref Ph_Shift N_Domains
   0   3   0   0   0   0  1.0000  0.0000  0.0000  0.0000    1      0      0      0
!
! Max_dst(dist) (angles)  Bond-Valence Calc.
      3.0000      0.0000        BVS
!  N_cations   N_anions     Tolerance(%) / Name or cations/ and Anions
       2           1                0.00
Y+3  AL+3
O-2 
!
!
P b n m                  <--Space group symbol
!Atom   Typ       X        Y        Z     Biso       Occ     In Fin N_t Spc /Codes
Y      Y       0.01241  0.55406  0.25000  0.11810   0.50000   0   0   0    0  
                  0.00     0.00     0.00     0.00      0.00
Al     AL      0.00000  0.00000  0.00000  0.12582   0.50000   0   0   0    0  
                  0.00     0.00     0.00     0.00      0.00
O1     O      -0.08385 -0.02195  0.25000  0.05559   0.50000   0   0   0    0  
                  0.00     0.00     0.00     0.00      0.00
O2     O       0.20470  0.29483  0.04427  0.13975   1.00000   0   0   0    0  
                  0.00     0.00     0.00     0.00      0.00
!-------> Profile Parameters for Pattern #   1  ----> Phase #   1
!  Scale          Shape1      Bov      Str1      Str2      Str3   Strain-Model
  27.89648       0.12522   0.00000   0.00000   0.00000   0.00000       0
      11.00000      0.00      0.00      0.00      0.00      0.00
!       U            V            W             X            Y         GauSiz      LorSiz    Size-Model
     0.038892    -0.046200     0.105860     0.000000     0.000000     0.000000     0.000000       0
         0.00         0.00         0.00         0.00         0.00         0.00         0.00
!     a          b         c        alpha      beta       gamma      # Cell Info
   5.172418   5.326590   7.360847  90.000000  90.000000  90.000000   
       0.00       0.00       0.00       0.00       0.00       0.00
!  Pref1    Pref2      Asy1     Asy2     Asy3     Asy4  
  0.00000  0.00000  0.21542  0.00305 -0.27811  0.05563
     0.00     0.00     0.00     0.00     0.00     0.00
!-------------------------------------------------------------------------------
!  Data for PHASE number:   2  ==> Current R_Bragg for Pattern#  1:   0.0000
!-------------------------------------------------------------------------------
Al2O3
!
!Nat Dis Ang Pr1 Pr2 Pr3 Jbt Irf Isy Str Furth       ATZ    Nvk Npr More
   2   0   0 0.0 0.0 1.0   0   0   0   0   0        611.758   0   5   0
!
!
R -3 c                   <--Space group symbol
!Atom   Typ       X        Y        Z     Biso       Occ     In Fin N_t Spc /Codes
Al1    Al      0.00000  0.00000  0.33349 -0.13591   0.33333   0   0   0    0  
                  0.00     0.00     0.00     0.00      0.00
O1     O       0.34993  0.00000  0.25000  1.24078   0.50000   0   0   0    0  
                  0.00     0.00     0.00     0.00      0.00
!-------> Profile Parameters for Pattern #   1  ----> Phase #   2
!  Scale          Shape1      Bov      Str1      Str2      Str3   Strain-Model
 0.1887676       0.12522   0.00000   0.00000   0.00000   0.00000       0
          0.00      0.00      0.00      0.00      0.00      0.00
!       U            V            W             X            Y         GauSiz      LorSiz    Size-Model
     0.038892    -0.046200     0.105860     0.000000     0.000000     0.000000     0.000000       0
         0.00         0.00         0.00         0.00         0.00         0.00         0.00
!     a          b         c        alpha      beta       gamma      # Cell Info
   4.756614   4.756614  12.973036  90.000000  90.000000 120.000000   
       0.00       0.00       0.00       0.00       0.00       0.00
!  Pref1    Pref2      Asy1     Asy2     Asy3     Asy4  
  0.00000  0.00000  0.21542  0.00305 -0.27811  0.05563
     0.00     0.00     0.00     0.00     0.00     0.00
!  2Th1/TOF1    2Th2/TOF2  Pattern to plot
       4.000     151.950       1

File: knowledge/verification/fullprof/pd-neut-tof_cecoal-polaris_chebyshev/scale-fit.inp
COMM CeCoAl3 RT #13744 ThCr2Si2 type  TSample:   300.00 K
! Current global Chi2 (Bragg contrib.) =      2.031    
! Files => DAT-file: full-fit.dat,  PCR-file: full-fit
!Job Npr Nph Nba Nex Nsc Nor Dum Iwg Ilo Ias Res Ste Nre Cry Uni Cor Opt Aut
  -1   9   1  -5   2   0   0   1   1   0   1   0   0   0   0   1   0   0   1
!
!Ipr Ppl Ioc Mat Pcr Ls1 Ls2 Ls3 NLI Prf Ins Rpa Sym Hkl Fou Sho Ana
   0   2   1   0   2   0   4   0   0   2  10   1   1   0   0   0   0
!
!  Bkpos        Wdt    Iabscor for Pattern#  1
    7000.000    4.20     2
!NCY  Eps  R_at  R_an  R_pr  R_gl    TOF-min      <Step>       TOF-max 
 20  0.02  1.00  1.00  1.00  1.00    3001.5891      4.3357  19004.6582
!
! Excluded regions (LowT  HighT) for Pattern#  1
     2000.10     3000.00
    19000.00    20000.00
! 
!
       1    !Number of refined parameters
!
!    Zero       Code      Dtt1      Code       Dtt2     Code  Dtt_1overd    Code  2ThetaBank  -> Patt#  1
     3.93042    0.00  6176.03076    0.00    -1.92194    0.00     0.00000    0.00   145.000
!
!   Background coefficients/codes  for Pattern#  1  (Chebychev polynomials, up to 24 coefficients)
   26833.258    4390.511    2629.871    -513.844     284.709     163.451
        0.00        0.00        0.00        0.00        0.00        0.00
     240.858     -72.052      15.094     126.006     -12.868    -280.939
        0.00        0.00        0.00        0.00        0.00        0.00
       0.000       0.000       0.000       0.000       0.000       0.000
        0.00        0.00        0.00        0.00        0.00        0.00
       0.000       0.000       0.000       0.000       0.000       0.000
        0.00        0.00        0.00        0.00        0.00        0.00
!-------------------------------------------------------------------------------
!  Data for PHASE number:   1  ==> Current R_Bragg for Pattern#  1:   5.4591
!-------------------------------------------------------------------------------
CeCoAl3
!
!Nat Dis Ang Pr1 Pr2 Pr3 Jbt Irf Isy Str Furth       ATZ    Nvk Npr More
   5   0   0 0.0 0.0 1.0   0   0   0   0   0        616.188   0   9   0
!
!
P m m a                  <--Space group symbol
!Atom   Typ       X        Y        Z     Biso       Occ     In Fin N_t Spc /Codes
Ce     CE      0.25000  0.00000  0.38279  0.50269   0.25000   0   0   0    0  #color green
                  0.00     0.00     0.00     0.00      0.00
Co     CO      0.25000  0.00000  0.81319  0.47596   0.25000   0   0   0    0  #color yellow
                  0.00     0.00     0.00     0.00      0.00
Al1    AL      0.00000  0.00000  0.00000  0.58479   0.25000   0   0   0    0  #conn Al Al 0.0 3.5
                  0.00     0.00     0.00     0.00      0.00
Al2    AL      0.25000  0.50000  0.04117  0.65836   0.25000   0   0   0    0  
                  0.00     0.00     0.00     0.00      0.00
Al3    AL      0.06930  0.50000  0.70070  0.53258   0.51033   0   0   0    0  
                  0.00     0.00     0.00     0.00      0.00
!-------> Profile Parameters for Pattern #   1  ----> Phase #   1
!  Scale          Extinc       Bov      Str1      Str2      Str3    Strain-Mode
  16658.97        0.0016    0.0000    0.0000    0.0000    0.0000         0
      11.00000      0.00      0.00      0.00      0.00      0.00
!      Sigma-2       Sigma-1       Sigma-0       Sigma-Q   Iso-GStrain     Iso-GSize     Ani-LSize   Size-Model
        0.0000       39.4615        0.0000        0.0000        0.0000        0.0000        0.0000       0
          0.00          0.00          0.00          0.00          0.00          0.00          0.00
!      Gamma-2       Gamma-1       Gamma-0   Iso-LorStrain   Iso-LorSize
        0.0000        4.7781        0.0000        0.0000        0.0000
          0.00          0.00          0.00          0.00          0.00
!     a          b         c        alpha      beta       gamma      # Cell Info
   7.650380   4.051332   6.905360  90.000000  90.000000  90.000000   
       0.00       0.00       0.00       0.00       0.00       0.00
!      Pref1      Pref2        alph0       beta0       alph1       beta1       alphQ       betaQ
    0.000000    0.000000    0.000000    0.043085    0.297100    0.002867    0.000000    0.000000
        0.00        0.00        0.00        0.00        0.00        0.00        0.00        0.00
!Absorption correction parameters
   0.01561    0.00   0.00000    0.00            ABS: ABSCOR1  ABSCOR2
!  2Th1/TOF1    2Th2/TOF2  Pattern to plot
    3001.589   19000.000       1

File: knowledge/verification/fullprof/pd-neut-tof_ceo2-pearl_polynomial/scale-fit.inp
COMM  Refinement of instrumental parameters of PEARL (NPROF=9)
! Current global Chi2 (Bragg contrib.) =      5.266    
! Files => DAT-file: full-fit.dat,  PCR-file: full-fit
!Job Npr Nph Nba Nex Nsc Nor Dum Iwg Ilo Ias Res Ste Nre Cry Uni Cor Opt Aut
  -1   9   1   0   2   0   0   1   0   0   1   0   0   0   0   1   0   0   1
!
!Ipr Ppl Ioc Mat Pcr Ls1 Ls2 Ls3 NLI Prf Ins Rpa Sym Hkl Fou Sho Ana
   0   2   1   0   2   0   4   0   0   2  10   1   1   0   0   0   0
!
!  Bkpos        Wdt    Iabscor for Pattern#  1
    7000.000    8.00     2
!NCY  Eps  R_at  R_an  R_pr  R_gl    TOF-min      <Step>       TOF-max 
 20  0.05  1.00  1.00  1.00  1.00    1500.2500      7.0955  19400.1875
!
! Excluded regions (LowT  HighT) for Pattern#  1
     1000.10     2000.00
    18700.00    20000.00
! 
!
       1    !Number of refined parameters
!
!    Zero       Code      Dtt1      Code       Dtt2     Code  Dtt_1overd    Code  2ThetaBank  -> Patt#  1
     3.05177    0.00  4677.93018    0.00     1.76210    0.00     0.00000    0.00    90.000
!   Background coefficients/codes  for Pattern#  1  (Polynomial of 6th degree)
    2181.025     221.415     376.639   -1931.690    1965.935    -588.875
        0.00        0.00        0.00        0.00        0.00        0.00
!-------------------------------------------------------------------------------
!  Data for PHASE number:   1  ==> Current R_Bragg for Pattern#  1:   1.8151
!-------------------------------------------------------------------------------
LaMnO3
!
!Nat Dis Ang Pr1 Pr2 Pr3 Jbt Irf Isy Str Furth       ATZ    Nvk Npr More
   2   0   0 0.0 0.0 1.0   0   0   0   0   0        688.286   0   9   0
!
!
F m 3 m                  <--Space group symbol
!Atom   Typ       X        Y        Z     Biso       Occ     In Fin N_t Spc /Codes
Ce     CE      0.00000  0.00000  0.00000  0.30159   0.02083   0   0   0    0  
                  0.00     0.00     0.00     0.00      0.00
O      O       0.25000  0.25000  0.25000  0.49641   0.04167   0   0   0    0  
                  0.00     0.00     0.00     0.00      0.00
!-------> Profile Parameters for Pattern #   1  ----> Phase #   1
!  Scale          Extinc       Bov      Str1      Str2      Str3    Strain-Mode
  2115.274        0.0000    0.0000    0.0000    0.0000    0.0000         0
      11.00000      0.00      0.00      0.00      0.00      0.00
!      Sigma-2       Sigma-1       Sigma-0       Sigma-Q   Iso-GStrain     Iso-GSize     Ani-LSize   Size-Model
        3.5751       83.8088        0.0000        0.0000        0.0000        0.0000        0.0000       0
          0.00          0.00          0.00          0.00          0.00          0.00          0.00
!      Gamma-2       Gamma-1       Gamma-0   Iso-LorStrain   Iso-LorSize
        0.0000        4.8407        0.0000        0.0000        0.0000
          0.00          0.00          0.00          0.00          0.00
!     a          b         c        alpha      beta       gamma      # Cell Info
   5.410495   5.410495   5.410495  90.000000  90.000000  90.000000   
       0.00       0.00       0.00       0.00       0.00       0.00
!      Pref1      Pref2        alph0       beta0       alph1       beta1       alphQ       betaQ
    0.000000    0.000000    0.000000    0.025455    0.251559    0.029005    0.000000    0.000000
        0.00        0.00        0.00        0.00        0.00        0.00        0.00        0.00
!Absorption correction parameters
   0.00029    0.00   0.00000    0.00            ABS: ABSCOR1  ABSCOR2
!  2Th1/TOF1    2Th2/TOF2  Pattern to plot
    2000.000   18700.000       1

File: knowledge/verification/fullprof/pd-neut-tof_si-sepd_ikeda-carpenter/scale-fit.inp
COMM  Backscattering Bank (2theta= 144.845)  Si- Argonne
! Current global Chi2 (Bragg contrib.) =      6.806    
! Files => DAT-file: full-fit.dat,  PCR-file: full-fit
!Job Npr Nph Nba Nex Nsc Nor Dum Iwg Ilo Ias Res Ste Nre Cry Uni Cor Opt Aut
  -1  13   1  -4   2   0   0   0   0   0   0   0   0   0   0   1   0   0   1
!
!Ipr Ppl Ioc Mat Pcr Ls1 Ls2 Ls3 NLI Prf Ins Rpa Sym Hkl Fou Sho Ana
   0   2   1   0   2   0   4   0   0   2  12   1   1   1   2   0   0
!
!  Bkpos        Wdt    Iabscor for Pattern#  1
    7000.000    8.20     2
!NCY  Eps  R_at  R_an  R_pr  R_gl    TOF-min      <Step>       TOF-max 
 20  0.05  1.00  1.00  1.00  1.00    2000.0000      5.0000  29995.0000
!
! Excluded regions (LowT  HighT) for Pattern#  1
     1000.10     2000.00
    29999.00    40000.00
! 
!
       1    !Number of refined parameters
!
!    Zero       Code      Dtt1      Code       Dtt2     Code  Dtt_1overd    Code  2ThetaBank  -> Patt#  1
    -5.18082    0.00  7476.91016    0.00    -1.54000    0.00     0.00000    0.00   144.845
!
!   Background coefficients/codes  for Pattern#  1  (Fourier cosine series, up to 18 coefficients)
     151.670      -1.078      35.884      11.069      19.833       3.157
        0.00        0.00        0.00        0.00        0.00        0.00
      10.397       0.000       0.000       0.000       0.000       0.000
        0.00        0.00        0.00        0.00        0.00        0.00
       0.000       0.000       0.000       0.000       0.000       0.000
        0.00        0.00        0.00        0.00        0.00        0.00
!-------------------------------------------------------------------------------
!  Data for PHASE number:   1  ==> Current R_Bragg for Pattern#  1:   3.5151
!-------------------------------------------------------------------------------
Standard-Si
!
!Nat Dis Ang Pr1 Pr2 Pr3 Jbt Irf Isy Str Furth       ATZ    Nvk Npr More
   1   0   0 0.0 0.0 1.0   0   0   0   0   0        224.724   0  13   0
!
!
F d 3 m                  <--Space group symbol
!Atom   Typ       X        Y        Z     Biso       Occ     In Fin N_t Spc /Codes
Si     SI      0.12500  0.12500  0.12500  0.45205   0.04167   0   0   0    0  # color green conn Si Si 0 2.5
                  0.00     0.00     0.00     0.00      0.00
!-------> Profile Parameters for Pattern #   1  ----> Phase #   1
!  Scale          Extinc       Bov      Str1      Str2      Str3    Strain-Mode
  392.0215        4.0301    0.0000    0.0000    0.0000    0.0000         0
      11.00000      0.00      0.00      0.00      0.00      0.00
!      Sigma-2       Sigma-1       Sigma-0       Sigma-Q   Iso-GStrain     Iso-GSize     Ani-LSize   Size-Model
        0.0000       33.0362        8.4088        0.0000        0.0000        0.0000        0.0000       0
          0.00          0.00          0.00          0.00          0.00          0.00          0.00
!      Gamma-2       Gamma-1       Gamma-0   Iso-LorStrain   Iso-LorSize
        0.0000        2.6035        0.0000        0.0000        0.0000
          0.00          0.00          0.00          0.00          0.00
!     a          b         c        alpha      beta       gamma      # Cell Info
   5.426329   5.426329   5.426329  90.000000  90.000000  90.000000   # multiple box -1.15 1.15 -1.15 1.15 -0.15 1.15
       0.00       0.00       0.00       0.00       0.00       0.00
!      Pref1      Pref2        alph0       beta0       alph1       Kappa
    0.000000    0.000000    0.000000   21.668488    0.879000   75.321373    0.000000    0.000000
        0.00        0.00        0.00        0.00        0.00        0.00        0.00        0.00
!Absorption correction parameters
   0.00336    0.00   0.00000    0.00            ABS: ABSCOR1  ABSCOR2
!  2Th1/TOF1    2Th2/TOF2  Pattern to plot
    2000.000   29995.000       1
