Repository: enhantica/edi

<p>
  <picture>
    <!-- light mode logo -->
    <source media='(prefers-color-scheme: light)' srcset='https://raw.githubusercontent.com/easyscience/assets-branding/refs/heads/master/easydiffraction/logos/light.svg'>
    <!-- dark mode logo -->
    <source media='(prefers-color-scheme: dark)' srcset='https://raw.githubusercontent.com/easyscience/assets-branding/refs/heads/master/easydiffraction/logos/dark.svg'>
    <!-- default logo == light mode logo -->
  </picture>
**EasyDiffraction** is software for calculating diffraction patterns
from a structural model and fitting its parameters to measured
data, for powder and single-crystal neutron and X-ray diffraction.

**EasyDiffraction** comes with three interfaces that share one
calculation engine and one project format, so a project started in one
opens in the others:

- 🖥️ **Application**, a graphical interface:
  - in your browser, with nothing to install;
  - on your desktop, for macOS (Apple silicon) and Linux (x86-64).
- 🐍 **Python**, the `easydiffraction` package:
  - in your own scripts;
  - in Jupyter notebooks.
- ⌨️ **Command line**, for saved projects without writing code:
  - the standalone `edi` executable, with no Python needed;
  - `python -m edi` from the Python package.

The application also includes an 🤖 **AI assistant** that explains and
carries out analysis steps in the open project.

## Useful Links

### For Users

- 📖 [Documentation](https://enhantica.github.io/edi/)
- 🌐 [Web app](https://enhantica.github.io/edi/webapp/)
- 🖥️ [Desktop app](https://enhantica.github.io/edi/application/desktop/)
- 🐍 [Python package](https://enhantica.github.io/edi/python/setup/)
- ⌨️ [Command line](https://enhantica.github.io/edi/cli/standalone/)
- 🤖 [AI assistant](https://enhantica.github.io/edi/user-guide/ai-assistant/)
- 🧪 [Tutorials](https://enhantica.github.io/edi/user-guide/tutorials/)
- ⬇️ [Releases](https://github.com/enhantica/edi/releases)
- 💬 [Get in Touch](https://enhantica.github.io/edi/about/community/)
- 🧾 [How to cite](https://enhantica.github.io/edi/about/citation/)

File: knowledge/verification/fullprof/pd-neut-cwl_cosio-d20/fixed.pcr
COMM pd-neut-cwl_cosio-d20
! Current global Chi2 (Bragg contrib.) =      4.560    
! Files => DAT-file: fit.dat,  PCR-file: fit
!Job Npr Nph Nba Nex Nsc Nor Dum Iwg Ilo Ias Res Ste Nre Cry Uni Cor Opt Aut
   1   7   1  14   0   0   0   0   0   0   0   0   0   0   0   0   0   1   1
!
!Ipr Ppl Ioc Mat Pcr Ls1 Ls2 Ls3 NLI Prf Ins Rpa Sym Hkl Fou Sho Ana
   2   2   1   0   2   0   4   0   0   2  10   1   1   0   0   1   1
!
! Lambda1  Lambda2    Ratio    Bkpos    Wdt    Cthm     muR   AsyLim   Rpolarz  2nd-muR -> Patt# 1
 1.870000 1.870000  0.00000   79.099  48.000  0.0000  0.0000  180.00    0.0000  0.0000
!
!NCY  Eps  R_at  R_an  R_pr  R_gl     Thmin       Step       Thmax    PSD    Sent0
1 0.00 0.20 0.20 0.20 0.20 8.0953 0.100283 150.0953 0.000 0.000
!
!2Theta/TOF/E(Kev)   Background  for Pattern#  1
8.0000 609.3138 0
9.0000 581.1826 0
10.0000 563.3639 0
11.0000 540.7122 0
12.0000 520.1239 0
15.0000 507.8181 0
25.0000 462.7579 0
30.0000 430.9839 0
50.0000 451.6227 0
70.0000 429.3320 0
90.0000 413.8582 0
110.0000 362.1156 0
130.0000 292.9232 0
150.0000 242.1689 0
! 
!
0 !Number of refined parameters
!
!  Zero    Code    SyCos    Code   SySin    Code  Lambda     Code MORE ->Patt# 1
0.28559 0 0.00000 0 0.00000 0 0.000000 0 0
!-------------------------------------------------------------------------------
!  Data for PHASE number:   1  ==> Current R_Bragg for Pattern#  1:   0.0000
!-------------------------------------------------------------------------------
cosio
!
!Nat Dis Ang Pr1 Pr2 Pr3 Jbt Irf Isy Str Furth       ATZ    Nvk Npr More
   6   0   0 0.0 0.0 1.0   0   0   0   0   0        825.568   0   7   0
!
!
P n m a                  <--Space group symbol
!Atom   Typ       X        Y        Z     Biso       Occ     In Fin N_t Spc /Codes
Co1    CO      0.00000  0.00000  0.00000  0.70668   0.50000   0   0   0    0  
0 0 0 0 0
Co2    CO      0.27899  0.25000  0.98448  0.70668   0.50000   0   0   0    0  
0 0 0 0 0
Si     SI      0.09404  0.25000  0.42922  0.67961   0.50000   0   0   0    0  
0 0 0 0 0
O1     O       0.09099  0.25000  0.77150  0.47824   0.45754   0   0   0    0  
0 0 0 0 0
O2     O       0.44811  0.25000  0.21660  0.67796   0.47911   0   0   0    0  
0 0 0 0 0
O3     O       0.16360  0.03156  0.28004  0.83691   0.95216   0   0   0    0  
0 0 0 0 0
!-------> Profile Parameters for Pattern #   1  ----> Phase #   1
!  Scale          Shape1      Bov      Str1      Str2      Str3   Strain-Model
  1.331375       0.00000   0.00000   0.00000   0.00000   0.00000       0
0 0 0 0 0 0
!       U            V            W             X            Y         GauSiz      LorSiz    Size-Model
     0.241983    -0.529777     0.387845     0.000000     0.012808     0.000000     0.000000       0
0 0 0 0 0 0 0
!     a          b         c        alpha      beta       gamma      # Cell Info
  10.308719   6.003784   4.786654  90.000000  90.000000  90.000000   
0 0 0 0 0 0
!  Pref1    Pref2      Asy1     Asy2     Asy3     Asy4      S_L      D_L
  0.00000  0.00000  0.00000  0.00000  0.00000  0.00000  0.00000  0.00000
0 0 0 0 0 0 0 0
!  2Th1/TOF1    2Th2/TOF2  Pattern to plot
       8.095     150.095       1

File: knowledge/verification/fullprof/pd-neut-cwl_cosio-d20_scan/fixed.pcr
COMM pd-neut-cwl_cosio-d20_scan
! Current global Chi2 (Bragg contrib.) =      4.885    
! Files => DAT-file: fit.dat,  PCR-file: fit
!Job Npr Nph Nba Nex Nsc Nor Dum Iwg Ilo Ias Res Ste Nre Cry Uni Cor Opt Aut
   1   7   1  14   0   0   0   0   0   0   0   0   0   0   0   0   0   1   1
!
!Ipr Ppl Ioc Mat Pcr Ls1 Ls2 Ls3 NLI Prf Ins Rpa Sym Hkl Fou Sho Ana
   2   2   1   0   2   0   4   0   0   2  10   1   1   0   0   1   1
!
! Lambda1  Lambda2    Ratio    Bkpos    Wdt    Cthm     muR   AsyLim   Rpolarz  2nd-muR -> Patt# 1
 1.870000 1.870000  0.00000   79.029  48.000  0.0000  0.0000  180.00    0.0000  0.0000
!
!NCY  Eps  R_at  R_an  R_pr  R_gl     Thmin       Step       Thmax    PSD    Sent0
1 0.10 0.20 0.20 0.20 0.20 8.0953 0.100142 149.9953 0.000 0.000
!
!2Theta/TOF/E(Kev)   Background  for Pattern#  1
8.0000 631.5147 0
9.0000 589.4000 0
10.0000 581.8176 0
11.0000 561.8516 0
12.0000 539.5351 0
15.0000 510.5977 0
25.0000 472.2475 0
30.0000 461.3527 0
50.0000 472.6385 0
70.0000 459.6858 0
90.0000 448.6559 0
110.0000 395.8021 0
130.0000 318.7757 0
150.0000 260.6756 0
! 
!
0 !Number of refined parameters
!
!  Zero    Code    SyCos    Code   SySin    Code  Lambda     Code MORE ->Patt# 1
0.29034 0 0.00000 0 0.00000 0 0.000000 0 0
!-------------------------------------------------------------------------------
!  Data for PHASE number:   1  ==> Current R_Bragg for Pattern#  1:   0.0000
!-------------------------------------------------------------------------------
cosio
!
!Nat Dis Ang Pr1 Pr2 Pr3 Jbt Irf Isy Str Furth       ATZ    Nvk Npr More
   6   0   0 0.0 0.0 1.0   0   0   0   0   0        839.800   0   7   0
!
!
P n m a                  <--Space group symbol
!Atom   Typ       X        Y        Z     Biso       Occ     In Fin N_t Spc /Codes
Co1    CO      0.00000  0.00000  0.00000  0.71188   0.50000   0   0   0    0  
0 0 0 0 0
Co2    CO      0.28083  0.25000  0.98231  0.71188   0.50000   0   0   0    0  
0 0 0 0 0
Si     SI      0.09408  0.25000  0.42975  0.69422   0.50000   0   0   0    0  
0 0 0 0 0
O1     O       0.09069  0.25000  0.76959  1.15359   0.50000   0   0   0    0  
0 0 0 0 0
O2     O       0.44874  0.25000  0.21565  1.14384   0.50000   0   0   0    0  
0 0 0 0 0
O3     O       0.16402  0.03209  0.28000  1.36669   1.00000   0   0   0    0  
0 0 0 0 0
!-------> Profile Parameters for Pattern #   1  ----> Phase #   1
!  Scale          Shape1      Bov      Str1      Str2      Str3   Strain-Model
  1.309041       0.00000   0.00000   0.00000   0.00000   0.00000       0
0 0 0 0 0 0
!       U            V            W             X            Y         GauSiz      LorSiz    Size-Model
     0.233428    -0.521545     0.378021     0.000000     0.011781     0.000000     0.000000       0
0 0 0 0 0 0 0
!     a          b         c        alpha      beta       gamma      # Cell Info
  10.335896   6.029646   4.797578  90.000000  90.000000  90.000000   
0 0 0 0 0 0
!  Pref1    Pref2      Asy1     Asy2     Asy3     Asy4      S_L      D_L
  0.00000  0.00000  0.00000  0.00000  0.00000  0.00000  0.00000  0.00000
0 0 0 0 0 0 0 0
!  2Th1/TOF1    2Th2/TOF2  Pattern to plot
       8.095     149.995       1

File: knowledge/verification/fullprof/pd-neut-cwl_hs-hrpt/fixed.pcr
COMM pd-neut-cwl_hs-hrpt
! Current global Chi2 (Bragg contrib.) =      2.148    
! Files => DAT-file: fit.dat,  PCR-file: fit
!Job Npr Nph Nba Nex Nsc Nor Dum Iwg Ilo Ias Res Ste Nre Cry Uni Cor Opt Aut
   1   5   1  10   0   0   0   0   0   0   0   0   0   0   0   0   0   1   1
!
!Ipr Ppl Ioc Mat Pcr Ls1 Ls2 Ls3 NLI Prf Ins Rpa Sym Hkl Fou Sho Ana
   2   2   1   0   2   0   4   0   0   2  10   1   1   0   0   1   1
!
! Lambda1  Lambda2    Ratio    Bkpos    Wdt    Cthm     muR   AsyLim   Rpolarz  2nd-muR -> Patt# 1
 1.890000 1.890000  0.00000   84.425  48.000  0.0000  0.0000  180.00    0.0000  0.0000
!
!NCY  Eps  R_at  R_an  R_pr  R_gl     Thmin       Step       Thmax    PSD    Sent0
1 0.10 0.20 0.20 0.20 0.20 3.9500 0.050018 164.9000 0.000 0.000
!
!2Theta/TOF/E(Kev)   Background  for Pattern#  1
4.0000 536.4508 0
20.0000 425.0172 0
40.0000 457.8627 0
60.0000 475.0033 0
80.0000 497.8786 0
100.0000 486.8522 0
120.0000 498.3663 0
140.0000 528.8538 0
160.0000 492.8968 0
165.0000 494.6384 0
! 
!
0 !Number of refined parameters
!
!  Zero    Code    SyCos    Code   SySin    Code  Lambda     Code MORE ->Patt# 1
0.12359 0 0.00000 0 0.00000 0 0.000000 0 0
!-------------------------------------------------------------------------------
!  Data for PHASE number:   1  ==> Current R_Bragg for Pattern#  1:   0.0000
!-------------------------------------------------------------------------------
hs
!
!Nat Dis Ang Pr1 Pr2 Pr3 Jbt Irf Isy Str Furth       ATZ    Nvk Npr More
   5   0   0 0.0 0.0 1.0   0   0   0   0   0       1304.905   0   5   0
!
!
R -3 m                   <--Space group symbol
!Atom   Typ       X        Y        Z     Biso       Occ     In Fin N_t Spc /Codes
Zn     ZN      0.00000  0.00000  0.50000  0.28186   0.08333   0   0   0    0  
0 0 0 0 0
Cu     CU      0.50000  0.00000  0.00000  1.56753   0.25000   0   0   0    0  
0 0 0 0 0
O      O       0.20656 -0.20656  0.06090  1.12700   0.50000   0   0   0    0  
0 0 0 0 0
Cl     CL      0.00000  0.00000  0.19674  1.46198   0.16667   0   0   0    0  
0 0 0 0 0
H      D       0.13263 -0.13263  0.08962  2.54774   0.50000   0   0   0    0  
0 0 0 0 0
!-------> Profile Parameters for Pattern #   1  ----> Phase #   1
!  Scale          Shape1      Bov      Str1      Str2      Str3   Strain-Model
 0.5206951       0.40328   0.00000   0.00000   0.00000   0.00000       0
0 0 0 0 0 0
!       U            V            W             X            Y         GauSiz      LorSiz    Size-Model
     0.301248    -0.295705     0.351211     0.000000     0.000000     0.000000     0.000000       0
0 0 0 0 0 0 0
!     a          b         c        alpha      beta       gamma      # Cell Info
   6.862445   6.862444  14.138643  90.000000  90.000000 120.000000   
0 0 0 0 0 0
!  Pref1    Pref2      Asy1     Asy2     Asy3     Asy4  
  0.00000  0.00000  0.04284  0.03887  0.01413 -0.03771
0 0 0 0 0 0
!  2Th1/TOF1    2Th2/TOF2  Pattern to plot
       3.950     164.900       1

File: knowledge/verification/fullprof/pd-neut-cwl_lab6-11b-echidna_tch-fcj/ECH0030684_LaB6_1p622A.pcr
COMM LaB6 Ge(331)
! Current global Chi2 (Bragg contrib.) =      9.084    
! Files => DAT-file: scale-fit.dat,  PCR-file: scale-fit
!Job Npr Nph Nba Nex Nsc Nor Dum Iwg Ilo Ias Res Ste Nre Cry Uni Cor Opt Aut
   1   7   1   0   2   1   0   1   0   0   1   0   0   0   0   0   0   0   1
!
!Ipr Ppl Ioc Mat Pcr Ls1 Ls2 Ls3 NLI Prf Ins Rpa Sym Hkl Fou Sho Ana
   0   2   1   0   1   0   4   0   0   2  10  -1   0   0   0   0   1
!
! Lambda1  Lambda2    Ratio    Bkpos    Wdt    Cthm     muR   AsyLim   Rpolarz  2nd-muR -> Patt# 1
 1.622536 1.622536  0.00000   80.000  12.000  0.0000  0.7000  180.00    0.0000  0.0000
!
!NCY  Eps  R_at  R_an  R_pr  R_gl     Thmin       Step       Thmax    PSD    Sent0
100  0.10  0.40  0.40  0.40  0.40      4.1642   0.049998   163.7564   0.000   0.000
!
! Excluded regions (LowT  HighT) for Pattern#  1
        0.00       10.00
      164.00      180.00
! 
! Additional scattering factors for Pattern#  1
B11     0.66500    0.00000   0
!
       0    !Number of refined parameters
!
!  Zero    Code    SyCos    Code   SySin    Code  Lambda     Code MORE ->Patt# 1
 -0.21356   0.00  0.05395   0.00  0.09127   0.00 1.622536    0.00   0
!   Background coefficients/codes  for Pattern#  1  (Polynomial of 6th degree)
     781.932      75.473     292.094      -3.451    -326.104       0.000
        0.00        0.00        0.00        0.00        0.00        0.00
!-------------------------------------------------------------------------------
!  Data for PHASE number:   1  ==> Current R_Bragg for Pattern#  1:   3.5097
!-------------------------------------------------------------------------------
nuclear
!
!Nat Dis Ang Pr1 Pr2 Pr3 Jbt Irf Isy Str Furth       ATZ    Nvk Npr More
   2   0   0 0.0 0.0 1.0   0   0   0   0   0        203.711   0   7   0
!
!
P m -3 m                 <--Space group symbol
!Atom   Typ       X        Y        Z     Biso       Occ     In Fin N_t Spc /Codes
La     La      0.00000  0.00000  0.00000  0.59716   0.02083   0   0   0    0  
                  0.00     0.00     0.00     0.00      0.00
B      B11     0.50000  0.50000  0.19978  0.44250   0.12500   0   0   0    0  
                  0.00     0.00     0.00     0.00      0.00
!-------> Profile Parameters for Pattern #   1  ----> Phase #   1
!  Scale          Shape1      Bov      Str1      Str2      Str3   Strain-Model
  141.0701       0.00000   0.00000   0.00000   0.00000   0.00000       0
          0.00      0.00      0.00      0.00      0.00      0.00
!       U            V            W             X            Y         GauSiz      LorSiz    Size-Model
     0.089876    -0.377516     0.476188     0.000000     0.052654     0.000000     0.000000       0
         0.00         0.00         0.00         0.00         0.00         0.00         0.00
!     a          b         c        alpha      beta       gamma      # Cell Info
   4.156885   4.156885   4.156885  90.000000  90.000000  90.000000   
       0.00       0.00       0.00       0.00       0.00       0.00
!  Pref1    Pref2      Asy1     Asy2     Asy3     Asy4      S_L      D_L
  0.00000  0.00000  0.00000  0.00000  0.00000  0.00000  0.08000  0.08000
     0.00     0.00     0.00     0.00     0.00     0.00     0.00     0.00
!  2Th1/TOF1    2Th2/TOF2  Pattern to plot
      10.000     163.756       1

File: knowledge/verification/fullprof/pd-neut-cwl_lab6-echidna_11b/ECH0030684_LaB6_1p622A_11B.pcr
COMM LaB6 Ge(331)
! Current global Chi2 (Bragg contrib.) =      14.93    
! Files => DAT-file: ECH0030684_LaB6_1p622A_11B.dat,  PCR-file: ECH0030684_LaB6_1p622A_11B
!Job Npr Nph Nba Nex Nsc Nor Dum Iwg Ilo Ias Res Ste Nre Cry Uni Cor Opt Aut
   1   7   1   0   2   1   0   1   0   0   1   0   0   0   0   0   0   0   1
!
!Ipr Ppl Ioc Mat Pcr Ls1 Ls2 Ls3 NLI Prf Ins Rpa Sym Hkl Fou Sho Ana
   2   2   1   0   1   0   4   0   0   2  10  -1   0   0   0   0   1
!
! Lambda1  Lambda2    Ratio    Bkpos    Wdt    Cthm     muR   AsyLim   Rpolarz  2nd-muR -> Patt# 1
 1.623899 1.623899  0.00000   80.000  12.000  0.0000  0.0000  180.00    0.0000  0.0000
!
!NCY  Eps  R_at  R_an  R_pr  R_gl     Thmin       Step       Thmax    PSD    Sent0
200  0.10  0.04  0.04  0.04  0.04      4.1642   0.049998   163.7564   0.000   0.000
!
! Excluded regions (LowT  HighT) for Pattern#  1
        0.00       10.00
      164.00      180.00
! 
! Additional scattering factors for Pattern#  1
B11     0.66500    0.00000   0
!
       0    !Number of refined parameters
!
!  Zero    Code    SyCos    Code   SySin    Code  Lambda     Code MORE ->Patt# 1
 -0.45778    0.0  0.00000    0.0  0.00000    0.0 1.623899    0.00   0
!   Background coefficients/codes  for Pattern#  1  (Polynomial of 6th degree)
     777.346      52.434     365.757      14.659    -415.682       0.000
        0.00        0.00        0.00        0.00        0.00        0.00
!-------------------------------------------------------------------------------
!  Data for PHASE number:   1  ==> Current R_Bragg for Pattern#  1:   4.2230
!-------------------------------------------------------------------------------
nuclear
!
!Nat Dis Ang Pr1 Pr2 Pr3 Jbt Irf Isy Str Furth       ATZ    Nvk Npr More
   2   0   0 0.0 0.0 1.0   0   0   0   0   0        203.711   0   7   0
!
!
P m -3 m                 <--Space group symbol
!Atom   Typ       X        Y        Z     Biso       Occ     In Fin N_t Spc /Codes
La     La      0.00000  0.00000  0.00000  0.25812   0.02083   0   0   0    0  
                  0.00     0.00     0.00     0.00      0.00
B      B11     0.19972  0.50000  0.50000  0.11925   0.12500   0   0   0    0  
                  0.00     0.00     0.00     0.00      0.00
!-------> Profile Parameters for Pattern #   1  ----> Phase #   1
!  Scale          Shape1      Bov      Str1      Str2      Str3   Strain-Model
  42.98374       0.00000   0.00000   0.00000   0.00000   0.00000       0
       0.00000     0.000     0.000     0.000     0.000     0.000
!       U            V            W             X            Y         GauSiz      LorSiz    Size-Model
     0.143431    -0.523140     0.590412     0.000000     0.054515     0.000000     0.000000       0
         0.00         0.00         0.00         0.00         0.00         0.00         0.00
!     a          b         c        alpha      beta       gamma      # Cell Info
   4.156885   4.156885   4.156885  90.000000  90.000000  90.000000   
    0.00000    0.00000    0.00000    0.00000    0.00000    0.00000
!  Pref1    Pref2      Asy1     Asy2     Asy3     Asy4      S_L      D_L
  0.00000  0.00000  0.00000  0.00000  0.00000  0.00000  0.00000  0.00000
     0.00     0.00     0.00     0.00     0.00     0.00     0.00     0.00
!  2Th1/TOF1    2Th2/TOF2  Pattern to plot
      10.000     163.756       1

File: knowledge/verification/fullprof/pd-neut-cwl_lab6-echidna_absorption/ECH0030684_LaB6_1p622A_absorption.pcr
COMM LaB6 Ge(331)
! Current global Chi2 (Bragg contrib.) =      14.93    
! Files => DAT-file: ECH0030684_LaB6_1p622A_absorption.dat,  PCR-file: ECH0030684_LaB6_1p622A_absorption
!Job Npr Nph Nba Nex Nsc Nor Dum Iwg Ilo Ias Res Ste Nre Cry Uni Cor Opt Aut
   1   7   1   0   2   0   0   1   0   0   1   0   0   0   0   0   0   0   1
!
!Ipr Ppl Ioc Mat Pcr Ls1 Ls2 Ls3 NLI Prf Ins Rpa Sym Hkl Fou Sho Ana
   2   2   1   0   1   0   4   0   0   2  10  -1   0   0   0   0   1
!
! Lambda1  Lambda2    Ratio    Bkpos    Wdt    Cthm     muR   AsyLim   Rpolarz  2nd-muR -> Patt# 1
 1.623899 1.623899  0.00000   80.000  12.000  0.0000  0.7000  180.00    0.0000  0.0000
!
!NCY  Eps  R_at  R_an  R_pr  R_gl     Thmin       Step       Thmax    PSD    Sent0
200  0.10  0.04  0.04  0.04  0.04      4.1642   0.049998   163.7564   0.000   0.000
!
! Excluded regions (LowT  HighT) for Pattern#  1
        0.00       10.00
      164.00      180.00
! 
! Additional scattering factors for Pattern#  1
!
       0    !Number of refined parameters
!
!  Zero    Code    SyCos    Code   SySin    Code  Lambda     Code MORE ->Patt# 1
 -0.45778    0.0  0.00000    0.0  0.00000    0.0 1.623899    0.00   0
!   Background coefficients/codes  for Pattern#  1  (Polynomial of 6th degree)
     777.346      52.434     365.757      14.659    -415.682       0.000
        0.00        0.00        0.00        0.00        0.00        0.00
!-------------------------------------------------------------------------------
!  Data for PHASE number:   1  ==> Current R_Bragg for Pattern#  1:   4.2230
!-------------------------------------------------------------------------------
nuclear
!
!Nat Dis Ang Pr1 Pr2 Pr3 Jbt Irf Isy Str Furth       ATZ    Nvk Npr More
   2   0   0 0.0 0.0 1.0   0   0   0   0   0        203.711   0   7   0
!
!
P m -3 m                 <--Space group symbol
!Atom   Typ       X        Y        Z     Biso       Occ     In Fin N_t Spc /Codes
La     La      0.00000  0.00000  0.00000  0.25812   0.02083   0   0   0    0  
                  0.00     0.00     0.00     0.00      0.00
B      B       0.19972  0.50000  0.50000  0.11925   0.12500   0   0   0    0  
                  0.00     0.00     0.00     0.00      0.00
!-------> Profile Parameters for Pattern #   1  ----> Phase #   1
!  Scale          Shape1      Bov      Str1      Str2      Str3   Strain-Model
  42.98374       0.00000   0.00000   0.00000   0.00000   0.00000       0
       0.00000     0.000     0.000     0.000     0.000     0.000
!       U            V            W             X            Y         GauSiz      LorSiz    Size-Model
     0.143431    -0.523140     0.590412     0.000000     0.054515     0.000000     0.000000       0
         0.00         0.00         0.00         0.00         0.00         0.00         0.00
!     a          b         c        alpha      beta       gamma      # Cell Info
   4.156885   4.156885   4.156885  90.000000  90.000000  90.000000   
    0.00000    0.00000    0.00000    0.00000    0.00000    0.00000
!  Pref1    Pref2      Asy1     Asy2     Asy3     Asy4      S_L      D_L
  0.00000  0.00000  0.00000  0.00000  0.00000  0.00000  0.00000  0.00000
     0.00     0.00     0.00     0.00     0.00     0.00     0.00     0.00
!  2Th1/TOF1    2Th2/TOF2  Pattern to plot
      10.000     163.756       1

File: knowledge/verification/fullprof/pd-neut-cwl_lab6-echidna_fcj-asymmetry/ECH0030684_LaB6_1p622A_fcj.pcr
COMM LaB6 Ge(331)
! Current global Chi2 (Bragg contrib.) =      14.93    
! Files => DAT-file: ECH0030684_LaB6_1p622A_fcj.dat,  PCR-file: ECH0030684_LaB6_1p622A_fcj
!Job Npr Nph Nba Nex Nsc Nor Dum Iwg Ilo Ias Res Ste Nre Cry Uni Cor Opt Aut
   1   7   1   0   2   0   0   1   0   0   1   0   0   0   0   0   0   0   1
!
!Ipr Ppl Ioc Mat Pcr Ls1 Ls2 Ls3 NLI Prf Ins Rpa Sym Hkl Fou Sho Ana
   2   2   1   0   1   0   4   0   0   2  10  -1   0   0   0   0   1
!
! Lambda1  Lambda2    Ratio    Bkpos    Wdt    Cthm     muR   AsyLim   Rpolarz  2nd-muR -> Patt# 1
 1.623899 1.623899  0.00000   80.000  12.000  0.0000  0.0000  180.00    0.0000  0.0000
!
!NCY  Eps  R_at  R_an  R_pr  R_gl     Thmin       Step       Thmax    PSD    Sent0
200  0.10  0.04  0.04  0.04  0.04      4.1642   0.049998   163.7564   0.000   0.000
!
! Excluded regions (LowT  HighT) for Pattern#  1
        0.00       10.00
      164.00      180.00
! 
! Additional scattering factors for Pattern#  1
!
       0    !Number of refined parameters
!
!  Zero    Code    SyCos    Code   SySin    Code  Lambda     Code MORE ->Patt# 1
 -0.45778    0.0  0.00000    0.0  0.00000    0.0 1.623899    0.00   0
!   Background coefficients/codes  for Pattern#  1  (Polynomial of 6th degree)
     777.346      52.434     365.757      14.659    -415.682       0.000
        0.00        0.00        0.00        0.00        0.00        0.00
!-------------------------------------------------------------------------------
!  Data for PHASE number:   1  ==> Current R_Bragg for Pattern#  1:   4.2230
!-------------------------------------------------------------------------------
nuclear
!
!Nat Dis Ang Pr1 Pr2 Pr3 Jbt Irf Isy Str Furth       ATZ    Nvk Npr More
   2   0   0 0.0 0.0 1.0   0   0   0   0   0        203.711   0   7   0
!
!
P m -3 m                 <--Space group symbol
!Atom   Typ       X        Y        Z     Biso       Occ     In Fin N_t Spc /Codes
La     La      0.00000  0.00000  0.00000  0.25812   0.02083   0   0   0    0  
                  0.00     0.00     0.00     0.00      0.00
B      B       0.19972  0.50000  0.50000  0.11925   0.12500   0   0   0    0  
                  0.00     0.00     0.00     0.00      0.00
!-------> Profile Parameters for Pattern #   1  ----> Phase #   1
!  Scale          Shape1      Bov      Str1      Str2      Str3   Strain-Model
  42.98374       0.00000   0.00000   0.00000   0.00000   0.00000       0
       0.00000     0.000     0.000     0.000     0.000     0.000
!       U            V            W             X            Y         GauSiz      LorSiz    Size-Model
     0.143431    -0.523140     0.590412     0.000000     0.054515     0.000000     0.000000       0
         0.00         0.00         0.00         0.00         0.00         0.00         0.00
!     a          b         c        alpha      beta       gamma      # Cell Info
   4.156885   4.156885   4.156885  90.000000  90.000000  90.000000   
    0.00000    0.00000    0.00000    0.00000    0.00000    0.00000
!  Pref1    Pref2      Asy1     Asy2     Asy3     Asy4      S_L      D_L
  0.00000  0.00000  0.00000  0.00000  0.00000  0.00000  0.08000  0.08000
     0.00     0.00     0.00     0.00     0.00     0.00     0.00     0.00
!  2Th1/TOF1    2Th2/TOF2  Pattern to plot
      10.000     163.756       1

File: knowledge/verification/fullprof/pd-neut-cwl_lbco-hrpt/fixed.pcr
COMM pd-neut-cwl_lbco-hrpt
! Current global Chi2 (Bragg contrib.) =      1.289    
! Files => DAT-file: fit.dat,  PCR-file: fit
!Job Npr Nph Nba Nex Nsc Nor Dum Iwg Ilo Ias Res Ste Nre Cry Uni Cor Opt Aut
   1   7   1   5   0   0   0   0   0   0   0   0   0   0   0   0   0   1   1
!
!Ipr Ppl Ioc Mat Pcr Ls1 Ls2 Ls3 NLI Prf Ins Rpa Sym Hkl Fou Sho Ana
   2   2   1   0   2   0   4   0   0   2  10   1   1   0   0   1   1
!
! Lambda1  Lambda2    Ratio    Bkpos    Wdt    Cthm     muR   AsyLim   Rpolarz  2nd-muR -> Patt# 1
 1.494000 1.494000  0.00000   87.425  60.000  0.0000  0.0000  180.00    0.0000  0.0000
!
!NCY  Eps  R_at  R_an  R_pr  R_gl     Thmin       Step       Thmax    PSD    Sent0
1 0.00 0.20 0.20 0.20 0.20 10.0000 0.050018 164.8500 0.000 0.000
!
!2Theta/TOF/E(Kev)   Background  for Pattern#  1
10.0000 169.6721 0
30.0000 164.7704 0
50.0000 166.9956 0
110.0000 175.4621 0
165.0000 174.8019 0
! 
!
0 !Number of refined parameters
!
!  Zero    Code    SyCos    Code   SySin    Code  Lambda     Code MORE ->Patt# 1
0.62034 0 0.00000 0 0.00000 0 0.000000 0 0
!-------------------------------------------------------------------------------
!  Data for PHASE number:   1  ==> Current R_Bragg for Pattern#  1:   0.0000
!-------------------------------------------------------------------------------
lbco
!
!Nat Dis Ang Pr1 Pr2 Pr3 Jbt Irf Isy Str Furth       ATZ    Nvk Npr More
   4   0   0 0.0 0.0 1.0   0   0   0   0   0        245.054   0   7   0
!
!
P m -3 m                 <--Space group symbol
!Atom   Typ       X        Y        Z     Biso       Occ     In Fin N_t Spc /Codes
La     LA      0.00000  0.00000  0.00000  0.54531   0.01042   0   0   0    0  
0 0 0 0 0
Ba     BA      0.00000  0.00000  0.00000  0.54531   0.01042   0   0   0    0  
0 0 0 0 0
Co     CO      0.50000  0.50000  0.50000  0.28786   0.02083   0   0   0    0  
0 0 0 0 0
O      O       0.00000  0.50000  0.50000  1.40596   0.06250   0   0   0    0  
0 0 0 0 0
!-------> Profile Parameters for Pattern #   1  ----> Phase #   1
!  Scale          Shape1      Bov      Str1      Str2      Str3   Strain-Model
  9.221577       0.00000   0.00000   0.00000   0.00000   0.00000       0
0 0 0 0 0 0
!       U            V            W             X            Y         GauSiz      LorSiz    Size-Model
     0.082631    -0.118376     0.121410     0.000000     0.084419     0.000000     0.000000       0
0 0 0 0 0 0 0
!     a          b         c        alpha      beta       gamma      # Cell Info
   3.890785   3.890785   3.890785  90.000000  90.000000  90.000000   
0 0 0 0 0 0
!  Pref1    Pref2      Asy1     Asy2     Asy3     Asy4      S_L      D_L
  0.00000  0.00000  0.00000  0.00000  0.00000  0.00000  0.00000  0.00000
0 0 0 0 0 0 0 0
!  2Th1/TOF1    2Th2/TOF2  Pattern to plot
      10.000     164.850       1

File: knowledge/verification/fullprof/pd-neut-cwl_lbco-hrpt_preferred-orientation/lbco.pcr
COMM La0.5Ba0.5CoO3
! Current global Chi2 (Bragg contrib.) =      1.363    
! Files => DAT-file: lbco.dat,  PCR-file: lbco
!Job Npr Nph Nba Nex Nsc Nor Dum Iwg Ilo Ias Res Ste Nre Cry Uni Cor Opt Aut
   1   7   1   5   2   0   1   0   0   0   0   0   0   0   0   0   0   1   1
!
!Ipr Ppl Ioc Mat Pcr Ls1 Ls2 Ls3 NLI Prf Ins Rpa Sym Hkl Fou Sho Ana
   2   2   1   0   1   0   4   0   0   2  10   1   1   0   0   1   1
!
! Lambda1  Lambda2    Ratio    Bkpos    Wdt    Cthm     muR   AsyLim   Rpolarz  2nd-muR -> Patt# 1
 1.494000 1.494000  0.00000   77.275  30.000  0.0000  0.0000  160.00    0.0000  0.0000
!
!NCY  Eps  R_at  R_an  R_pr  R_gl     Thmin       Step       Thmax    PSD    Sent0
500  0.05  0.20  0.20  0.20  0.20     10.3000   0.050018   164.8500   0.000   0.000
!
!2Theta/TOF/E(Kev)   Background  for Pattern#  1
        10.0000       169.0000          0.00
        30.0000       164.1000          0.00
        50.0000       166.9100          0.00
       110.0000       175.2700          0.00
       165.0000       174.5600          0.00
! 
! Excluded regions (LowT  HighT) for Pattern#  1
        0.00        5.00
      165.00      180.00
! 
!
       0    !Number of refined parameters
!
!  Zero    Code    SyCos    Code   SySin    Code  Lambda     Code MORE ->Patt# 1
  0.62040    0.0  0.00000    0.0  0.00000    0.0 0.000000    0.00   0
!-------------------------------------------------------------------------------
!  Data for PHASE number:   1  ==> Current R_Bragg for Pattern#  1:   0.0000
!-------------------------------------------------------------------------------
LBCO
!
!Nat Dis Ang Pr1 Pr2 Pr3 Jbt Irf Isy Str Furth       ATZ    Nvk Npr More
   4   0   0 0.0 0.0 1.0   0   0   0   0   0        244.138   0   7   0
!
!
P m -3 m                 <--Space group symbol
!Atom   Typ       X        Y        Z     Biso       Occ     In Fin N_t Spc /Codes
La     La      0.00000  0.00000  0.00000  0.57511   0.01042   0   0   0    0  
                  0.00     0.00     0.00     0.00      0.00
Ba     Ba      0.00000  0.00000  0.00000  0.57511   0.01042   0   0   0    0  
                  0.00     0.00     0.00     0.00      0.00
Co     Co      0.50000  0.50000  0.50000  0.26023   0.02083   0   0   0    0  
                  0.00     0.00     0.00     0.00      0.00
O      O       0.00000  0.50000  0.50000  1.36662   0.06116   0   0   0    0  
                  0.00     0.00     0.00     0.00      0.00
!-------> Profile Parameters for Pattern #   1  ----> Phase #   1
!  Scale          Shape1      Bov      Str1      Str2      Str3   Strain-Model
  9.405870       0.00000   0.00000   0.00000   0.00000   0.00000       0
       0.00000     0.000     0.000     0.000     0.000     0.000
!       U            V            W             X            Y         GauSiz      LorSiz    Size-Model
     0.081547    -0.115345     0.121125     0.000000     0.083038     0.000000     0.000000       0
         0.00         0.00         0.00         0.00         0.00         0.00         0.00
!     a          b         c        alpha      beta       gamma      # Cell Info
   3.890790   3.890790   3.890790  90.000000  90.000000  90.000000   #box -0.25 1.25 -0.15 1.15 -0.15 1.15
    0.00000    0.00000    0.00000    0.00000    0.00000    0.00000
!  Pref1    Pref2      Asy1     Asy2     Asy3     Asy4      S_L      D_L
  1.20000  0.30000  0.00000  0.00000  0.00000  0.00000  0.00000  0.00000
     0.00     0.00     0.00     0.00     0.00     0.00     0.00     0.00
!  2Th1/TOF1    2Th2/TOF2  Pattern to plot
      10.300     155.450       1

File: knowledge/verification/fullprof/pd-neut-cwl_lbco_simulation/start.pcr
COMM pd-neut-cwl_lbco_simulation
!Job Npr Nph Nba Nex Nsc Nor Dum Iwg Ilo Ias Res Ste Nre Cry Uni Cor Opt Aut
1 7 1 2 0 0 0 0 0 0 0 0 0 0 0 0 0 1 1
!Ipr Ppl Ioc Mat Pcr Ls1 Ls2 Ls3 NLI Prf Ins Rpa Sym Hkl Fou Sho Ana
2 2 1 0 2 0 4 0 0 2 10 1 1 0 0 1 1
! Lambda1 Lambda2 Ratio Bkpos Wdt Cthm muR AsyLim Rpolarz 2nd-muR for Pattern# 1
1.494 1.494 0 85 60 0 0 180 0 0
!NCY Eps R_at R_an R_pr R_gl
1 0.001 0.2 0.2 0.2 0.2 10 0.05 160 0 0
!2Theta/TOF/E(Kev) Background for Pattern# 1
10 20 0
160 20 0
! Excluded regions (LowT HighT) for Pattern# 1
0 !Number of refined parameters
! Zero Code SyCos Code SySin Code Lambda Code MORE -> Patt# 1
0 0 0 0 0 0 0 0 0
! Data for PHASE number: 1
lbco
!Nat Dis Ang Pr1 Pr2 Pr3 Jbt Irf Isy Str Furth ATZ Nvk Npr More
4 0 0 0 0 1 0 0 0 0 0 0 0 7 0
P m -3 m <--Space group symbol
!Atom Typ X Y Z Biso Occ In Fin N_t Spc /Codes
La LA 0 0 0 0.5 0.01041666667 0 0 0 0
0 0 0 0 0
Ba BA 0 0 0 0.5 0.01041666667 0 0 0 0
0 0 0 0 0
Co CO 0.5 0.5 0.5 0.5 0.02083333333 0 0 0 0
0 0 0 0 0
O O 0 0.5 0.5 0.5 0.0625 0 0 0 0
0 0 0 0 0
! Profile Parameters for Pattern # 1 Phase lbco
! Scale Shape1 Bov Str1 Str2 Str3 Strain-Model
10 0 0 0 0 0 0
0 0 0 0 0 0
! U V W X Y GauSiz LorSiz Size-Model
0.1 -0.1 0.1 0 0.1 0 0 0
0 0 0 0 0 0 0
! a b c alpha beta gamma
3.88 3.88 3.88 90 90 90
0 0 0 0 0 0
! Pref1 Pref2 Asy1 Asy2 Asy3 Asy4 S_L D_L
0 0 0 0 0 0 0 0
0 0 0 0 0 0 0 0
! 2Th1/TOF1 2Th2/TOF2 Pattern to plot
10 160 1

File: knowledge/verification/fullprof/pd-neut-cwl_lmo-echidna/fixed.pcr
COMM pd-neut-cwl_lmo-echidna
! Current global Chi2 (Bragg contrib.) =      2.457    
! Files => DAT-file: fit.dat,  PCR-file: fit
!Job Npr Nph Nba Nex Nsc Nor Dum Iwg Ilo Ias Res Ste Nre Cry Uni Cor Opt Aut
   1   7   1   9   0   0   0   0   0   0   0   0   0   0   0   0   0   1   1
!
!Ipr Ppl Ioc Mat Pcr Ls1 Ls2 Ls3 NLI Prf Ins Rpa Sym Hkl Fou Sho Ana
   2   2   1   0   2   0   4   0   0   2  10   1   1   0   0   1   1
!
! Lambda1  Lambda2    Ratio    Bkpos    Wdt    Cthm     muR   AsyLim   Rpolarz  2nd-muR -> Patt# 1
 1.621500 1.621500  0.00000   87.004  48.000  0.0000  0.3000  180.00    0.0000  0.0000
!
!NCY  Eps  R_at  R_an  R_pr  R_gl     Thmin       Step       Thmax    PSD    Sent0
1 0.10 0.20 0.20 0.20 0.20 12.0242 0.049991 161.9968 0.000 0.000
!
!2Theta/TOF/E(Kev)   Background  for Pattern#  1
12.0000 558.5347 0
30.0000 545.6754 0
50.0000 572.6762 0
70.0000 574.0627 0
90.0000 564.6832 0
110.0000 590.6456 0
130.0000 636.0883 0
150.0000 626.5868 0
162.0000 644.9615 0
! 
!
0 !Number of refined parameters
!
!  Zero    Code    SyCos    Code   SySin    Code  Lambda     Code MORE ->Patt# 1
-0.07060 0 0.02967 0 0.02295 0 0.000000 0 0
!-------------------------------------------------------------------------------
!  Data for PHASE number:   1  ==> Current R_Bragg for Pattern#  1:   0.0000
!-------------------------------------------------------------------------------
lmo
!
!Nat Dis Ang Pr1 Pr2 Pr3 Jbt Irf Isy Str Furth       ATZ    Nvk Npr More
   5   0   0 0.0 0.0 1.0   0   0   0   0   0        292.919   0   7   0
!
!
R -3 m                   <--Space group symbol
!Atom   Typ       X        Y        Z     Biso       Occ     In Fin N_t Spc /Codes
O      O       0.00000  0.00000  0.25884  0.73836   0.16667   0   0   0    0  
0 0 0 0 0
Ni1    NI      0.00000  0.00000  0.50000  1.54447   0.00109   0   0   0    0  
0 0 0 0 0
Li1    LI      0.00000  0.00000  0.50000  1.54447   0.08224   0   0   0    0  
0 0 0 0 0
Li2    LI      0.00000  0.00000  0.00000  0.29797   0.00109   0   0   0    0  
0 0 0 0 0
Ni2    NI      0.00000  0.00000  0.00000  0.29797   0.08224   0   0   0    0  
0 0 0 0 0
!-------> Profile Parameters for Pattern #   1  ----> Phase #   1
!  Scale          Shape1      Bov      Str1      Str2      Str3   Strain-Model
  15.70211       0.00000   0.00000   0.00000   0.00000   0.00000       0
0 0 0 0 0 0
!       U            V            W             X            Y         GauSiz      LorSiz    Size-Model
     0.099981    -0.293916     0.410582     0.000000     0.080404     0.000000     0.000000       0
0 0 0 0 0 0 0
!     a          b         c        alpha      beta       gamma      # Cell Info
   2.875158   2.875158  14.183333  90.000000  90.000000 120.000000   
0 0 0 0 0 0
!  Pref1    Pref2      Asy1     Asy2     Asy3     Asy4      S_L      D_L
  0.00000  0.00000  0.00000  0.00000  0.00000  0.00000  0.08000  0.08000
0 0 0 0 0 0 0 0
!  2Th1/TOF1    2Th2/TOF2  Pattern to plot
      12.024     161.997       1

File: knowledge/verification/fullprof/pd-neut-cwl_pbso4_beba-asymmetry/pbso4.pcr
COMM PbSO4 D1A(ILL),Rietveld Round Robin, R.J. Hill,JApC 25,589(1992)
! Current global Chi2 (Bragg contrib.) =      3.535    
! Files => DAT-file: pbso4.dat,  PCR-file: pbso4
!Job Npr Nph Nba Nex Nsc Nor Dum Iwg Ilo Ias Res Ste Nre Cry Uni Cor Opt Aut
   1   7   1   8   2   0   0   0   0   0   0   0   0   0   0   0   0   1   1
!
!Ipr Ppl Ioc Mat Pcr Ls1 Ls2 Ls3 NLI Prf Ins Rpa Sym Hkl Fou Sho Ana
   2   2   1   0   1   0   4   0   0   2   6   1   1   0   0   1   1
!
! Lambda1  Lambda2    Ratio    Bkpos    Wdt    Cthm     muR   AsyLim   Rpolarz  2nd-muR -> Patt# 1
 1.912000 1.912000  1.00000   70.000  30.000  0.0000  0.0000  180.00    0.0000  0.0000
!
!NCY  Eps  R_at  R_an  R_pr  R_gl     Thmin       Step       Thmax    PSD    Sent0
500  0.05  0.20  0.20  0.20  0.20     10.0000   0.050000   155.4500   0.000   0.000
!
!2Theta/TOF/E(Kev)   Background  for Pattern#  1
        11.0000       209.9910          0.00
        15.0000       196.7578          0.00
        20.0000       195.7190          0.00
        30.0000       190.7474          0.00
        50.0000       208.2487          0.00
        70.0000       202.0775          0.00
       120.0000       245.4391          0.00
       153.0000       224.8356          0.00
! 
! Excluded regions (LowT  HighT) for Pattern#  1
        0.00       10.00
      155.45      180.00
! 
!
       0    !Number of refined parameters
!
!  Zero    Code    SyCos    Code   SySin    Code  Lambda     Code MORE ->Patt# 1
 -0.08424    0.0  0.00000    0.0  0.00000    0.0 0.000000    0.00   0
!-------------------------------------------------------------------------------
!  Data for PHASE number:   1  ==> Current R_Bragg for Pattern#  1:   0.0000
!-------------------------------------------------------------------------------
PbSO4
!
!Nat Dis Ang Pr1 Pr2 Pr3 Jbt Irf Isy Str Furth       ATZ    Nvk Npr More
   5   0   0 0.0 0.0 1.0   0   0   0   0   0       1213.030   0   7   1
!
!Jvi Jdi Hel Sol Mom Ter  Brind   RMua    RMub    RMuc   Jtyp  Nsp_Ref Ph_Shift N_Domains
   0   3   0   0   0   0  1.0000  0.0000  0.0000  0.0000    1      0      0      0
!
! Max_dst(dist) (angles)  Bond-Valence Calc.
      3.5000      0.0000        BVS
!  N_cations   N_anions     Tolerance(%) / Name or cations/ and Anions
       2           1               20.00
PB+2 S+6 
O-2 
!
!
P n m a                  <--Space group symbol
!Atom   Typ       X        Y        Z     Biso       Occ     In Fin N_t Spc /Codes
Pb     PB      0.18752  0.25000  0.16705  1.39017   0.50000   0   0   0    1  #color cyan
                  0.00     0.00     0.00     0.00      0.00
S      S       0.06549  0.25000  0.68373  0.39270   0.50000   0   0   0    2  #radius 0.5  color green
                  0.00     0.00     0.00     0.00      0.00
O1     O       0.90816  0.25000  0.59544  1.99307   0.50000   0   0   0    3  #conn S O 0 2.2
                  0.00     0.00     0.00     0.00      0.00
O2     O       0.19355  0.25000  0.54331  1.47771   0.50000   0   0   0    3  
                  0.00     0.00     0.00     0.00      0.00
O3     O       0.08109  0.02727  0.80869  1.30007   1.00000   0   0   0    3  
                  0.00     0.00     0.00     0.00      0.00
!-------> Profile Parameters for Pattern #   1  ----> Phase #   1
!  Scale          Shape1      Bov      Str1      Str2      Str3   Strain-Model
  1.463815       0.00000   0.00000   0.00000   0.00000   0.00000       0
       0.00000     0.000     0.000     0.000     0.000     0.000
!       U            V            W             X            Y         GauSiz      LorSiz    Size-Model
     0.153402    -0.453103     0.419409     0.000000     0.086818     0.000000     0.000000       0
         0.00         0.00         0.00         0.00         0.00         0.00         0.00
!     a          b         c        alpha      beta       gamma      # Cell Info
   8.479506   5.397256   6.958973  90.000000  90.000000  90.000000   #box -0.25 1.25 -0.15 1.15 -0.15 1.15
    0.00000    0.00000    0.00000    0.00000    0.00000    0.00000
!  Pref1    Pref2      Asy1     Asy2     Asy3     Asy4      S_L      D_L
  0.00000  0.00000  0.29465  0.02261 -0.10961  0.04941  0.00000  0.00000
     0.00     0.00     0.00     0.00     0.00     0.00     0.00     0.00
!  2Th1/TOF1    2Th2/TOF2  Pattern to plot
      10.000     155.450       1

File: knowledge/verification/fullprof/pd-neut-cwl_y2o3-spodi/fixed.pcr
COMM pd-neut-cwl_y2o3-spodi
! Current global Chi2 (Bragg contrib.) =      1.199    
! Files => DAT-file: fit.dat,  PCR-file: fit
!Job Npr Nph Nba Nex Nsc Nor Dum Iwg Ilo Ias Res Ste Nre Cry Uni Cor Opt Aut
   1   7   1  21   0   0   0   0   0   0   0   0   0   0   0   0   0   1   1
!
!Ipr Ppl Ioc Mat Pcr Ls1 Ls2 Ls3 NLI Prf Ins Rpa Sym Hkl Fou Sho Ana
   2   2   1   0   2   0   4   0   0   2  10   1   1   0   0   1   1
!
! Lambda1  Lambda2    Ratio    Bkpos    Wdt    Cthm     muR   AsyLim   Rpolarz  2nd-muR -> Patt# 1
 1.548220 1.548220  0.00000   74.750  48.000  0.0000  0.0000  180.00    0.0000  0.0000
!
!NCY  Eps  R_at  R_an  R_pr  R_gl     Thmin       Step       Thmax    PSD    Sent0
1 0.00 0.20 0.20 0.20 0.20 12.0500 0.050023 137.4500 0.000 0.000
!
!2Theta/TOF/E(Kev)   Background  for Pattern#  1
12.5856 9861.4951 0
19.4181 9440.0059 0
21.8751 9155.1016 0
27.8998 8836.5840 0
32.9147 8633.1924 0
39.1152 8243.2627 0
45.7120 7922.6953 0
51.9387 7786.4102 0
60.5580 7496.7598 0
68.1982 7273.7285 0
81.3276 7118.7437 0
88.7996 6865.9170 0
94.3171 6796.4658 0
98.1541 6646.5151 0
100.9813 6605.3501 0
104.3134 6522.6060 0
108.7225 6419.2622 0
116.0673 6511.2358 0
121.4862 6288.5459 0
131.2805 6333.6196 0
135.7928 6519.8350 0
! 
!
0 !Number of refined parameters
!
!  Zero    Code    SyCos    Code   SySin    Code  Lambda     Code MORE ->Patt# 1
-0.04423 0 0.00000 0 0.00000 0 0.000000 0 0
!-------------------------------------------------------------------------------
!  Data for PHASE number:   1  ==> Current R_Bragg for Pattern#  1:   0.0000
!-------------------------------------------------------------------------------
y2o3
!
!Nat Dis Ang Pr1 Pr2 Pr3 Jbt Irf Isy Str Furth       ATZ    Nvk Npr More
   3   0   0 0.0 0.0 1.0   0   0   0   0   0       3612.960   0   7   0
!
!
I a -3                   <--Space group symbol
!Atom   Typ       X        Y        Z     Biso       Occ     In Fin N_t Spc /Codes
!    beta11   beta22   beta33   beta12   beta13   beta23  /Codes
Y1     Y      -0.03227  0.00000  0.25000  0.00000   0.50000   0   0   2    0  
0 0 0 0 0
      0.00061  0.00036  0.00062  0.00000  0.00000  -0.00026
0 0 0 0 0 0
Y2     Y       0.25000  0.25000  0.25000  0.00000   0.16667   0   0   2    0  
0 0 0 0 0
      0.00069  0.00069  0.00069 -0.00009 -0.00009  -0.00009
0 0 0 0 0 0
O1     O       0.39074  0.15200  0.38028  0.00000   1.00000   0   0   2    0  
0 0 0 0 0
      0.00058  0.00077  0.00035 -0.00008 -0.00017   0.00001
0 0 0 0 0 0
!-------> Profile Parameters for Pattern #   1  ----> Phase #   1
!  Scale          Shape1      Bov      Str1      Str2      Str3   Strain-Model
 0.9689172E-01   0.00000   0.00000   0.00000   0.00000   0.00000       0
0 0 0 0 0 0
!       U            V            W             X            Y         GauSiz      LorSiz    Size-Model
     0.034699    -0.062302     0.128860     0.000000     0.000000     0.000000     0.000000       0
0 0 0 0 0 0 0
!     a          b         c        alpha      beta       gamma      # Cell Info
  10.604454  10.604454  10.604454  90.000000  90.000000  90.000000   
0 0 0 0 0 0
!  Pref1    Pref2      Asy1     Asy2     Asy3     Asy4      S_L      D_L
  0.00000  0.00000  0.00000  0.00000  0.00000  0.00000  0.00000  0.00000
0 0 0 0 0 0 0 0
!  2Th1/TOF1    2Th2/TOF2  Pattern to plot
      12.050     137.450       1
