Repository: enhantica/edi

<p>
  <picture>
    <!-- light mode logo -->
    <source media='(prefers-color-scheme: light)' srcset='https://raw.githubusercontent.com/easyscience/assets-branding/refs/heads/master/easydiffraction/logos/light.svg'>
    <!-- dark mode logo -->
    <source media='(prefers-color-scheme: dark)' srcset='https://raw.githubusercontent.com/easyscience/assets-branding/refs/heads/master/easydiffraction/logos/dark.svg'>
    <!-- default logo == light mode logo -->
  </picture>
**EasyDiffraction** is software for calculating diffraction patterns
from a structural model and fitting its parameters to measured
data, for powder and single-crystal neutron and X-ray diffraction.

File: knowledge/verification/fullprof/pd-neut-cwl_y2o3_beta-adp/y2o3.pcr
COMM Y2O3 Ge(551) 300mm_varH 15/10/13
! Current global Chi2 (Bragg contrib.) =      1.263    
! Files => DAT-file: y2o3.dat,  PCR-file: y2o3
!Job Npr Nph Nba Nex Nsc Nor Dum Iwg Ilo Ias Res Ste Nre Cry Uni Cor Opt Aut
   1   7   1  21   2   0   0   0   0   0   0   0   0   0   0   0   0   1   1
!
!Ipr Ppl Ioc Mat Pcr Ls1 Ls2 Ls3 NLI Prf Ins Rpa Sym Hkl Fou Sho Ana
   0   2   1   0   1   0   4   0   0   2  10   0   1   0   0   1   1
!
! Lambda1  Lambda2    Ratio    Bkpos    Wdt    Cthm     muR   AsyLim   Rpolarz  2nd-muR -> Patt# 1
 1.548220 1.548220  0.00000   10.000  20.000  0.0000  0.0000  160.00    0.0000  0.0000
!
!NCY  Eps  R_at  R_an  R_pr  R_gl     Thmin       Step       Thmax    PSD    Sent0
  1  0.10  1.00  1.00  1.00  1.00      0.9500   0.050019   153.9000   0.000   0.000
!
!2Theta/TOF/E(Kev)   Background  for Pattern#  1
        12.5856      9864.0967          0.00
        19.4181      9431.1865          0.00
        21.8751      9165.1064          0.00
        27.8998      8813.4053          0.00
        32.9147      8632.3789          0.00
        39.1152      8237.0059          0.00
        45.7120      7896.9585          0.00
        51.9387      7764.3862          0.00
        60.5580      7483.5161          0.00
        68.1982      7260.7822          0.00
        81.3276      7112.5850          0.00
        88.7996      6847.3413          0.00
        94.3171      6772.0112          0.00
        98.1541      6625.6704          0.00
       100.9813      6586.0649          0.00
       104.3134      6502.6460          0.00
       108.7225      6404.9531          0.00
       116.0673      6495.7471          0.00
       121.4862      6277.9780          0.00
       131.2805      6314.6699          0.00
       135.7928      6504.0566          0.00
! 
! Excluded regions (LowT  HighT) for Pattern#  1
        0.00       12.00
      137.50      180.00
! 
!
       0    !Number of refined parameters
!
!  Zero    Code    SyCos    Code   SySin    Code  Lambda     Code MORE ->Patt# 1
 -0.01625    0.0  0.00000    0.0  0.00000    0.0 0.000000    0.00   0
!-------------------------------------------------------------------------------
!  Data for PHASE number:   1  ==> Current R_Bragg for Pattern#  1:   0.0000
!-------------------------------------------------------------------------------
Y2O3
!
!Nat Dis Ang Pr1 Pr2 Pr3 Jbt Irf Isy Str Furth       ATZ    Nvk Npr More
   3   0   0 0.0 0.0 1.0   0   0   0   0   0       3612.974   0   7   0
!
!
I a -3                   <--Space group symbol
!Atom   Typ       X        Y        Z     Biso       Occ     In Fin N_t Spc /Codes
!    beta11   beta22   beta33   beta12   beta13   beta23  /Codes
Y1     Y      -0.03236  0.00000  0.25000  0.00000   0.50000   0   0   2    0  
                  0.00     0.00     0.00     0.00      0.00
      0.00303  0.00272  0.00295  0.00000  0.00000  -0.00025
         0.00     0.00     0.00     0.00     0.00      0.00
Y2     Y       0.25000  0.25000  0.25000  0.00000   0.16667   0   0   2    0  
                  0.00     0.00     0.00     0.00      0.00
      0.00304  0.00304  0.00304 -0.00013 -0.00013  -0.00013
         0.00     0.00     0.00     0.00     0.00      0.00
O1     O       0.39072  0.15204  0.38030  0.00000   1.00000   0   0   2    0  
                  0.00     0.00     0.00     0.00      0.00
      0.00299  0.00310  0.00273 -0.00007 -0.00020  -0.00001
         0.00     0.00     0.00     0.00     0.00      0.00
!-------> Profile Parameters for Pattern #   1  ----> Phase #   1
!  Scale          Shape1      Bov      Str1      Str2      Str3   Strain-Model
  1.060200       0.00000   0.00000   0.00000   0.00000   0.00000       0
       0.00000     0.000     0.000     0.000     0.000     0.000
!       U            V            W             X            Y         GauSiz      LorSiz    Size-Model
     0.036631    -0.068345     0.131426     0.000000     0.000000     0.000000     0.000000       0
         0.00         0.00         0.00         0.00         0.00         0.00         0.00
!     a          b         c        alpha      beta       gamma      # Cell Info
  10.605744  10.605744  10.605744  90.000000  90.000000  90.000000   
    0.00000    0.00000    0.00000    0.00000    0.00000    0.00000
!  Pref1    Pref2      Asy1     Asy2     Asy3     Asy4      S_L      D_L
  0.00000  0.00000  0.00000  0.00000  0.00000  0.00000  0.00000  0.00000
     0.00     0.00     0.00     0.00     0.00     0.00     0.00     0.00
!  2Th1/TOF1    2Th2/TOF2  Pattern to plot
      12.000     137.500       1

File: knowledge/verification/fullprof/pd-neut-cwl_yalo3-al2o3-spodi/fixed.pcr
COMM pd-neut-cwl_yalo3-al2o3-spodi
! Current global Chi2 (Bragg contrib.) =      9.941    
! Files => DAT-file: fit.dat,  PCR-file: fit
!Job Npr Nph Nba Nex Nsc Nor Dum Iwg Ilo Ias Res Ste Nre Cry Uni Cor Opt Aut
   1   5   2  25   0   0   0   0   0   0   0   0   0   0   0   0   0   1   1
!
!Ipr Ppl Ioc Mat Pcr Ls1 Ls2 Ls3 NLI Prf Ins Rpa Sym Hkl Fou Sho Ana
   2   2   1   0   2   0   4   0   0   2  10   1   1   0   0   1   1
!
! Lambda1  Lambda2    Ratio    Bkpos    Wdt    Cthm     muR   AsyLim   Rpolarz  2nd-muR -> Patt# 1
 1.548160 1.548160  0.00000   78.000  48.000  0.0000  0.0221  180.00    0.0000  0.0000
!
!NCY  Eps  R_at  R_an  R_pr  R_gl     Thmin       Step       Thmax    PSD    Sent0
1 0.10 0.20 0.20 0.20 0.20 4.0500 0.050019 151.9500 0.000 0.000
!
!2Theta/TOF/E(Kev)   Background  for Pattern#  1
4.0500 1335.1783 0
4.7770 1824.0775 0
6.7860 2431.0808 0
13.2590 2109.3694 0
18.1700 2027.4156 0
23.7500 2072.2993 0
32.0090 2100.7385 0
36.4730 2155.7275 0
47.1880 1989.8302 0
52.0980 2007.7410 0
59.0180 2049.6926 0
69.9550 1983.6864 0
80.0000 2149.5122 0
90.4910 2158.8318 0
101.2050 2151.5281 0
106.3390 2067.1753 0
108.7950 1953.7694 0
112.5890 1991.1736 0
119.2860 1975.2352 0
128.2140 2472.1025 0
133.1250 2312.9756 0
140.9380 2663.6489 0
145.6250 2581.1182 0
148.0800 2776.0793 0
151.9000 2781.3633 0
! 
!
0 !Number of refined parameters
!
!  Zero    Code    SyCos    Code   SySin    Code  Lambda     Code MORE ->Patt# 1
0.00131 0 0.00000 0 0.00000 0 0.000000 0 0
!-------------------------------------------------------------------------------
!  Data for PHASE number:   1  ==> Current R_Bragg for Pattern#  1:   0.0000
!-------------------------------------------------------------------------------
Al2O3
!
!Nat Dis Ang Pr1 Pr2 Pr3 Jbt Irf Isy Str Furth       ATZ    Nvk Npr More
   2   0   0 0.0 0.0 1.0   0   0   0   0   0        611.768   0   5   0
!
!
R -3 c                   <--Space group symbol
!Atom   Typ       X        Y        Z     Biso       Occ     In Fin N_t Spc /Codes
Al1    AL      0.00000  0.00000  0.33331 -0.19099   0.33333   0   0   0    0  
0 0 0 0 0
O1     O       0.34596  0.00000  0.25000  1.34745   0.50000   0   0   0    0  
0 0 0 0 0
!-------> Profile Parameters for Pattern #   1  ----> Phase #   1
!  Scale          Shape1      Bov      Str1      Str2      Str3   Strain-Model
 0.1890713       0.12526   0.00000   0.00000   0.00000   0.00000       0
0 0 0 0 0 0
!       U            V            W             X            Y         GauSiz      LorSiz    Size-Model
     0.039022    -0.046368     0.105952     0.000000     0.000000     0.000000     0.000000       0
0 0 0 0 0 0 0
!     a          b         c        alpha      beta       gamma      # Cell Info
   4.756742   4.756741  12.972623  90.000000  90.000000 120.000000   
0 0 0 0 0 0
!  Pref1    Pref2      Asy1     Asy2     Asy3     Asy4  
  0.00000  0.00000  0.21387  0.00220 -0.27286  0.05753
0 0 0 0 0 0
!-------------------------------------------------------------------------------
!  Data for PHASE number:   2  ==> Current R_Bragg for Pattern#  1:   0.0000
!-------------------------------------------------------------------------------
YAlO3
!
!Nat Dis Ang Pr1 Pr2 Pr3 Jbt Irf Isy Str Furth       ATZ    Nvk Npr More
   4   0   0 0.0 0.0 1.0   0   0   0   0   0        655.543   0   5   0
!
!
P b n m                  <--Space group symbol
!Atom   Typ       X        Y        Z     Biso       Occ     In Fin N_t Spc /Codes
Y      Y       0.01244  0.55407  0.25000  0.11793   0.50000   0   0   0    0  
0 0 0 0 0
Al     AL      0.00000  0.00000  0.00000  0.12668   0.50000   0   0   0    0  
0 0 0 0 0
O1     O      -0.08383 -0.02195  0.25000  0.05776   0.50000   0   0   0    0  
0 0 0 0 0
O2     O       0.20466  0.29482  0.04427  0.14167   1.00000   0   0   0    0  
0 0 0 0 0
!-------> Profile Parameters for Pattern #   1  ----> Phase #   2
!  Scale          Shape1      Bov      Str1      Str2      Str3   Strain-Model
  27.89635       0.12526   0.00000   0.00000   0.00000   0.00000       0
0 0 0 0 0 0
!       U            V            W             X            Y         GauSiz      LorSiz    Size-Model
     0.039022    -0.046368     0.105952     0.000000     0.000000     0.000000     0.000000       0
0 0 0 0 0 0 0
!     a          b         c        alpha      beta       gamma      # Cell Info
   5.172408   5.326584   7.360837  90.000000  90.000000  90.000000   
0 0 0 0 0 0
!  Pref1    Pref2      Asy1     Asy2     Asy3     Asy4  
  0.00000  0.00000  0.21387  0.00220 -0.27286  0.05753
0 0 0 0 0 0
!  2Th1/TOF1    2Th2/TOF2  Pattern to plot
       4.050     151.950       1

File: knowledge/verification/fullprof/pd-neut-cwl_yap-spodi_3k/yap_3k.pcr
COMM YAlO3
! Current global Chi2 (Bragg contrib.) =      10.46    
! Files => DAT-file: scale-fit-2.dat,  PCR-file: scale-fit-2
!Job Npr Nph Nba Nex Nsc Nor Dum Iwg Ilo Ias Res Ste Nre Cry Uni Cor Opt Aut
   1   5   2  25   2   0   0   0   0   0   0   0   0   0   0   0   0   1   1
!
!Ipr Ppl Ioc Mat Pcr Ls1 Ls2 Ls3 NLI Prf Ins Rpa Sym Hkl Fou Sho Ana
   0   2   1   1   1   0   4   0   0   2  10  -1   1   1   0   1   1
!
! Lambda1  Lambda2    Ratio    Bkpos    Wdt    Cthm     muR   AsyLim   Rpolarz  2nd-muR -> Patt# 1
 1.548160 1.548160  1.00000   10.000  20.000  0.0000  0.0221  160.00    0.0000  0.0000
!
!NCY  Eps  R_at  R_an  R_pr  R_gl     Thmin       Step       Thmax    PSD    Sent0
150  0.10  1.00  1.00  1.00  1.00      2.3000   0.050019   151.9500   0.000   0.000
!
!2Theta/TOF/E(Kev)   Background  for Pattern#  1
         4.0500      1320.7260          0.00
         4.7770      1824.8624          0.00
         6.7860      2430.7664          0.00
        13.2590      2109.5396          0.00
        18.1700      2027.1514          0.00
        23.7500      2073.3027          0.00
        32.0090      2105.2959          0.00
        36.4730      2159.1431          0.00
        47.1880      1992.4575          0.00
        52.0980      2014.7715          0.00
        59.0180      2054.0281          0.00
        69.9550      1987.9011          0.00
        80.0000      2154.4976          0.00
        90.4910      2163.2856          0.00
       101.2050      2156.4685          0.00
       106.3390      2072.2153          0.00
       108.7950      1958.4514          0.00
       112.5890      1996.4417          0.00
       119.2860      1983.7804          0.00
       128.2140      2478.9954          0.00
       133.1250      2323.0271          0.00
       140.9380      2669.7397          0.00
       145.6250      2584.4277          0.00
       148.0800      2788.7900          0.00
       151.9000      2793.5588          0.00
! 
! Excluded regions (LowT  HighT) for Pattern#  1
        0.00        4.00
      153.95      180.00
! 
!
       0    !Number of refined parameters
!
!  Zero    Code    SyCos    Code   SySin    Code  Lambda     Code MORE ->Patt# 1
  0.00146   0.00  0.00000   0.00  0.00000   0.00 0.000000    0.00   0
!-------------------------------------------------------------------------------
!  Data for PHASE number:   1  ==> Current R_Bragg for Pattern#  1:   0.0000
!-------------------------------------------------------------------------------
YAlO3
!
!Nat Dis Ang Pr1 Pr2 Pr3 Jbt Irf Isy Str Furth       ATZ    Nvk Npr More
   4   0   0 0.0 0.0 1.0   0   0   0   0   0        655.543   0   5   1
!
!Jvi Jdi Hel Sol Mom Ter  Brind   RMua    RMub    RMuc   Jtyp  Nsp_Ref Ph_Shift N_Domains
   0   3   0   0   0   0  1.0000  0.0000  0.0000  0.0000    1      0      0      0
!
! Max_dst(dist) (angles)  Bond-Valence Calc.
      3.0000      0.0000        BVS
!  N_cations   N_anions     Tolerance(%) / Name or cations/ and Anions
       2           1                0.00
Y+3  AL+3
O-2 
!
!
P b n m                  <--Space group symbol
!Atom   Typ       X        Y        Z     Biso       Occ     In Fin N_t Spc /Codes
Y      Y       0.01241  0.55406  0.25000  0.11810   0.50000   0   0   0    0  
                  0.00     0.00     0.00     0.00      0.00
Al     AL      0.00000  0.00000  0.00000  0.12582   0.50000   0   0   0    0  
                  0.00     0.00     0.00     0.00      0.00
O1     O      -0.08385 -0.02195  0.25000  0.05559   0.50000   0   0   0    0  
                  0.00     0.00     0.00     0.00      0.00
O2     O       0.20470  0.29483  0.04427  0.13975   1.00000   0   0   0    0  
                  0.00     0.00     0.00     0.00      0.00
!-------> Profile Parameters for Pattern #   1  ----> Phase #   1
!  Scale          Shape1      Bov      Str1      Str2      Str3   Strain-Model
  27.89617       0.12522   0.00000   0.00000   0.00000   0.00000       0
          0.00      0.00      0.00      0.00      0.00      0.00
!       U            V            W             X            Y         GauSiz      LorSiz    Size-Model
     0.038892    -0.046200     0.105860     0.000000     0.000000     0.000000     0.000000       0
         0.00         0.00         0.00         0.00         0.00         0.00         0.00
!     a          b         c        alpha      beta       gamma      # Cell Info
   5.172420   5.326590   7.360847  90.000000  90.000000  90.000000   
       0.00       0.00       0.00       0.00       0.00       0.00
!  Pref1    Pref2      Asy1     Asy2     Asy3     Asy4  
  0.00000  0.00000  0.21542  0.00305 -0.27811  0.05563
     0.00     0.00     0.00     0.00     0.00     0.00
!-------------------------------------------------------------------------------
!  Data for PHASE number:   2  ==> Current R_Bragg for Pattern#  1:   0.0000
!-------------------------------------------------------------------------------
Al2O3
!
!Nat Dis Ang Pr1 Pr2 Pr3 Jbt Irf Isy Str Furth       ATZ    Nvk Npr More
   2   0   0 0.0 0.0 1.0   0   0   0   0   0        611.758   0   5   0
!
!
R -3 c                   <--Space group symbol
!Atom   Typ       X        Y        Z     Biso       Occ     In Fin N_t Spc /Codes
Al1    Al      0.00000  0.00000  0.33349 -0.13591   0.33333   0   0   0    0  
                  0.00     0.00     0.00     0.00      0.00
O1     O       0.34993  0.00000  0.25000  1.24078   0.50000   0   0   0    0  
                  0.00     0.00     0.00     0.00      0.00
!-------> Profile Parameters for Pattern #   1  ----> Phase #   2
!  Scale          Shape1      Bov      Str1      Str2      Str3   Strain-Model
 0.1891413       0.12522   0.00000   0.00000   0.00000   0.00000       0
          0.00      0.00      0.00      0.00      0.00      0.00
!       U            V            W             X            Y         GauSiz      LorSiz    Size-Model
     0.038892    -0.046200     0.105860     0.000000     0.000000     0.000000     0.000000       0
         0.00         0.00         0.00         0.00         0.00         0.00         0.00
!     a          b         c        alpha      beta       gamma      # Cell Info
   4.756614   4.756614  12.973036  90.000000  90.000000 120.000000   
       0.00       0.00       0.00       0.00       0.00       0.00
!  Pref1    Pref2      Asy1     Asy2     Asy3     Asy4  
  0.00000  0.00000  0.21542  0.00305 -0.27811  0.05563
     0.00     0.00     0.00     0.00     0.00     0.00
!  2Th1/TOF1    2Th2/TOF2  Pattern to plot
       4.000     151.950       1

File: knowledge/verification/fullprof/pd-neut-tof_cecoal-polaris/fixed.pcr
COMM pd-neut-tof_cecoal-polaris
! Current global Chi2 (Bragg contrib.) =      2.868    
! Files => DAT-file: fit.dat,  PCR-file: fit
!Job Npr Nph Nba Nex Nsc Nor Dum Iwg Ilo Ias Res Ste Nre Cry Uni Cor Opt Aut
  -1   9   1  -5   0   0   0   0   0   0   0   0   0   0   0   1   0   1   1
!
!Ipr Ppl Ioc Mat Pcr Ls1 Ls2 Ls3 NLI Prf Ins Rpa Sym Hkl Fou Sho Ana
   2   2   1   0   2   0   4   0   0   2  10   1   1   0   0   1   1
!
!  Bkpos        Wdt    Iabscor for Pattern#  1
    8669.048   48.00     2
!NCY  Eps  R_at  R_an  R_pr  R_gl    TOF-min      <Step>       TOF-max 
1 0.10 0.20 0.20 0.20 0.20 3001.5891 4.3342 18995.1641
!
!
0 !Number of refined parameters
!
!    Zero       Code      Dtt1      Code       Dtt2     Code  Dtt_1overd    Code  2ThetaBank  -> Patt#  1
3.61303 0 6176.03076 0 -2.01645 0 0.00000 0 145.000
!
!   Background coefficients/codes  for Pattern#  1  (Chebychev polynomials, up to 24 coefficients)
   26627.338    4495.011    2934.793    -178.359     589.250     355.562
0 0 0 0 0 0
     362.450     184.408     357.618     618.553     469.223     129.323
0 0 0 0 0 0
       0.000       0.000       0.000       0.000       0.000       0.000
0 0 0 0 0 0
       0.000       0.000       0.000       0.000       0.000       0.000
0 0 0 0 0 0
!-------------------------------------------------------------------------------
!  Data for PHASE number:   1  ==> Current R_Bragg for Pattern#  1:   0.0000
!-------------------------------------------------------------------------------
cecoal
!
!Nat Dis Ang Pr1 Pr2 Pr3 Jbt Irf Isy Str Furth       ATZ    Nvk Npr More
   5   0   0 0.0 0.0 1.0   0   0   0   0   0        616.093   0   9   0
!
!
P m m a                  <--Space group symbol
!Atom   Typ       X        Y        Z     Biso       Occ     In Fin N_t Spc /Codes
Ce     CE      0.25000  0.00000  0.38225  0.49095   0.25000   0   0   0    0  
0 0 0 0 0
Co     CO      0.25000  0.00000  0.81556  0.37304   0.25000   0   0   0    0  
0 0 0 0 0
Al1    AL      0.00000  0.00000  0.00000  0.65786   0.25000   0   0   0    0  
0 0 0 0 0
Al2    AL      0.25000  0.50000  0.04308  0.61979   0.25000   0   0   0    0  
0 0 0 0 0
Al3    AL      0.06958  0.50000  0.70168  0.57306   0.50989   0   0   0    0  
0 0 0 0 0
!-------> Profile Parameters for Pattern #   1  ----> Phase #   1
!  Scale          Extinc       Bov      Str1      Str2      Str3    Strain-Mode
  16894.69        0.0000    0.0000    0.0000    0.0000    0.0000         0
0 0 0 0 0 0
!      Sigma-2       Sigma-1       Sigma-0       Sigma-Q   Iso-GStrain     Iso-GSize     Ani-LSize   Size-Model
        0.0000       45.4808        0.0000        0.0000        0.0000        0.0000        0.0000       0
0 0 0 0 0 0 0
!      Gamma-2       Gamma-1       Gamma-0   Iso-LorStrain   Iso-LorSize
        0.0000        4.4541        0.0000        0.0000        0.0000
0 0 0 0 0
!     a          b         c        alpha      beta       gamma      # Cell Info
   7.651331   4.051476   6.905611  90.000000  90.000000  90.000000   
0 0 0 0 0 0
!      Pref1      Pref2        alph0       beta0       alph1       beta1       alphQ       betaQ
    0.000000    0.000000    0.000000    0.043085    0.297100    0.002867    0.000000    0.000000
0 0 0 0 0 0 0 0
!Absorption correction parameters
0.01729 0 0.00000 0 ABS: ABSCOR1 ABSCOR2
!  2Th1/TOF1    2Th2/TOF2  Pattern to plot
    3001.589   18995.164       1

File: knowledge/verification/fullprof/pd-neut-tof_ceo2-pearl/fixed.pcr
COMM pd-neut-tof_ceo2-pearl
! Current global Chi2 (Bragg contrib.) =      3.892    
! Files => DAT-file: fit.dat,  PCR-file: fit
!Job Npr Nph Nba Nex Nsc Nor Dum Iwg Ilo Ias Res Ste Nre Cry Uni Cor Opt Aut
  -1   9   1   0   0   0   0   0   0   0   0   0   0   0   0   1   0   1   1
!
!Ipr Ppl Ioc Mat Pcr Ls1 Ls2 Ls3 NLI Prf Ins Rpa Sym Hkl Fou Sho Ana
   2   2   1   0   2   0   4   0   0   2  10   1   1   0   0   1   1
!
!  Bkpos        Wdt    Iabscor for Pattern#  1
    7000.000   48.00     2
!NCY  Eps  R_at  R_an  R_pr  R_gl    TOF-min      <Step>       TOF-max 
1 0.10 0.20 0.20 0.20 0.20 2000.3438 7.4691 18695.8125
!
!
0 !Number of refined parameters
!
!    Zero       Code      Dtt1      Code       Dtt2     Code  Dtt_1overd    Code  2ThetaBank  -> Patt#  1
3.05353 0 4677.87207 0 1.75924 0 0.00000 0 90.000
!   Background coefficients/codes  for Pattern#  1  (Polynomial of 6th degree)
    2160.611     205.141     396.015   -1899.816    1955.886    -589.649
0 0 0 0 0 0
!-------------------------------------------------------------------------------
!  Data for PHASE number:   1  ==> Current R_Bragg for Pattern#  1:   0.0000
!-------------------------------------------------------------------------------
ceo2
!
!Nat Dis Ang Pr1 Pr2 Pr3 Jbt Irf Isy Str Furth       ATZ    Nvk Npr More
   2   0   0 0.0 0.0 1.0   0   0   0   0   0        688.475   0   9   0
!
!
F m -3 m                 <--Space group symbol
!Atom   Typ       X        Y        Z     Biso       Occ     In Fin N_t Spc /Codes
Ce     CE      0.00000  0.00000  0.00000  0.30246   0.02083   0   0   0    0  
0 0 0 0 0
O      O       0.25000  0.25000  0.25000  0.49538   0.04167   0   0   0    0  
0 0 0 0 0
!-------> Profile Parameters for Pattern #   1  ----> Phase #   1
!  Scale          Extinc       Bov      Str1      Str2      Str3    Strain-Mode
  2117.318        0.0000    0.0000    0.0000    0.0000    0.0000         0
0 0 0 0 0 0
!      Sigma-2       Sigma-1       Sigma-0       Sigma-Q   Iso-GStrain     Iso-GSize     Ani-LSize   Size-Model
        3.5547       83.5894        0.0000        0.0000        0.0000        0.0000        0.0000       0
0 0 0 0 0 0 0
!      Gamma-2       Gamma-1       Gamma-0   Iso-LorStrain   Iso-LorSize
        0.0000        4.9791        0.0000        0.0000        0.0000
0 0 0 0 0
!     a          b         c        alpha      beta       gamma      # Cell Info
   5.410495   5.410495   5.410495  90.000000  90.000000  90.000000   
0 0 0 0 0 0
!      Pref1      Pref2        alph0       beta0       alph1       beta1       alphQ       betaQ
    0.000000    0.000000    0.000000    0.025492    0.257721    0.029047    0.000000    0.000000
0 0 0 0 0 0 0 0
!Absorption correction parameters
0.00016 0 0.00000 0 ABS: ABSCOR1 ABSCOR2
!  2Th1/TOF1    2Th2/TOF2  Pattern to plot
    2000.344   18695.812       1

File: knowledge/verification/fullprof/pd-neut-tof_ceo2-pearl_polynomial/Ceo2_PEARL.pcr
COMM  Refinement of instrumental parameters of PEARL (NPROF=9)
! Current global Chi2 (Bragg contrib.) =      5.208    
! Files => DAT-file: scale-fit.dat,  PCR-file: scale-fit
!Job Npr Nph Nba Nex Nsc Nor Dum Iwg Ilo Ias Res Ste Nre Cry Uni Cor Opt Aut
  -1   9   1   0   2   0   0   1   0   0   1   0   0   0   0   1   0   0   1
!
!Ipr Ppl Ioc Mat Pcr Ls1 Ls2 Ls3 NLI Prf Ins Rpa Sym Hkl Fou Sho Ana
   0   2   1   0   1   0   4   0   0   2  10   1   1   0   0   0   0
!
!  Bkpos        Wdt    Iabscor for Pattern#  1
    7000.000    8.00     2
!NCY  Eps  R_at  R_an  R_pr  R_gl    TOF-min      <Step>       TOF-max 
 10  0.05  1.00  1.00  1.00  1.00    1500.2500      7.0975  19400.1875
!
! Excluded regions (LowT  HighT) for Pattern#  1
     1000.10     2000.00
    18700.00    20000.00
! 
!
       0    !Number of refined parameters
!
!    Zero       Code      Dtt1      Code       Dtt2     Code  Dtt_1overd    Code  2ThetaBank  -> Patt#  1
     3.05177    0.00  4677.93018    0.00     1.76210    0.00     0.00000    0.00    90.000
!   Background coefficients/codes  for Pattern#  1  (Polynomial of 6th degree)
    2181.025     221.415     376.639   -1931.690    1965.935    -588.875
        0.00        0.00        0.00        0.00        0.00        0.00
!-------------------------------------------------------------------------------
!  Data for PHASE number:   1  ==> Current R_Bragg for Pattern#  1:   1.8196
!-------------------------------------------------------------------------------
LaMnO3
!
!Nat Dis Ang Pr1 Pr2 Pr3 Jbt Irf Isy Str Furth       ATZ    Nvk Npr More
   2   0   0 0.0 0.0 1.0   0   0   0   0   0        688.286   0   9   0
!
!
F m 3 m                  <--Space group symbol
!Atom   Typ       X        Y        Z     Biso       Occ     In Fin N_t Spc /Codes
Ce     CE      0.00000  0.00000  0.00000  0.30159   0.02083   0   0   0    0  
                  0.00     0.00     0.00     0.00      0.00
O      O       0.25000  0.25000  0.25000  0.49641   0.04167   0   0   0    0  
                  0.00     0.00     0.00     0.00      0.00
!-------> Profile Parameters for Pattern #   1  ----> Phase #   1
!  Scale          Extinc       Bov      Str1      Str2      Str3    Strain-Mode
  2115.251        0.0000    0.0000    0.0000    0.0000    0.0000         0
          0.00      0.00      0.00      0.00      0.00      0.00
!      Sigma-2       Sigma-1       Sigma-0       Sigma-Q   Iso-GStrain     Iso-GSize     Ani-LSize   Size-Model
        3.5751       83.8088        0.0000        0.0000        0.0000        0.0000        0.0000       0
          0.00          0.00          0.00          0.00          0.00          0.00          0.00
!      Gamma-2       Gamma-1       Gamma-0   Iso-LorStrain   Iso-LorSize
        0.0000        4.8407        0.0000        0.0000        0.0000
          0.00          0.00          0.00          0.00          0.00
!     a          b         c        alpha      beta       gamma      # Cell Info
   5.410495   5.410495   5.410495  90.000000  90.000000  90.000000   
       0.00       0.00       0.00       0.00       0.00       0.00
!      Pref1      Pref2        alph0       beta0       alph1       beta1       alphQ       betaQ
    0.000000    0.000000    0.000000    0.025455    0.251559    0.029005    0.000000    0.000000
        0.00        0.00        0.00        0.00        0.00        0.00        0.00        0.00
!Absorption correction parameters
   0.00029    0.00   0.00000    0.00            ABS: ABSCOR1  ABSCOR2
!  2Th1/TOF1    2Th2/TOF2  Pattern to plot
    2000.000   18700.000       1

File: knowledge/verification/fullprof/pd-neut-tof_diamond-dream_basic/diamond.pcr
COMM  Diamond - DREAM (ESS) McStas-simulated reduced TOF data
! Current global Chi2 (Bragg contrib.) =      18.23    
! Files => DAT-file: scale-fit.dat,  PCR-file: scale-fit
!Job Npr Nph Nba Nex Nsc Nor Dum Iwg Ilo Ias Res Ste Nre Cry Uni Cor Opt Aut
  -1   9   1   8   2   0   0   0   0   0   0   0   0   0   0   1   0   0   1
!
!Ipr Ppl Ioc Mat Pcr Ls1 Ls2 Ls3 NLI Prf Ins Rpa Sym Hkl Fou Sho Ana
   0   2   1   0   1   0   4   0   0   2  10   1   0   0   0   0   0
!
!  Bkpos        Wdt    Iabscor for Pattern#  1
     150.000   30.00     0
!NCY  Eps  R_at  R_an  R_pr  R_gl    TOF-min      <Step>       TOF-max 
100  0.05  0.01  0.01  0.01  0.01    8675.1074     29.0146  66503.6875
!
!2Theta/TOF/E(Kev)   Background  for Pattern#  1
     10000.0000        -0.2284          0.00
     14000.0000         0.3915          0.00
     21000.0000         0.6957          0.00
     27500.0000         0.5692          0.00
     40000.0000         0.3028          0.00
     50000.0000         0.6136          0.00
     61000.0000         0.7375          0.00
     70000.0000         0.6141          0.00
! 
! Excluded regions (LowT  HighT) for Pattern#  1
        0.00     9999.00
    70001.00   200000.00
! 
!
       0    !Number of refined parameters
!
!    Zero       Code      Dtt1      Code       Dtt2     Code  Dtt_1overd    Code  2ThetaBank  -> Patt#  1
     0.00000    0.00 28385.86133    0.00     0.00000    0.00     0.00000    0.00    90.000
!-------------------------------------------------------------------------------
!  Data for PHASE number:   1  ==> Current R_Bragg for Pattern#  1:  16.6416
!-------------------------------------------------------------------------------
Diamond
!
!Nat Dis Ang Pr1 Pr2 Pr3 Jbt Irf Isy Str Furth       ATZ    Nvk Npr More
   1   0   0 0.0 0.0 1.0   0   0   0   0   0        192.161   0   9   0
!
!
F d -3 m:1               <--Space group symbol
!Atom   Typ       X        Y        Z     Biso       Occ     In Fin N_t Spc /Codes
C      C       0.12500  0.12500  0.12500  0.89263   0.08333   0   0   0    0  
                  0.00     0.00     0.00     0.00      0.00
!-------> Profile Parameters for Pattern #   1  ----> Phase #   1
!  Scale          Extinc       Bov      Str1      Str2      Str3    Strain-Mode
  14.57259        0.0000    0.0000    0.0000    0.0000    0.0000         0
          0.00      0.00      0.00      0.00      0.00      0.00
!      Sigma-2       Sigma-1       Sigma-0       Sigma-Q   Iso-GStrain     Iso-GSize     Ani-LSize   Size-Model
        0.0000     4887.9180    46937.7188        0.0000        0.0000        0.0000        0.0000       0
          0.00          0.00          0.00          0.00          0.00          0.00          0.00
!      Gamma-2       Gamma-1       Gamma-0   Iso-LorStrain   Iso-LorSize
        0.0000        0.0000        0.0000        0.0000        0.0000
          0.00          0.00          0.00          0.00          0.00
!     a          b         c        alpha      beta       gamma      # Cell Info
   3.567000   3.567000   3.567000  90.000000  90.000000  90.000000   
       0.00       0.00       0.00       0.00       0.00       0.00
!      Pref1      Pref2        alph0       beta0       alph1       beta1       alphQ       betaQ
    0.000000    0.000000    0.000000    0.014330    0.022544    0.000000    0.000000    0.000000
        0.00        0.00        0.00        0.00        0.00        0.00        0.00        0.00
!Absorption correction parameters
   0.00000    0.00   0.00000    0.00            ABS: ABSCOR1  ABSCOR2
!  2Th1/TOF1    2Th2/TOF2  Pattern to plot
   10000.000   66503.688       1

File: knowledge/verification/fullprof/pd-neut-tof_duplex-beer_pseudo-voigt/duplex_mode6-IRF.pcr
Duplex high-resolution
! Current global Chi2 (Bragg contrib.) =      27.03    
NPATT      2       1 1 <- Flags for patterns (1:refined, 0: excluded)
W_PAT   0.500 0.500
!Nph Dum Ias Nre Cry Opt Aut
   2   0   0   0   0   0   1
!Job Npr Nba Nex Nsc Nor Iwg Ilo Res Ste Uni Cor Anm Int
  -1   7  31   2   0   1   0   0   0   0   1   0   0   0  !-> Patt#: 1
  -1   7  31   2   0   1   0   0   0   0   1   0   0   0  !-> Patt#: 2
!
!File names of data(patterns) files
Duplex_in_HR_for_IRF_S2.dat
Duplex_in_HR_for_IRF_N2.dat
!
!Mat Pcr NLI Rpa Sym Sho
   1   2   0   0   0   0
!Ipr Ppl Ioc Ls1 Ls2 Ls3 Prf Ins Hkl Fou Ana
   3   0   1   0   4   0   3  10   0   0   1  !-> Patt#: 1
   3   0   1   0   4   0   3  10   0   0   1  !-> Patt#: 2
!
!  Bkpos        Wdt    Iabscor for Pattern#  1
   53000.000   12.00     2
!
! Background variation disabled in the all-fixed twin
!  Bkpos        Wdt    Iabscor for Pattern#  2
   53000.000   12.00     2
!
! Background variation disabled in the all-fixed twin
!NCY  Eps  R_at  R_an  R_pr  R_gl
 10  0.05  0.50  0.50  0.10  0.50
!    TOF-min      <Step>       TOF-max  -> Patt#: 1
  40158.2305     31.8651 135592.4688
!    TOF-min      <Step>       TOF-max  -> Patt#: 2
  40158.2305     31.8651 135592.4688
!
!2Theta/TOF/E(Kev)   Background  for Pattern#  1
40111.8789 0.0169 0.00
41193.5664 0.1484 0.00
42041.3750 0.1848 0.00
42713.7734 0.1975 0.00
44409.3945 0.1891 0.00
45198.7344 0.2147 0.00
46251.1875 0.1887 0.00
49350.0742 0.2194 0.00
51289.6836 0.1991 0.00
55245.1992 0.1981 0.00
55679.7070 0.2276 0.00
56383.9102 0.2439 0.00
58956.1797 0.2907 0.00
61536.4570 0.3067 0.00
63768.0469 0.3242 0.00
65581.2109 0.2973 0.00
70183.8516 0.2575 0.00
71787.8203 0.2321 0.00
78343.1094 0.2158 0.00
80016.8047 0.1694 0.00
98141.8516 0.2400 0.00
99262.2344 0.4335 0.00
100985.8516 0.4375 0.00
101933.8516 0.3427 0.00
108656.0312 0.5339 0.00
110896.7500 0.9537 0.00
113137.4844 1.1668 0.00
114430.2031 1.1164 0.00
116929.4844 0.9161 0.00
119428.7422 0.6885 0.00
134506.3438 0.0692 0.00
! 
! Excluded regions (LowT  HighT) for Pattern#  1
    20000.00    40000.00
   130000.00   180000.00
! 
!2Theta/TOF/E(Kev)   Background  for Pattern#  2
40111.8789 0.0254 0.00
41193.5664 0.1749 0.00
42041.3750 0.2098 0.00
42713.7734 0.2026 0.00
44409.3945 0.2137 0.00
45198.7344 0.2542 0.00
46251.1875 0.1806 0.00
49350.0742 0.2242 0.00
51289.6836 0.2044 0.00
55245.1992 0.1991 0.00
55679.7070 0.2459 0.00
56383.9102 0.2397 0.00
58956.1797 0.2807 0.00
61536.4570 0.3029 0.00
63768.0469 0.3352 0.00
65581.2109 0.2766 0.00
70183.8516 0.2542 0.00
71787.8203 0.2366 0.00
78343.1094 0.2233 0.00
80016.8047 0.1761 0.00
98141.8516 0.2345 0.00
99262.2344 0.4263 0.00
100985.8516 0.4455 0.00
101933.8516 0.3464 0.00
108656.0312 0.5299 0.00
110896.7500 0.9414 0.00
113137.4844 1.1563 0.00
114430.2031 1.0574 0.00
116929.4844 0.9617 0.00
119428.7422 0.6856 0.00
134506.3438 0.0692 0.00
! 
! Excluded regions (LowT  HighT) for Pattern#  2
    20000.00    40000.00
   130000.00   180000.00
! 
!
       0    !Number of refined parameters
!
!    Zero       Code      Dtt1      Code       Dtt2     Code  Dtt_1overd    Code  2ThetaBank  -> Patt#  1
-10.29055 0.00 54902.18750 0.00 0.00000 0.00 0.00000 0.00 90.000
!
!    Zero       Code      Dtt1      Code       Dtt2     Code  Dtt_1overd    Code  2ThetaBank  -> Patt#  2
-2.08912 0.00 54902.18750 0.00 0.00000 0.00 0.00000 0.00 90.000
!-------------------------------------------------------------------------------
!  Data for PHASE number:   1  ==> Current R_Bragg for Pattern#  1:   4.3285
!  Data for PHASE number:   1  ==> Current R_Bragg for Pattern#  2:   4.2692
!-------------------------------------------------------------------------------
ferrite
!
!Nat Dis Ang Jbt Isy Str Furth        ATZ     Nvk More
   1   0   0   0   0   0   0        111.6583   0   0
!Contributions (0/1) of this phase to the  2 patterns
 1 1
!Irf Npr Jtyp  Nsp_Ref Ph_Shift for Pattern#  1
   0   7   -1      0      0
! Pr1    Pr2    Pr3   Brind.   Rmua   Rmub   Rmuc     for Pattern#  1
  0.000  0.000  1.000  1.000  0.000  0.000  0.000
!Irf Npr Jtyp  Nsp_Ref Ph_Shift for Pattern#  2
   0   7   -1      0      0
! Pr1    Pr2    Pr3   Brind.   Rmua   Rmub   Rmuc     for Pattern#  2
  0.000  0.000  1.000  1.000  0.000  0.000  0.000
!
!
I m -3 m                 <--Space group symbol
!Atom   Typ       X        Y        Z     Biso       Occ     In Fin N_t Spc /Codes
Fe     FE      0.00000  0.00000  0.00000  1.71513   0.02083   0   0   0    0  
0.00 0.00 0.00 0.00 0.00
!-------> Profile Parameters for Pattern #   1  ----> Phase #   1
!  Scale          Extinc       Bov      Str1      Str2      Str3    Strain-Mode
  401.4637        0.0000    0.0000    0.0000    0.0000    0.0000         0
0.00 0.00 0.00 0.00 0.00 0.00
!      Sigma-2       Sigma-1       Sigma-0       Sigma-Q   Iso-GStrain     Iso-GSize     Ani-LSize   Size-Model
      311.7072     1283.6219      893.6543        0.0000        0.0000        0.0000        0.0000       0
0.00 0.00 0.00 0.00 0.00 0.00 0.00
!      Gamma-2       Gamma-1       Gamma-0   Iso-LorStrain   Iso-LorSize
        0.0000        0.0000        5.0330        0.0000        0.0000
0.00 0.00 0.00 0.00 0.00
!     a          b         c        alpha      beta       gamma      # Cell Info
   2.886000   2.886000   2.886000  90.000000  90.000000  90.000000   
0.00 0.00 0.00 0.00 0.00 0.00
!      Pref1      Pref2        <Not yet used parameters for TOF Voigt>
    1.000000    0.000000    0.000000    0.000000    0.000000    0.000000    0.000000    0.000000
0.00 0.00 0.00 0.00 0.00 0.00 0.00 0.00
!Absorption correction parameters
   0.00000    0.00   0.00000    0.00            ABS: ABSCOR1  ABSCOR2
!-------> Profile Parameters for Pattern #   2  ----> Phase #   1
!  Scale          Extinc       Bov      Str1      Str2      Str3    Strain-Mode
  403.5948        0.0000    0.0000    0.0000    0.0000    0.0000         0
0.00 0.00 0.00 0.00 0.00 0.00
!      Sigma-2       Sigma-1       Sigma-0       Sigma-Q   Iso-GStrain     Iso-GSize     Ani-LSize   Size-Model
      325.2552     1249.4218      914.5092        0.0000        0.0000        0.0000        0.0000       0
0.00 0.00 0.00 0.00 0.00 0.00 0.00
!      Gamma-2       Gamma-1       Gamma-0   Iso-LorStrain   Iso-LorSize
        0.0000        0.0000        5.0285        0.0000        0.0000
0.00 0.00 0.00 0.00 0.00
!     a          b         c        alpha      beta       gamma      # Cell Info
   2.886000   2.886000   2.886000  90.000000  90.000000  90.000000   
0.00 0.00 0.00 0.00 0.00 0.00
!      Pref1      Pref2        <Not yet used parameters for TOF Voigt>
    1.000000    0.000000    0.000000    0.000000    0.000000    0.000000    0.000000    0.000000
0.00 0.00 0.00 0.00 0.00 0.00 0.00 0.00
!Absorption correction parameters
   0.00000    0.00   0.00000    0.00            ABS: ABSCOR1  ABSCOR2
!-------------------------------------------------------------------------------
!  Data for PHASE number:   2  ==> Current R_Bragg for Pattern#  1:   2.7118
!  Data for PHASE number:   2  ==> Current R_Bragg for Pattern#  2:   2.0966
!-------------------------------------------------------------------------------
austenite
!
!Nat Dis Ang Jbt Isy Str Furth        ATZ     Nvk More
   1   0   0   0   0   0   0        223.3165   0   0
!Contributions (0/1) of this phase to the  2 patterns
 1 1
!Irf Npr Jtyp  Nsp_Ref Ph_Shift for Pattern#  1
   0   7   -1      0      0
! Pr1    Pr2    Pr3   Brind.   Rmua   Rmub   Rmuc     for Pattern#  1
  0.000  0.000  1.000  1.000  0.000  0.000  0.000
!Irf Npr Jtyp  Nsp_Ref Ph_Shift for Pattern#  2
   0   7   -1      0      0
! Pr1    Pr2    Pr3   Brind.   Rmua   Rmub   Rmuc     for Pattern#  2
  0.000  0.000  1.000  1.000  0.000  0.000  0.000
!
!
F m -3 m                 <--Space group symbol
!Atom   Typ       X        Y        Z     Biso       Occ     In Fin N_t Spc /Codes
Fe     FE      0.00000  0.00000  0.00000  1.71513   0.02083   0   0   0    0  
0.00 0.00 0.00 0.00 0.00
!-------> Profile Parameters for Pattern #   1  ----> Phase #   2
!  Scale          Extinc       Bov      Str1      Str2      Str3    Strain-Mode
  96.17056        0.0000    0.0000    0.0000    0.0000    0.0000         0
0.00 0.00 0.00 0.00 0.00 0.00
!      Sigma-2       Sigma-1       Sigma-0       Sigma-Q   Iso-GStrain     Iso-GSize     Ani-LSize   Size-Model
      311.7108     1283.6021      893.6781        0.0000        0.0000        0.0000        0.0000       0
0.00 0.00 0.00 0.00 0.00 0.00 0.00
!      Gamma-2       Gamma-1       Gamma-0   Iso-LorStrain   Iso-LorSize
        0.0000        0.0000        5.0330        0.0000        0.0000
0.00 0.00 0.00 0.00 0.00
!     a          b         c        alpha      beta       gamma      # Cell Info
   3.646800   3.646800   3.646800  90.000000  90.000000  90.000000   
0.00 0.00 0.00 0.00 0.00 0.00
!      Pref1      Pref2        <Not yet used parameters for TOF Voigt>
    1.000000    0.000000    0.000000    0.000000    0.000000    0.000000    0.000000    0.000000
0.00 0.00 0.00 0.00 0.00 0.00 0.00 0.00
!Absorption correction parameters
   0.00000    0.00   0.00000    0.00            ABS: ABSCOR1  ABSCOR2
!-------> Profile Parameters for Pattern #   2  ----> Phase #   2
!  Scale          Extinc       Bov      Str1      Str2      Str3    Strain-Mode
  95.86839        0.0000    0.0000    0.0000    0.0000    0.0000         0
0.00 0.00 0.00 0.00 0.00 0.00
!      Sigma-2       Sigma-1       Sigma-0       Sigma-Q   Iso-GStrain     Iso-GSize     Ani-LSize   Size-Model
      325.2491     1249.2435      914.3682        0.0000        0.0000        0.0000        0.0000       0
0.00 0.00 0.00 0.00 0.00 0.00 0.00
!      Gamma-2       Gamma-1       Gamma-0   Iso-LorStrain   Iso-LorSize
        0.0000        0.0000        5.0295        0.0000        0.0000
0.00 0.00 0.00 0.00 0.00
!     a          b         c        alpha      beta       gamma      # Cell Info
   3.646800   3.646800   3.646800  90.000000  90.000000  90.000000   
0.00 0.00 0.00 0.00 0.00 0.00
!      Pref1      Pref2        <Not yet used parameters for TOF Voigt>
    1.000000    0.000000    0.000000    0.000000    0.000000    0.000000    0.000000    0.000000
0.00 0.00 0.00 0.00 0.00 0.00 0.00 0.00
!Absorption correction parameters
   0.00000    0.00   0.00000    0.00            ABS: ABSCOR1  ABSCOR2
!  2Th1/TOF1    2Th2/TOF2  Pattern to plot
   40294.496  117795.422       1
