Repository: enhantica/edi

<p>
  <picture>
    <!-- light mode logo -->
    <source media='(prefers-color-scheme: light)' srcset='https://raw.githubusercontent.com/easyscience/assets-branding/refs/heads/master/easydiffraction/logos/light.svg'>
    <!-- dark mode logo -->
    <source media='(prefers-color-scheme: dark)' srcset='https://raw.githubusercontent.com/easyscience/assets-branding/refs/heads/master/easydiffraction/logos/dark.svg'>
    <!-- default logo == light mode logo -->
  </picture>
**EasyDiffraction** is software for calculating diffraction patterns
from a structural model and fitting its parameters to measured
data, for powder and single-crystal neutron and X-ray diffraction.

File: knowledge/verification/fullprof/pd-neut-tof_si-sepd_jorgensen/arg_si.pcr
COMM  Backscattering Bank (2theta= 144.845)  Si- Argonne
! Current global Chi2 (Bragg contrib.) =      4.393    
! Files => DAT-file: arg_si.dat,  PCR-file: arg_si
!Job Npr Nph Nba Nex Nsc Nor Dum Iwg Ilo Ias Res Ste Nre Cry Uni Cor Opt Aut
  -1   9   1  -4   2   0   0   0   0   0   0   0   0   0   0   1   0   0   1
!
!Ipr Ppl Ioc Mat Pcr Ls1 Ls2 Ls3 NLI Prf Ins Rpa Sym Hkl Fou Sho Ana
   2    2    1    0    1    0    4    0    0    2   12    1    1    1    2    0    0
!
!  Bkpos        Wdt    Iabscor for Pattern#  1
     150.000   30.00     2
!NCY  Eps  R_at  R_an  R_pr  R_gl    TOF-min      <Step>       TOF-max 
 50  0.05  0.02  0.02  0.02  0.02    2000.0000      5.0000  29995.0000
!
! Excluded regions (LowT  HighT) for Pattern#  1
     1000.10     2000.00
    29999.00    40000.00
! 
!
       0    !Number of refined parameters
!
!    Zero       Code      Dtt1      Code       Dtt2     Code  Dtt_1overd    Code  2ThetaBank  -> Patt#  1
    -8.56733   0.00  7476.91016    0.00    -1.54000    0.00     0.00000    0.00   144.845
!
!   Background coefficients/codes  for Pattern#  1  (Fourier cosine series, up to 18 coefficients)
     154.316       1.340      37.000      12.332      17.706       4.785
        0.00        0.00        0.00        0.00        0.00        0.00
       6.808       0.000       0.000       0.000       0.000       0.000
        0.00        0.00        0.00        0.00        0.00        0.00
       0.000       0.000       0.000       0.000       0.000       0.000
        0.00        0.00        0.00        0.00        0.00        0.00
!-------------------------------------------------------------------------------
!  Data for PHASE number:   1  ==> Current R_Bragg for Pattern#  1:   2.0355
!-------------------------------------------------------------------------------
Standard-Si
!
!Nat Dis Ang Pr1 Pr2 Pr3 Jbt Irf Isy Str Furth       ATZ    Nvk Npr More
   1   0   0 0.0 0.0 1.0   0   0   0   0   0     129420.289   0   9   0
!
!
F d -3 m                 <--Space group symbol
!Atom   Typ       X        Y        Z     Biso       Occ     In Fin N_t Spc /Codes
Si     SI      0.12500  0.12500  0.12500  0.54095   0.04167   0   0   0    0  # color green conn Si Si 0 2.5
                  0.00     0.00     0.00     0.00      0.00
!-------> Profile Parameters for Pattern #   1  ----> Phase #   1
!  Scale          Extinc       Bov      Str1      Str2      Str3    Strain-Mode
  381.3153        0.0000    0.0000    0.0000    0.0000    0.0000         0
      0.00000      0.00      0.00      0.00      0.00      0.00
!      Sigma-2       Sigma-1       Sigma-0       Sigma-Q   Iso-GStrain     Iso-GSize     Ani-LSize   Size-Model
        0.0000       29.6492        5.0790        0.0000        0.0000        0.0000        0.0000       0
          0.00          0.00          0.00          0.00          0.00          0.00          0.00
!      Gamma-2       Gamma-1       Gamma-0   Iso-LorStrain   Iso-LorSize
        0.0000        0.0000        0.0000        0.0000        0.0000
          0.00          0.00          0.00          0.00          0.00
!     a          b         c        alpha      beta       gamma      # Cell Info
   5.432382   5.432382   5.432382  90.000000  90.000000  90.000000   # multiple box -1.15 1.15 -1.15 1.15 -0.15 1.15
    0.00000    0.00000    0.00000    0.00000    0.00000    0.00000
!      Pref1      Pref2        alph0       beta0       alph1       beta1       alphQ       betaQ
    0.000000    0.000000    0.000000    0.038020    0.235422    0.010902    0.000000    0.000000
        0.00        0.00        0.00        0.00        0.00        0.00        0.00        0.00
!Absorption correction parameters
   0.00000    0.00   0.00000    0.00            ABS: ABSCOR1  ABSCOR2
!  2Th1/TOF1    2Th2/TOF2  Pattern to plot
    2000.000   29995.000       1

File: knowledge/verification/fullprof/pd-neut-tof_si_simulation/start.pcr
COMM pd-neut-tof_si_simulation
!Job Npr Nph Nba Nex Nsc Nor Dum Iwg Ilo Ias Res Ste Nre Cry Uni Cor Opt Aut
-1 9 1 2 0 0 0 0 0 0 0 0 0 0 0 1 0 1 1
!Ipr Ppl Ioc Mat Pcr Ls1 Ls2 Ls3 NLI Prf Ins Rpa Sym Hkl Fou Sho Ana
2 2 1 0 2 0 4 0 0 2 10 1 1 0 0 1 1
! Bkpos Wdt Iabscor for Pattern# 1
10000 48 2
!NCY Eps R_at R_an R_pr R_gl
1 0.001 0.2 0.2 0.2 0.2 5000 2 15000
!2Theta/TOF/E(Kev) Background for Pattern# 1
10000 500 0
40000 500 0
! Excluded regions (LowT HighT) for Pattern# 1
0 !Number of refined parameters
! Zero Code Dtt1 Code Dtt2 Code Dtt_1overd Code 2ThetaBank -> Patt# 1
0 0 7476.91 0 -1.54 0 0 0 144.845
! Data for PHASE number: 1
si
!Nat Dis Ang Pr1 Pr2 Pr3 Jbt Irf Isy Str Furth ATZ Nvk Npr More
1 0 0 0 0 1 0 0 0 0 0 0 0 9 0
F d -3 m <--Space group symbol
!Atom Typ X Y Z Biso Occ In Fin N_t Spc /Codes
Si SI 0.125 0.125 0.125 0.5 0.04166666667 0 0 0 0
0 0 0 0 0
! Profile Parameters for Pattern # 1 Phase si
! Scale Shape1 Bov Str1 Str2 Str3 Strain-Model
10 0 0 0 0 0 0
0 0 0 0 0 0
! Sigma-2 Sigma-1 Sigma-0 Sigma-Q Iso-GStrain Iso-GSize Ani-LSize Size-Model
2 40 3 0 0 0 0 0
0 0 0 0 0 0 0
! Gamma-2 Gamma-1 Gamma-0 Iso-LorStrain Iso-LorSize
0 0 0 0 0
0 0 0 0 0
! a b c alpha beta gamma
5.431 5.431 5.431 90 90 90
0 0 0 0 0 0
! Pref1 Pref2 alph0 beta0 alph1 beta1 alphQ betaQ
0 0 0 0.04221 0.5971 0.00946 0 0
0 0 0 0 0 0 0 0
!Absorption correction parameters
0 0 0 0 ABS: ABSCOR1 ABSCOR2
! 2Th1/TOF1 2Th2/TOF2 Pattern to plot
5000 15000 1

File: knowledge/verification/fullprof/pd-neut-xray-cwl_pbso4-d1a-lab/fixed.pcr
COMM pd-neut-xray-cwl_pbso4-d1a-lab
! Current global Chi2 (Bragg contrib.) =      4.208    
NPATT      2       1 1 <- Flags for patterns (1:refined, 0: excluded)
0 0 0
!Nph Dum Ias Nre Cry Opt Aut
   1   0   0   0   0   1   1
!Job Npr Nba Nex Nsc Nor Iwg Ilo Res Ste Uni Cor Anm Int
   1   5   8   0   0   0   0   0   0   0   0   0   0   0  !-> Patt#: 1
   0   5  -5   0   0   0   0   0   0   0   0   0   0   0  !-> Patt#: 2
!
!File names of data(patterns) files
fixed_1.dat
fixed_2.dat
!
!Mat Pcr NLI Rpa Sym Sho
   0   2   0   1   1   1
!Ipr Ppl Ioc Ls1 Ls2 Ls3 Prf Ins Hkl Fou Ana
   2   2   1   0   4   0   2  10   0   0   1  !-> Patt#: 1
   2   2   1   0   4   0   2  10   0   0   1  !-> Patt#: 2
!
! Lambda1  Lambda2    Ratio    Bkpos    Wdt    Cthm     muR   AsyLim   Rpolarz  2nd-muR -> Patt# 1
 1.910000 1.910000  0.00000   82.725  60.000  0.0000  0.0000  180.00    0.0000  0.0000
!
! Lambda1  Lambda2    Ratio    Bkpos    Wdt    Cthm     muR   AsyLim   Rpolarz  2nd-muR -> Patt# 2
 1.540560 1.544400  0.50000   87.500  96.000  0.8000  0.0000  180.00    0.0000  0.0000
!
!NCY  Eps  R_at  R_an  R_pr  R_gl
1 0.10 0.20 0.20 0.20 0.20
!     Thmin       Step       Thmax    PSD    Sent0  -> Patt#: 1
    10.0000   0.050020   155.4500   0.000   0.000
!     Thmin       Step       Thmax    PSD    Sent0  -> Patt#: 2
    15.0250   0.025003   159.9750   0.000   0.000
!
!2Theta/TOF/E(Kev)   Background  for Pattern#  1
11.0000 209.7646 0
15.0000 196.7561 0
20.0000 194.7039 0
30.0000 190.5015 0
50.0000 198.6776 0
70.0000 201.0851 0
120.0000 251.7282 0
153.0000 228.1257 0
! 
!
0 !Number of refined parameters
!
!  Zero    Code    SyCos    Code   SySin    Code  Lambda     Code MORE ->Patt# 1
-0.01066 0 0.00000 0 0.00000 0 0.000000 0 0
!
!  Zero    Code    SyCos    Code   SySin    Code  Lambda     Code MORE ->Patt# 2
-0.03956 0 0.00000 0 0.00000 0 0.000000 0 0
!
!   Background coefficients/codes  for Pattern#  2  (Chebychev polynomials, up to 24 coefficients)
     146.745      77.390      12.300       5.143      -5.698     -11.742
0 0 0 0 0 0
       0.000       0.000       0.000       0.000       0.000       0.000
0 0 0 0 0 0
       0.000       0.000       0.000       0.000       0.000       0.000
0 0 0 0 0 0
       0.000       0.000       0.000       0.000       0.000       0.000
0 0 0 0 0 0
!-------------------------------------------------------------------------------
!  Data for PHASE number:   1  ==> Current R_Bragg for Pattern#  1:   0.0000
!  Data for PHASE number:   1  ==> Current R_Bragg for Pattern#  2:   0.0000
!-------------------------------------------------------------------------------
pbso4
!
!Nat Dis Ang Jbt Isy Str Furth        ATZ     Nvk More
   5   0   0   0   0   0   0       1213.0304   0   0
!Contributions (0/1) of this phase to the  2 patterns
 1 1
!Irf Npr Jtyp  Nsp_Ref Ph_Shift for Pattern#  1
   0   5    1      0      0
! Pr1    Pr2    Pr3   Brind.   Rmua   Rmub   Rmuc     for Pattern#  1
  0.000  0.000  1.000  1.000  0.000  0.000  0.000
!Irf Npr Jtyp  Nsp_Ref Ph_Shift for Pattern#  2
   0   5    0      0      0
! Pr1    Pr2    Pr3   Brind.   Rmua   Rmub   Rmuc     for Pattern#  2
  0.000  0.000  1.000  1.000  0.000  0.000  0.000
!
!
P n m a                  <--Space group symbol
!Atom   Typ       X        Y        Z     Biso       Occ     In Fin N_t Spc /Codes
Pb     PB      0.18769  0.25000  0.16733  1.56635   0.50000   0   0   0    0  
0 0 0 0 0
S      S       0.06491  0.25000  0.68276  0.71063   0.50000   0   0   0    0  
0 0 0 0 0
O1     O       0.90792  0.25000  0.59530  2.15407   0.50000   0   0   0    0  
0 0 0 0 0
O2     O       0.19422  0.25000  0.54344  1.67990   0.50000   0   0   0    0  
0 0 0 0 0
O3     O       0.08095  0.02724  0.80917  1.51743   1.00000   0   0   0    0  
0 0 0 0 0
!-------> Profile Parameters for Pattern #   1  ----> Phase #   1
!  Scale          Shape1      Bov      Str1      Str2      Str3   Strain-Model
  1.524578       0.32022   0.00000   0.00000   0.00000   0.00000       0
0 0 0 0 0 0
!       U            V            W             X            Y         GauSiz      LorSiz    Size-Model
     0.266062    -0.605945     0.515800     0.000000     0.000000     0.000000     0.000000       0
0 0 0 0 0 0 0
!     a          b         c        alpha      beta       gamma      # Cell Info
   8.480035   5.398479   6.959724  90.000000  90.000000  90.000000   
0 0 0 0 0 0
!  Pref1    Pref2      Asy1     Asy2     Asy3     Asy4  
  0.00000  0.00000 -0.24007  0.01567  1.27424  0.05412
0 0 0 0 0 0
!-------> Profile Parameters for Pattern #   2  ----> Phase #   1
!  Scale          Shape1      Bov      Str1      Str2      Str3   Strain-Model
 0.4895019E-03   0.72008   0.00000   0.00000   0.00000   0.00000       0
0 0 0 0 0 0
!       U            V            W             X            Y         GauSiz      LorSiz    Size-Model
     0.020004    -0.007733     0.011082     0.000000     0.000000     0.000000     0.000000       0
0 0 0 0 0 0 0
!     a          b         c        alpha      beta       gamma      # Cell Info
   8.480035   5.398479   6.959724  90.000000  90.000000  90.000000   
0 0 0 0 0 0
!  Pref1    Pref2      Asy1     Asy2     Asy3     Asy4  
  0.00000  0.00000  0.07819  0.03203  0.00000  0.00000
0 0 0 0 0 0
!  2Th1/TOF1    2Th2/TOF2  Pattern to plot
      10.000     155.450       1

File: knowledge/verification/fullprof/pd-xray-cwl_lam7o3-p021/continuation/fixed.pcr
COMM pd-xray-cwl_lam7o3-p021
! Current global Chi2 (Bragg contrib.) =     0.1870    
! Files => DAT-file: fit.dat,  PCR-file: fit
!Job Npr Nph Nba Nex Nsc Nor Dum Iwg Ilo Ias Res Ste Nre Cry Uni Cor Opt Aut
   0   7   1  20   0   9   0   0   0   0   0   0   0   0   0   0   0   1   1
!
!Ipr Ppl Ioc Mat Pcr Ls1 Ls2 Ls3 NLI Prf Ins Rpa Sym Hkl Fou Sho Ana
   2   2   1   0   2   0   4   0   0   2  10   1   1   0   0   1   1
!
! Lambda1  Lambda2    Ratio    Bkpos    Wdt    Cthm     muR   AsyLim   Rpolarz  2nd-muR -> Patt# 1
 0.207109 0.207109  0.00000    8.497  60.000  0.0000  0.0000  180.00    0.0000  0.0000
!
!NCY  Eps  R_at  R_an  R_pr  R_gl     Thmin       Step       Thmax    PSD    Sent0
1 0.10 0.20 0.20 0.20 0.20 2.0033 0.010525 14.9909 0.000 0.000
!
!2Theta/TOF/E(Kev)   Background  for Pattern#  1
2.0033 581.5111 0
2.2978 687.1032 0
2.7079 945.1600 0
2.8762 992.8377 0
2.9813 966.2153 0
3.1181 882.3383 0
3.7175 606.0228 0
4.1381 552.9754 0
4.2748 516.4098 0
4.3905 514.4297 0
4.5483 490.0947 0
4.9268 454.6237 0
5.1372 428.5027 0
7.4087 411.2526 0
8.0922 439.3470 0
9.7748 446.2610 0
10.9106 348.7615 0
12.4985 342.5315 0
14.7069 291.4008 0
14.9909 262.0972 0
! 
! Additional scattering factors for Pattern#  1
la     -0.48697    1.69911   2
ti     -0.01291    0.03804   2
cr     -0.01108    0.05509   2
mn     -0.00900    0.06551   2
fe     -0.00799    0.07731   2
co     -0.00532    0.09057   2
ni     -0.00561    0.10555   2
cu     -0.00234    0.12213   2
o      -0.00536    0.00037   2
!
0 !Number of refined parameters
!
!  Zero    Code    SyCos    Code   SySin    Code  Lambda     Code MORE ->Patt# 1
-0.00070 0 0.00000 0 0.00000 0 0.000000 0 0
!-------------------------------------------------------------------------------
!  Data for PHASE number:   1  ==> Current R_Bragg for Pattern#  1:   0.0000
!-------------------------------------------------------------------------------
lam7o3
!
!Nat Dis Ang Pr1 Pr2 Pr3 Jbt Irf Isy Str Furth       ATZ    Nvk Npr More
  10   0   0 0.0 0.0 1.0   0   0   0   0   0        971.521   0   7   0
!
!
P n m a                  <--Space group symbol
!Atom   Typ       X        Y        Z     Biso       Occ     In Fin N_t Spc /Codes
La     LA      0.47680  0.25000  0.00427  0.60665   0.50000   0   0   0    0  
0 0 0 0 0
Ti     TI      0.00000  0.00000  0.00000  0.38927   0.07143   0   0   0    0  
0 0 0 0 0
Cr     CR      0.00000  0.00000  0.00000  0.38927   0.07143   0   0   0    0  
0 0 0 0 0
Mn     MN      0.00000  0.00000  0.00000  0.38927   0.07143   0   0   0    0  
0 0 0 0 0
Fe     FE      0.00000  0.00000  0.00000  0.38927   0.07143   0   0   0    0  
0 0 0 0 0
Co     CO      0.00000  0.00000  0.00000  0.38927   0.07143   0   0   0    0  
0 0 0 0 0
Ni     NI      0.00000  0.00000  0.00000  0.38927   0.07143   0   0   0    0  
0 0 0 0 0
Cu     CU      0.00000  0.00000  0.00000  0.38927   0.07143   0   0   0    0  
0 0 0 0 0
O1     O       0.50784  0.25000  0.56941  0.31354   0.50000   0   0   0    0  
0 0 0 0 0
O2     O       0.22398  0.03514  0.27643  0.31354   1.00000   0   0   0    0  
0 0 0 0 0
!-------> Profile Parameters for Pattern #   1  ----> Phase #   1
!  Scale          Shape1      Bov      Str1      Str2      Str3   Strain-Model
 0.3684574E-05   0.00000   0.00000   0.00000   0.00000   0.00000       0
0 0 0 0 0 0
!       U            V            W             X            Y         GauSiz      LorSiz    Size-Model
     0.048115    -0.007206     0.001216     0.166422     0.000000     0.000000     0.000000       0
0 0 0 0 0 0 0
!     a          b         c        alpha      beta       gamma      # Cell Info
   5.462184   7.732974   5.490199  90.000000  90.000000  90.000000   
0 0 0 0 0 0
!  Pref1    Pref2      Asy1     Asy2     Asy3     Asy4      S_L      D_L
  0.00000  0.00000  0.00000  0.00000  0.00000  0.00000  0.00000  0.00000
0 0 0 0 0 0 0 0
!  2Th1/TOF1    2Th2/TOF2  Pattern to plot
       2.003      14.991       1

File: knowledge/verification/fullprof/pd-xray-cwl_lam7o3-p021/fixed.pcr
COMM pd-xray-cwl_lam7o3-p021
! Current global Chi2 (Bragg contrib.) =     0.2331    
! Files => DAT-file: fit.dat,  PCR-file: fit
!Job Npr Nph Nba Nex Nsc Nor Dum Iwg Ilo Ias Res Ste Nre Cry Uni Cor Opt Aut
   0   7   1  20   0   0   0   0   0   0   0   0   0   0   0   0   0   1   1
!
!Ipr Ppl Ioc Mat Pcr Ls1 Ls2 Ls3 NLI Prf Ins Rpa Sym Hkl Fou Sho Ana
   2   2   1   0   2   0   4   0   0   2  10   1   1   0   0   1   1
!
! Lambda1  Lambda2    Ratio    Bkpos    Wdt    Cthm     muR   AsyLim   Rpolarz  2nd-muR -> Patt# 1
 0.207109 0.207109  0.00000    8.497  60.000  0.0000  0.0000  180.00    0.0000  0.0000
!
!NCY  Eps  R_at  R_an  R_pr  R_gl     Thmin       Step       Thmax    PSD    Sent0
1 0.10 0.20 0.20 0.20 0.20 2.0033 0.010525 14.9909 0.000 0.000
!
!2Theta/TOF/E(Kev)   Background  for Pattern#  1
2.0033 581.5649 0
2.2978 687.0148 0
2.7079 945.8704 0
2.8762 990.9332 0
2.9813 975.9084 0
3.1181 887.4581 0
3.7175 604.8409 0
4.1381 553.4596 0
4.2748 513.5079 0
4.3905 511.0599 0
4.5483 491.1819 0
4.9268 453.6032 0
5.1372 428.9309 0
7.4087 411.2777 0
8.0922 439.4527 0
9.7748 446.1642 0
10.9106 348.5184 0
12.4985 342.0365 0
14.7069 291.1624 0
14.9909 258.1635 0
! 
!
0 !Number of refined parameters
!
!  Zero    Code    SyCos    Code   SySin    Code  Lambda     Code MORE ->Patt# 1
-0.00071 0 0.00000 0 0.00000 0 0.000000 0 0
!-------------------------------------------------------------------------------
!  Data for PHASE number:   1  ==> Current R_Bragg for Pattern#  1:   0.0000
!-------------------------------------------------------------------------------
lam7o3
!
!Nat Dis Ang Pr1 Pr2 Pr3 Jbt Irf Isy Str Furth       ATZ    Nvk Npr More
  10   0   0 0.0 0.0 1.0   0   0   0   0   0        971.521   0   7   0
!
!
P n m a                  <--Space group symbol
!Atom   Typ       X        Y        Z     Biso       Occ     In Fin N_t Spc /Codes
La     LA      0.47688  0.25000  0.00421  0.55326   0.50000   0   0   0    0  
0 0 0 0 0
Ti     TI      0.00000  0.00000  0.00000  0.56367   0.07143   0   0   0    0  
0 0 0 0 0
Cr     CR      0.00000  0.00000  0.00000  0.56367   0.07143   0   0   0    0  
0 0 0 0 0
Mn     MN      0.00000  0.00000  0.00000  0.56367   0.07143   0   0   0    0  
0 0 0 0 0
Fe     FE      0.00000  0.00000  0.00000  0.56367   0.07143   0   0   0    0  
0 0 0 0 0
Co     CO      0.00000  0.00000  0.00000  0.56367   0.07143   0   0   0    0  
0 0 0 0 0
Ni     NI      0.00000  0.00000  0.00000  0.56367   0.07143   0   0   0    0  
0 0 0 0 0
Cu     CU      0.00000  0.00000  0.00000  0.56367   0.07143   0   0   0    0  
0 0 0 0 0
O1     O       0.50802  0.25000  0.56967  0.30700   0.50000   0   0   0    0  
0 0 0 0 0
O2     O       0.22298  0.03526  0.27734  0.30700   1.00000   0   0   0    0  
0 0 0 0 0
!-------> Profile Parameters for Pattern #   1  ----> Phase #   1
!  Scale          Shape1      Bov      Str1      Str2      Str3   Strain-Model
 0.3719905E-05   0.00000   0.00000   0.00000   0.00000   0.00000       0
0 0 0 0 0 0
!       U            V            W             X            Y         GauSiz      LorSiz    Size-Model
     0.038993    -0.006057     0.001177     0.167260     0.000000     0.000000     0.000000       0
0 0 0 0 0 0 0
!     a          b         c        alpha      beta       gamma      # Cell Info
   5.462158   7.732976   5.490175  90.000000  90.000000  90.000000   
0 0 0 0 0 0
!  Pref1    Pref2      Asy1     Asy2     Asy3     Asy4      S_L      D_L
  0.00000  0.00000  0.00000  0.00000  0.00000  0.00000  0.00000  0.00000
0 0 0 0 0 0 0 0
!  2Th1/TOF1    2Th2/TOF2  Pattern to plot
       2.003      14.991       1

File: knowledge/verification/fullprof/pd-xray-cwl_lam7o3-p021/strict-shift-attempt/fixed.pcr
COMM pd-xray-cwl_lam7o3-p021
! Current global Chi2 (Bragg contrib.) =     0.1994    
! Files => DAT-file: fit.dat,  PCR-file: fit
!Job Npr Nph Nba Nex Nsc Nor Dum Iwg Ilo Ias Res Ste Nre Cry Uni Cor Opt Aut
   0   7   1  20   0   9   0   0   0   0   0   0   0   0   0   0   0   1   1
!
!Ipr Ppl Ioc Mat Pcr Ls1 Ls2 Ls3 NLI Prf Ins Rpa Sym Hkl Fou Sho Ana
   2   2   1   0   2   0   4   0   0   2  10   1   1   0   0   1   1
!
! Lambda1  Lambda2    Ratio    Bkpos    Wdt    Cthm     muR   AsyLim   Rpolarz  2nd-muR -> Patt# 1
 0.207109 0.207109  0.00000    8.497  60.000  0.0000  0.0000  180.00    0.0000  0.0000
!
!NCY  Eps  R_at  R_an  R_pr  R_gl     Thmin       Step       Thmax    PSD    Sent0
1 0.00 0.20 0.20 0.20 0.20 2.0033 0.010525 14.9909 0.000 0.000
!
!2Theta/TOF/E(Kev)   Background  for Pattern#  1
2.0033 581.5219 0
2.2978 687.0956 0
2.7079 945.5351 0
2.8762 992.7589 0
2.9813 965.9988 0
3.1181 882.4412 0
3.7175 606.0806 0
4.1381 552.9249 0
4.2748 516.4895 0
4.3905 514.3419 0
4.5483 490.1582 0
4.9268 454.5286 0
5.1372 428.6598 0
7.4087 411.3402 0
8.0922 439.5313 0
9.7748 446.4771 0
10.9106 348.9681 0
12.4985 342.6894 0
14.7069 291.8750 0
14.9909 258.0418 0
! 
! Additional scattering factors for Pattern#  1
la     -0.48697    1.69911   2
ti     -0.01291    0.03804   2
cr     -0.01108    0.05509   2
mn     -0.00900    0.06551   2
fe     -0.00799    0.07731   2
co     -0.00532    0.09057   2
ni     -0.00561    0.10555   2
cu     -0.00234    0.12213   2
o      -0.00536    0.00037   2
!
0 !Number of refined parameters
!
!  Zero    Code    SyCos    Code   SySin    Code  Lambda     Code MORE ->Patt# 1
-0.00071 0 0.00000 0 0.00000 0 0.000000 0 0
!-------------------------------------------------------------------------------
!  Data for PHASE number:   1  ==> Current R_Bragg for Pattern#  1:   0.0000
!-------------------------------------------------------------------------------
lam7o3
!
!Nat Dis Ang Pr1 Pr2 Pr3 Jbt Irf Isy Str Furth       ATZ    Nvk Npr More
  10   0   0 0.0 0.0 1.0   0   0   0   0   0        971.521   0   7   0
!
!
P n m a                  <--Space group symbol
!Atom   Typ       X        Y        Z     Biso       Occ     In Fin N_t Spc /Codes
La     LA      0.47683  0.25000  0.00424  0.60791   0.50000   0   0   0    0  
0 0 0 0 0
Ti     TI      0.00000  0.00000  0.00000  0.39017   0.07143   0   0   0    0  
0 0 0 0 0
Cr     CR      0.00000  0.00000  0.00000  0.39017   0.07143   0   0   0    0  
0 0 0 0 0
Mn     MN      0.00000  0.00000  0.00000  0.39017   0.07143   0   0   0    0  
0 0 0 0 0
Fe     FE      0.00000  0.00000  0.00000  0.39017   0.07143   0   0   0    0  
0 0 0 0 0
Co     CO      0.00000  0.00000  0.00000  0.39017   0.07143   0   0   0    0  
0 0 0 0 0
Ni     NI      0.00000  0.00000  0.00000  0.39017   0.07143   0   0   0    0  
0 0 0 0 0
Cu     CU      0.00000  0.00000  0.00000  0.39017   0.07143   0   0   0    0  
0 0 0 0 0
O1     O       0.50788  0.25000  0.56955  0.30785   0.50000   0   0   0    0  
0 0 0 0 0
O2     O       0.22400  0.03509  0.27662  0.30785   1.00000   0   0   0    0  
0 0 0 0 0
!-------> Profile Parameters for Pattern #   1  ----> Phase #   1
!  Scale          Shape1      Bov      Str1      Str2      Str3   Strain-Model
 0.3675368E-05   0.00000   0.00000   0.00000   0.00000   0.00000       0
0 0 0 0 0 0
!       U            V            W             X            Y         GauSiz      LorSiz    Size-Model
     0.045552    -0.006977     0.001207     0.166469     0.000000     0.000000     0.000000       0
0 0 0 0 0 0 0
!     a          b         c        alpha      beta       gamma      # Cell Info
   5.462183   7.733022   5.490175  90.000000  90.000000  90.000000   
0 0 0 0 0 0
!  Pref1    Pref2      Asy1     Asy2     Asy3     Asy4      S_L      D_L
  0.00000  0.00000  0.00000  0.00000  0.00000  0.00000  0.00000  0.00000
0 0 0 0 0 0 0 0
!  2Th1/TOF1    2Th2/TOF2  Pattern to plot
       2.003      14.991       1

File: knowledge/verification/fullprof/pd-xray-cwl_latp-bm01_scan/fixed.pcr
COMM pd-xray-cwl_latp-bm01_scan
! Current global Chi2 (Bragg contrib.) =     0.1459E+09
! Files => DAT-file: fit.dat,  PCR-file: fit
!Job Npr Nph Nba Nex Nsc Nor Dum Iwg Ilo Ias Res Ste Nre Cry Uni Cor Opt Aut
   0   5   3  30   0   0   0   0   0   0   0   0   0   0   0   0   0   1   1
!
!Ipr Ppl Ioc Mat Pcr Ls1 Ls2 Ls3 NLI Prf Ins Rpa Sym Hkl Fou Sho Ana
   2   2   1   0   2   0   4   0   0   2  10   1   1   0   0   1   1
!
! Lambda1  Lambda2    Ratio    Bkpos    Wdt    Cthm     muR   AsyLim   Rpolarz  2nd-muR -> Patt# 1
 0.696870 0.696870  0.00000   33.044  48.000  0.0000  0.3000  180.00    0.0000  0.0000
!
!NCY  Eps  R_at  R_an  R_pr  R_gl     Thmin       Step       Thmax    PSD    Sent0
1 0.10 0.20 0.20 0.20 0.20 3.8041 0.018790 62.2834 0.000 0.000
!
!2Theta/TOF/E(Kev)   Background  for Pattern#  1
4.0117 37067752.0000 0
5.3148 41439388.0000 0
7.1929 52277252.0000 0
8.2721 67045424.0000 0
8.9749 82002064.0000 0
10.0793 79528456.0000 0
12.3508 47522724.0000 0
13.9092 36898288.0000 0
15.6032 30479606.0000 0
18.1069 25881062.0000 0
20.4202 24188556.0000 0
22.6750 22621910.0000 0
25.3704 22452454.0000 0
27.1127 24791610.0000 0
29.6603 24129710.0000 0
32.5461 25716896.0000 0
35.7233 19116668.0000 0
37.9048 15765972.0000 0
40.4041 16387819.0000 0
42.6881 18697736.0000 0
44.8990 17938476.0000 0
47.0073 17783600.0000 0
49.2474 19315252.0000 0
51.0337 20242684.0000 0
53.2738 21757240.0000 0
55.2504 22259568.0000 0
56.9107 21740450.0000 0
58.6676 23714296.0000 0
61.4348 18870554.0000 0
62.2500 15191736.0000 0
! 
!
0 !Number of refined parameters
!
!  Zero    Code    SyCos    Code   SySin    Code  Lambda     Code MORE ->Patt# 1
-0.02525 0 0.00000 0 0.00000 0 0.000000 0 0
!-------------------------------------------------------------------------------
!  Data for PHASE number:   1  ==> Current R_Bragg for Pattern#  1:   0.0000
!-------------------------------------------------------------------------------
alpo4_c2221
!
!Nat Dis Ang Pr1 Pr2 Pr3 Jbt Irf Isy Str Furth       ATZ    Nvk Npr More
   4   0   0 0.0 0.0 1.0   0   0   0   0   0        487.812   0   5   0
!
!
C 2 2 21                 <--Space group symbol
!Atom   Typ       X        Y        Z     Biso       Occ     In Fin N_t Spc /Codes
Al1    AL      0.00000  0.19952  0.25000  0.00000   0.50000   0   0   0    0  
0 0 0 0 0
P1     P       0.30203  0.00000  0.00000  0.00000   0.50000   0   0   0    0  
0 0 0 0 0
O1     O       0.18216  0.05769  0.17000  0.00000   1.00000   0   0   0    0  
0 0 0 0 0
O2     O       0.42615  0.16430  0.93983  0.00000   1.00000   0   0   0    0  
0 0 0 0 0
!-------> Profile Parameters for Pattern #   1  ----> Phase #   1
!  Scale          Shape1      Bov      Str1      Str2      Str3   Strain-Model
 0.5363007       0.39434   0.00000   0.00000   0.00000   0.00000       0
0 0 0 0 0 0
!       U            V            W             X            Y         GauSiz      LorSiz    Size-Model
     0.002075     0.038283     0.011236     0.000000     0.000000     0.000000     0.000000       0
0 0 0 0 0 0 0
!     a          b         c        alpha      beta       gamma      # Cell Info
   6.969635   7.115927   7.003702  90.000000  90.000000  90.000000   
0 0 0 0 0 0
!  Pref1    Pref2      Asy1     Asy2     Asy3     Asy4  
  0.00000  0.00000 -0.04350 -0.00339  0.00000  0.00000
0 0 0 0 0 0
!-------------------------------------------------------------------------------
!  Data for PHASE number:   2  ==> Current R_Bragg for Pattern#  1:   0.0000
!-------------------------------------------------------------------------------
alpo4_p63mc
!
!Nat Dis Ang Pr1 Pr2 Pr3 Jbt Irf Isy Str Furth       ATZ    Nvk Npr More
   4   0   0 0.0 0.0 1.0   0   0   0   0   0        243.906   0   5   0
!
!
P 63 m c                 <--Space group symbol
!Atom   Typ       X        Y        Z     Biso       Occ     In Fin N_t Spc /Codes
Al1    AL      0.33333  0.66667  0.06250  0.00000   0.16667   0   0   0    0  
0 0 0 0 0
P1     P       0.33333  0.66667  0.43650  0.00000   0.16667   0   0   0    0  
0 0 0 0 0
O1     O       0.33333  0.66667  0.26160  0.00000   0.16667   0   0   0    0  
0 0 0 0 0
O2     O       0.51090 -0.51090 -0.00460  0.00000   0.50000   0   0   0    0  
0 0 0 0 0
!-------> Profile Parameters for Pattern #   1  ----> Phase #   2
!  Scale          Shape1      Bov      Str1      Str2      Str3   Strain-Model
  1.140749       0.39434   0.00000   0.00000   0.00000   0.00000       0
0 0 0 0 0 0
!       U            V            W             X            Y         GauSiz      LorSiz    Size-Model
     0.002075     0.038283     0.011236     0.000000     0.000000     0.000000     0.000000       0
0 0 0 0 0 0 0
!     a          b         c        alpha      beta       gamma      # Cell Info
   4.986948   4.986948   9.504272  90.000000  90.000000 120.000000   
0 0 0 0 0 0
!  Pref1    Pref2      Asy1     Asy2     Asy3     Asy4  
  0.00000  0.00000 -0.04350 -0.00339  0.00000  0.00000
0 0 0 0 0 0
!-------------------------------------------------------------------------------
!  Data for PHASE number:   3  ==> Current R_Bragg for Pattern#  1:   0.0000
!-------------------------------------------------------------------------------
latp
!
!Nat Dis Ang Pr1 Pr2 Pr3 Jbt Irf Isy Str Furth       ATZ    Nvk Npr More
   7   0   0 0.0 0.0 1.0   0   0   0   0   0       2300.435   0   5   0
!
!
R -3 c                   <--Space group symbol
!Atom   Typ       X        Y        Z     Biso       Occ     In Fin N_t Spc /Codes
Li1    LI      0.00000  0.00000  0.00000  0.18900   0.16667   0   0   0    0  
0 0 0 0 0
Li3    LI      0.11000  0.33333  0.08000  0.18900   0.05000   0   0   0    0  
0 0 0 0 0
Ti1    TI      0.00000  0.00000  0.14180  0.30654   0.28333   0   0   0    0  
0 0 0 0 0
Al1    AL      0.00000  0.00000  0.14180  0.30705   0.05000   0   0   0    0  
0 0 0 0 0
P1     P       0.28772  0.00000  0.25000  0.21844   0.50000   0   0   0    0  
0 0 0 0 0
O1     O       0.18170  0.99127  0.18891  0.94834   1.00000   0   0   0    0  
0 0 0 0 0
O2     O       0.18788  0.16268  0.08173  0.54765   1.00000   0   0   0    0  
0 0 0 0 0
!-------> Profile Parameters for Pattern #   1  ----> Phase #   3
!  Scale          Shape1      Bov      Str1      Str2      Str3   Strain-Model
  4.148693       0.39434   0.00000   0.00000   0.00000   0.00000       0
0 0 0 0 0 0
!       U            V            W             X            Y         GauSiz      LorSiz    Size-Model
     0.002075     0.038283     0.011236     0.000000     0.000000     0.000000     0.000000       0
0 0 0 0 0 0 0
!     a          b         c        alpha      beta       gamma      # Cell Info
   8.496904   8.496904  20.832134  90.000000  90.000000 120.000000   
0 0 0 0 0 0
!  Pref1    Pref2      Asy1     Asy2     Asy3     Asy4  
  0.00000  0.00000 -0.04350 -0.00339  0.00000  0.00000
0 0 0 0 0 0
!  2Th1/TOF1    2Th2/TOF2  Pattern to plot
       3.804      62.283       1

File: knowledge/verification/fullprof/pd-xray-cwl_lif_doublet-absorption-polarization/lif_doublet_absorption_polarized.pcr
COMM LiF XrayDif Cu Kalpha doublet absorption polarized Wdt48
! Current global Chi2 (Bragg contrib.) =      472.9    
! Files => DAT-file: lif_doublet_absorption_polarized.dat,  PCR-file: lif_doublet_absorption_polarized
!Job Npr Nph Nba Nex Nsc Nor Dum Iwg Ilo Ias Res Ste Nre Cry Uni Cor Opt Aut
   0   7   1   0   2   0   0   0   0   0   0   0   0   0   0   0   0   0   1
!
!Ipr Ppl Ioc Mat Pcr Ls1 Ls2 Ls3 NLI Prf Ins Rpa Sym Hkl Fou Sho Ana
   0   2   1   0   1   0   4   0   0   2   0   1   1   0   4   1   1
!
! Lambda1  Lambda2    Ratio    Bkpos    Wdt    Cthm     muR   AsyLim   Rpolarz  2nd-muR -> Patt# 1
 1.540560 1.544400  0.50000   50.000  48.000  0.8000  0.9000  160.00    0.5000  0.9000
!
!NCY  Eps  R_at  R_an  R_pr  R_gl     Thmin       Step       Thmax    PSD    Sent0
 30  0.10  0.10  0.10  0.10  0.10     10.0000   0.025000   160.0000   0.000   0.000
!
! Excluded regions (LowT  HighT) for Pattern#  1
        0.00       10.00
      160.00      180.00
! 
!
       0    !Number of refined parameters
!
!  Zero    Code    SyCos    Code   SySin    Code  Lambda     Code MORE ->Patt# 1
  0.00000    0.0  0.00000    0.0  0.00000    0.0 0.000000    0.00   0
!   Background coefficients/codes  for Pattern#  1  (Polynomial of 6th degree)
       0.000       0.000       0.000       0.000       0.000       0.000
        0.00        0.00        0.00        0.00        0.00        0.00
!-------------------------------------------------------------------------------
!  Data for PHASE number:   1  ==> Current R_Bragg for Pattern#  1:  99.0286
!-------------------------------------------------------------------------------
LiF
!
!Nat Dis Ang Pr1 Pr2 Pr3 Jbt Irf Isy Str Furth       ATZ    Nvk Npr More
   2   0   0 0.0 0.0 1.0   0   0   0   0   0        103.724   0   7   0
!
!
F m -3 m                 <--Space group symbol
!Atom   Typ       X        Y        Z     Biso       Occ     In Fin N_t Spc /Codes
Li1    LI      0.00000  0.00000  0.00000  1.20000   0.02083   0   0   0    0  
                  0.00     0.00     0.00     0.00      0.00
F1     F       0.50000  0.50000  0.50000  0.80000   0.02083   0   0   0    0  
                  0.00     0.00     0.00     0.00      0.00
!-------> Profile Parameters for Pattern #   1  ----> Phase #   1
!  Scale          Shape1      Bov      Str1      Str2      Str3   Strain-Model
 0.1000000E-01   0.00000   0.00000   0.00000   0.00000   0.00000       0
       0.00000     0.000     0.000     0.000     0.000     0.000
!       U            V            W             X            Y         GauSiz      LorSiz    Size-Model
     0.048457    -0.083053     0.040000     0.000000     0.049268     0.000000     0.000000       0
         0.00         0.00         0.00         0.00         0.00         0.00         0.00
!     a          b         c        alpha      beta       gamma      # Cell Info
   4.026700   4.026700   4.026700  90.000000  90.000000  90.000000   
    0.00000    0.00000    0.00000    0.00000    0.00000    0.00000
!  Pref1    Pref2      Asy1     Asy2     Asy3     Asy4      S_L      D_L
  0.00000  0.00000  0.00000  0.00000  0.00000  0.00000  0.00000  0.00000
     0.00     0.00     0.00     0.00     0.00     0.00     0.00     0.00
!  2Th1/TOF1    2Th2/TOF2  Pattern to plot
      10.000     160.000       1

File: knowledge/verification/fullprof/pd-xray-cwl_lif_doublet/lif_doublet_unpolarized.pcr
COMM LiF XrayDif Cu Kalpha doublet unpolarized Wdt48
! Current global Chi2 (Bragg contrib.) =      476.5    
! Files => DAT-file: lif_doublet_unpolarized.dat,  PCR-file: lif_doublet_unpolarized
!Job Npr Nph Nba Nex Nsc Nor Dum Iwg Ilo Ias Res Ste Nre Cry Uni Cor Opt Aut
   0   7   1   0   2   0   0   0   0   0   0   0   0   0   0   0   0   0   1
!
!Ipr Ppl Ioc Mat Pcr Ls1 Ls2 Ls3 NLI Prf Ins Rpa Sym Hkl Fou Sho Ana
   0   2   1   0   1   0   4   0   0   2   0   1   1   0   4   1   1
!
! Lambda1  Lambda2    Ratio    Bkpos    Wdt    Cthm     muR   AsyLim   Rpolarz  2nd-muR -> Patt# 1
 1.540560 1.544400  0.50000   50.000 48.0000  0.0000  0.0000  160.00    0.0000  0.0000
!
!NCY  Eps  R_at  R_an  R_pr  R_gl     Thmin       Step       Thmax    PSD    Sent0
 30  0.10  0.10  0.10  0.10  0.10     10.0000   0.025000   160.0000   0.000   0.000
!
! Excluded regions (LowT  HighT) for Pattern#  1
        0.00       10.00
      160.00      180.00
! 
!
       0    !Number of refined parameters
!
!  Zero    Code    SyCos    Code   SySin    Code  Lambda     Code MORE ->Patt# 1
  0.00000    0.0  0.00000    0.0  0.00000    0.0 0.000000    0.00   0
!   Background coefficients/codes  for Pattern#  1  (Polynomial of 6th degree)
       0.000       0.000       0.000       0.000       0.000       0.000
        0.00        0.00        0.00        0.00        0.00        0.00
!-------------------------------------------------------------------------------
!  Data for PHASE number:   1  ==> Current R_Bragg for Pattern#  1:  97.6370
!-------------------------------------------------------------------------------
LiF
!
!Nat Dis Ang Pr1 Pr2 Pr3 Jbt Irf Isy Str Furth       ATZ    Nvk Npr More
   2   0   0 0.0 0.0 1.0   0   0   0   0   0        103.724   0   7   0
!
!
F m -3 m                 <--Space group symbol
!Atom   Typ       X        Y        Z     Biso       Occ     In Fin N_t Spc /Codes
Li1    LI      0.00000  0.00000  0.00000  1.20000   0.02083   0   0   0    0  
                  0.00     0.00     0.00     0.00      0.00
F1     F       0.50000  0.50000  0.50000  0.80000   0.02083   0   0   0    0  
                  0.00     0.00     0.00     0.00      0.00
!-------> Profile Parameters for Pattern #   1  ----> Phase #   1
!  Scale          Shape1      Bov      Str1      Str2      Str3   Strain-Model
 0.1000000E-01   0.00000   0.00000   0.00000   0.00000   0.00000       0
       0.00000     0.000     0.000     0.000     0.000     0.000
!       U            V            W             X            Y         GauSiz      LorSiz    Size-Model
     0.048457    -0.083053     0.040000     0.000000     0.049268     0.000000     0.000000       0
         0.00         0.00         0.00         0.00         0.00         0.00         0.00
!     a          b         c        alpha      beta       gamma      #Cell Info
   4.026700   4.026700   4.026700  90.000000  90.000000  90.000000   
    0.00000    0.00000    0.00000    0.00000    0.00000    0.00000
!  Pref1    Pref2      Asy1     Asy2     Asy3     Asy4      S_L      D_L
  0.00000  0.00000  0.00000  0.00000  0.00000  0.00000  0.00000  0.00000
     0.00     0.00     0.00     0.00     0.00     0.00     0.00     0.00
!  2Th1/TOF1    2Th2/TOF2  Pattern to plot
      10.000     160.000       1

File: knowledge/verification/fullprof/pd-xray-cwl_lif_single-polarization/lif_single_polarized.pcr
COMM LiF XrayDif single wavelength polarized Wdt48
! Current global Chi2 (Bragg contrib.) =      510.4    
! Files => DAT-file: lif_single_polarized.dat,  PCR-file: lif_single_polarized
!Job Npr Nph Nba Nex Nsc Nor Dum Iwg Ilo Ias Res Ste Nre Cry Uni Cor Opt Aut
   0   7   1   0   2   0   0   0   0   0   0   0   0   0   0   0   0   0   1
!
!Ipr Ppl Ioc Mat Pcr Ls1 Ls2 Ls3 NLI Prf Ins Rpa Sym Hkl Fou Sho Ana
   0   2   1   0   1   0   4   0   0   2   0   1   1   0   4   1   1
!
! Lambda1  Lambda2    Ratio    Bkpos    Wdt    Cthm     muR   AsyLim   Rpolarz  2nd-muR -> Patt# 1
 1.540560 1.540560  0.00000   50.000 48.0000  0.8000  0.0000  160.00    0.5000  0.0000
!
!NCY  Eps  R_at  R_an  R_pr  R_gl     Thmin       Step       Thmax    PSD    Sent0
 30  0.10  0.10  0.10  0.10  0.10     10.0000   0.025000   160.0000   0.000   0.000
!
! Excluded regions (LowT  HighT) for Pattern#  1
        0.00       10.00
      160.00      180.00
! 
!
       0    !Number of refined parameters
!
!  Zero    Code    SyCos    Code   SySin    Code  Lambda     Code MORE ->Patt# 1
  0.00000    0.0  0.00000    0.0  0.00000    0.0 0.000000    0.00   0
!   Background coefficients/codes  for Pattern#  1  (Polynomial of 6th degree)
       0.000       0.000       0.000       0.000       0.000       0.000
        0.00        0.00        0.00        0.00        0.00        0.00
!-------------------------------------------------------------------------------
!  Data for PHASE number:   1  ==> Current R_Bragg for Pattern#  1:  97.8776
!-------------------------------------------------------------------------------
LiF
!
!Nat Dis Ang Pr1 Pr2 Pr3 Jbt Irf Isy Str Furth       ATZ    Nvk Npr More
   2   0   0 0.0 0.0 1.0   0   0   0   0   0        103.724   0   7   0
!
!
F m -3 m                 <--Space group symbol
!Atom   Typ       X        Y        Z     Biso       Occ     In Fin N_t Spc /Codes
Li1    LI      0.00000  0.00000  0.00000  1.20000   0.02083   0   0   0    0  
                  0.00     0.00     0.00     0.00      0.00
F1     F       0.50000  0.50000  0.50000  0.80000   0.02083   0   0   0    0  
                  0.00     0.00     0.00     0.00      0.00
!-------> Profile Parameters for Pattern #   1  ----> Phase #   1
!  Scale          Shape1      Bov      Str1      Str2      Str3   Strain-Model
 0.1000000E-01   0.00000   0.00000   0.00000   0.00000   0.00000       0
       0.00000     0.000     0.000     0.000     0.000     0.000
!       U            V            W             X            Y         GauSiz      LorSiz    Size-Model
     0.048457    -0.083053     0.040000     0.000000     0.049268     0.000000     0.000000       0
         0.00         0.00         0.00         0.00         0.00         0.00         0.00
!     a          b         c        alpha      beta       gamma      #Cell Info
   4.026700   4.026700   4.026700  90.000000  90.000000  90.000000   
    0.00000    0.00000    0.00000    0.00000    0.00000    0.00000
!  Pref1    Pref2      Asy1     Asy2     Asy3     Asy4      S_L      D_L
  0.00000  0.00000  0.00000  0.00000  0.00000  0.00000  0.00000  0.00000
     0.00     0.00     0.00     0.00     0.00     0.00     0.00     0.00
!  2Th1/TOF1    2Th2/TOF2  Pattern to plot
      10.000     160.000       1

File: knowledge/verification/fullprof/pd-xray-cwl_lif_single/lif_single_unpolarized.pcr
COMM LiF XrayDif single wavelength unpolarized Wdt48
! Current global Chi2 (Bragg contrib.) =      505.3    
! Files => DAT-file: lif_single_unpolarized.dat,  PCR-file: lif_single_unpolarized
!Job Npr Nph Nba Nex Nsc Nor Dum Iwg Ilo Ias Res Ste Nre Cry Uni Cor Opt Aut
   0   7   1   0   2   0   0   0   0   0   0   0   0   0   0   0   0   0   1
!
!Ipr Ppl Ioc Mat Pcr Ls1 Ls2 Ls3 NLI Prf Ins Rpa Sym Hkl Fou Sho Ana
   0   2   1   0   1   0   4   0   0   2   0   1   1   0   4   1   1
!
! Lambda1  Lambda2    Ratio    Bkpos    Wdt    Cthm     muR   AsyLim   Rpolarz  2nd-muR -> Patt# 1
 1.540560 1.540560  0.00000   50.000 48.0000  0.0000  0.0000  160.00    0.0000  0.0000
!
!NCY  Eps  R_at  R_an  R_pr  R_gl     Thmin       Step       Thmax    PSD    Sent0
 30  0.10  0.10  0.10  0.10  0.10     10.0000   0.025000   160.0000   0.000   0.000
!
! Excluded regions (LowT  HighT) for Pattern#  1
        0.00       10.00
      160.00      180.00
! 
!
       0    !Number of refined parameters
!
!  Zero    Code    SyCos    Code   SySin    Code  Lambda     Code MORE ->Patt# 1
  0.00000    0.0  0.00000    0.0  0.00000    0.0 0.000000    0.00   0
!   Background coefficients/codes  for Pattern#  1  (Polynomial of 6th degree)
       0.000       0.000       0.000       0.000       0.000       0.000
        0.00        0.00        0.00        0.00        0.00        0.00
!-------------------------------------------------------------------------------
!  Data for PHASE number:   1  ==> Current R_Bragg for Pattern#  1:  98.3052
!-------------------------------------------------------------------------------
LiF
!
!Nat Dis Ang Pr1 Pr2 Pr3 Jbt Irf Isy Str Furth       ATZ    Nvk Npr More
   2   0   0 0.0 0.0 1.0   0   0   0   0   0        103.724   0   7   0
!
!
F m -3 m                 <--Space group symbol
!Atom   Typ       X        Y        Z     Biso       Occ     In Fin N_t Spc /Codes
Li1    LI      0.00000  0.00000  0.00000  1.20000   0.02083   0   0   0    0  
                  0.00     0.00     0.00     0.00      0.00
F1     F       0.50000  0.50000  0.50000  0.80000   0.02083   0   0   0    0  
                  0.00     0.00     0.00     0.00      0.00
!-------> Profile Parameters for Pattern #   1  ----> Phase #   1
!  Scale          Shape1      Bov      Str1      Str2      Str3   Strain-Model
 0.1000000E-01   0.00000   0.00000   0.00000   0.00000   0.00000       0
       0.00000     0.000     0.000     0.000     0.000     0.000
!       U            V            W             X            Y         GauSiz      LorSiz    Size-Model
     0.048457    -0.083053     0.040000     0.000000     0.049268     0.000000     0.000000       0
         0.00         0.00         0.00         0.00         0.00         0.00         0.00
!     a          b         c        alpha      beta       gamma      #Cell Info
   4.026700   4.026700   4.026700  90.000000  90.000000  90.000000   
    0.00000    0.00000    0.00000    0.00000    0.00000    0.00000
!  Pref1    Pref2      Asy1     Asy2     Asy3     Asy4      S_L      D_L
  0.00000  0.00000  0.00000  0.00000  0.00000  0.00000  0.00000  0.00000
     0.00     0.00     0.00     0.00     0.00     0.00     0.00     0.00
!  2Th1/TOF1    2Th2/TOF2  Pattern to plot
      10.000     160.000       1
