Repository: enhantica/edi

<p>
  <picture>
    <!-- light mode logo -->
    <source media='(prefers-color-scheme: light)' srcset='https://raw.githubusercontent.com/easyscience/assets-branding/refs/heads/master/easydiffraction/logos/light.svg'>
    <!-- dark mode logo -->
    <source media='(prefers-color-scheme: dark)' srcset='https://raw.githubusercontent.com/easyscience/assets-branding/refs/heads/master/easydiffraction/logos/dark.svg'>
    <!-- default logo == light mode logo -->
  </picture>
**EasyDiffraction** is software for calculating diffraction patterns
from a structural model and fitting its parameters to measured
data, for powder and single-crystal neutron and X-ray diffraction.

File: knowledge/verification/fullprof/pd-xray-cwl_nacl_simulation/start.pcr
COMM pd-xray-cwl_nacl_simulation
!Job Npr Nph Nba Nex Nsc Nor Dum Iwg Ilo Ias Res Ste Nre Cry Uni Cor Opt Aut
0 7 1 0 0 0 0 0 0 0 0 0 0 0 0 0 0 1 1
!Ipr Ppl Ioc Mat Pcr Ls1 Ls2 Ls3 NLI Prf Ins Rpa Sym Hkl Fou Sho Ana
2 2 1 0 2 0 4 0 0 2 10 1 1 0 0 1 1
! Lambda1 Lambda2 Ratio Bkpos Wdt Cthm muR AsyLim Rpolarz 2nd-muR for Pattern# 1
1.5406 1.5406 0 80 96 0.8 0 180 0 0
!NCY Eps R_at R_an R_pr R_gl
1 0.001 0.2 0.2 0.2 0.2 10 0.02 150 0 0
! Excluded regions (LowT HighT) for Pattern# 1
0 !Number of refined parameters
! Zero Code SyCos Code SySin Code Lambda Code MORE -> Patt# 1
0 0 0 0 0 0 0 0 0
! Background coefficients/codes for Pattern# 1
0 0 0 0 0 0
0 0 0 0 0 0
! Data for PHASE number: 1
nacl
!Nat Dis Ang Pr1 Pr2 Pr3 Jbt Irf Isy Str Furth ATZ Nvk Npr More
2 0 0 0 0 1 0 0 0 0 0 0 0 7 0
F m -3 m <--Space group symbol
!Atom Typ X Y Z Biso Occ In Fin N_t Spc /Codes
Na NA 0 0 0 0.5 0.02083333333 0 0 0 0
0 0 0 0 0
Cl CL 0.5 0.5 0.5 0.5 0.02083333333 0 0 0 0
0 0 0 0 0
! Profile Parameters for Pattern # 1 Phase nacl
! Scale Shape1 Bov Str1 Str2 Str3 Strain-Model
0.5 0 0 0 0 0 0
0 0 0 0 0 0
! U V W X Y GauSiz LorSiz Size-Model
0.1 -0.1 0.1 0 0 0 0 0
0 0 0 0 0 0 0
! a b c alpha beta gamma
5.62 5.62 5.62 90 90 90
0 0 0 0 0 0
! Pref1 Pref2 Asy1 Asy2 Asy3 Asy4 S_L D_L
0 0 0 0 0 0 0 0
0 0 0 0 0 0 0 0
! 2Th1/TOF1 2Th2/TOF2 Pattern to plot
10 150 1

File: knowledge/verification/fullprof/pd-xray-cwl_pbso4-lab/fixed.pcr
COMM pd-xray-cwl_pbso4-lab
! Current global Chi2 (Bragg contrib.) =      2.986    
! Files => DAT-file: fit.dat,  PCR-file: fit
!Job Npr Nph Nba Nex Nsc Nor Dum Iwg Ilo Ias Res Ste Nre Cry Uni Cor Opt Aut
   0   5   1  -5   0   0   0   0   0   0   0   0   0   0   0   0   0   1   1
!
!Ipr Ppl Ioc Mat Pcr Ls1 Ls2 Ls3 NLI Prf Ins Rpa Sym Hkl Fou Sho Ana
   2   2   1   0   2   0   4   0   0   2  10   1   1   0   0   1   1
!
! Lambda1  Lambda2    Ratio    Bkpos    Wdt    Cthm     muR   AsyLim   Rpolarz  2nd-muR -> Patt# 1
 1.540560 1.544400  0.50000   87.500  96.000  0.8000  0.0000  180.00    0.0000  0.0000
!
!NCY  Eps  R_at  R_an  R_pr  R_gl     Thmin       Step       Thmax    PSD    Sent0
1 0.10 0.20 0.20 0.20 0.20 15.0250 0.025003 159.9750 0.000 0.000
!
!
0 !Number of refined parameters
!
!  Zero    Code    SyCos    Code   SySin    Code  Lambda     Code MORE ->Patt# 1
-0.03361 0 0.00000 0 0.00000 0 0.000000 0 0
!
!   Background coefficients/codes  for Pattern#  1  (Chebychev polynomials, up to 24 coefficients)
     147.207      78.306      11.375       4.142      -6.039     -12.521
0 0 0 0 0 0
       0.000       0.000       0.000       0.000       0.000       0.000
0 0 0 0 0 0
       0.000       0.000       0.000       0.000       0.000       0.000
0 0 0 0 0 0
       0.000       0.000       0.000       0.000       0.000       0.000
0 0 0 0 0 0
!-------------------------------------------------------------------------------
!  Data for PHASE number:   1  ==> Current R_Bragg for Pattern#  1:   0.0000
!-------------------------------------------------------------------------------
pbso4
!
!Nat Dis Ang Pr1 Pr2 Pr3 Jbt Irf Isy Str Furth       ATZ    Nvk Npr More
   5   0   0 0.0 0.0 1.0   0   0   0   0   0       1213.030   0   5   0
!
!
P n m a                  <--Space group symbol
!Atom   Typ       X        Y        Z     Biso       Occ     In Fin N_t Spc /Codes
Pb     PB      0.18794  0.25000  0.16740  1.60083   0.50000   0   0   0    0  
0 0 0 0 0
S      S       0.06372  0.25000  0.68364  1.02918   0.50000   0   0   0    0  
0 0 0 0 0
O1     O       0.90771  0.25000  0.59472  0.99746   0.50000   0   0   0    0  
0 0 0 0 0
O2     O       0.18648  0.25000  0.53834  1.40496   0.50000   0   0   0    0  
0 0 0 0 0
O3     O       0.07813  0.02557  0.81459  1.29330   1.00000   0   0   0    0  
0 0 0 0 0
!-------> Profile Parameters for Pattern #   1  ----> Phase #   1
!  Scale          Shape1      Bov      Str1      Str2      Str3   Strain-Model
 0.4921210E-03   0.72924   0.00000   0.00000   0.00000   0.00000       0
0 0 0 0 0 0
!       U            V            W             X            Y         GauSiz      LorSiz    Size-Model
     0.019991    -0.008788     0.011391     0.000000     0.000000     0.000000     0.000000       0
0 0 0 0 0 0 0
!     a          b         c        alpha      beta       gamma      # Cell Info
   8.480663   5.398877   6.960264  90.000000  90.000000  90.000000   
0 0 0 0 0 0
!  Pref1    Pref2      Asy1     Asy2     Asy3     Asy4  
  0.00000  0.00000  0.10286  0.03274  0.00000  0.00000
0 0 0 0 0 0
!  2Th1/TOF1    2Th2/TOF2  Pattern to plot
      15.025     159.975       1
