Repository: enhantica/edi

# Independent assistant references

These are upstream inputs and external calculated data frozen before edi's converter exists. They do not
establish live provider access or a working native GPX import.

`reference/downloads.json` records each acquired URL, byte count and SHA-256. `upstream-revisions.json` records
the resolved GSAS-II and tutorial repository heads. The `.txt` source copies preserve the downloaded Python
bytes without making foreign source part of edi's Python test/runtime code. GSAS-II's licence is retained in
`reference/GSASII-LICENSE`.

This product includes software produced by UChicago Argonne, LLC under Contract No. DE-AC02-06CH11357 with the
Department of Energy.

File: tests/fixtures/single_crystal/example_fits/pr2nio4/prnio.sum


        **********************************************************
        ** PROGRAM FullProf.2k (Version 8.40 - Feb2026-ILL JRC) **
        **********************************************************
                       M U L T I -- P A T T E R N                 
            Rietveld, Profile Matching & Integrated Intensity     
                 Refinement of X-ray and/or Neutron Data


    Date: 22/10/2026  Time: 20:43:39.557                              

 => PCR file code: prnio
 => DAT file code: prnio                -> Relative contribution: 1.0000                                                            
 => Title: Pr2NiO4:Sr Test of Xtal option of FullProf

 ==> CONDITIONS OF THIS RUN FOR PATTERN No.:  1

 => Refinement/Calculation of Neutron integrated intensity(Laue or monochromatic) data or Flipping Ratios                           
 =>-------> Pattern#  1
 => Integrated intensities or Flipping Ratios as observations for phase: 1
 => Crystal Structure Refinement for phase: 1
 => The density (volumic mass) of phase 1 is:    7.381 g/cm3

 ==> RESULTS OF REFINEMENT:


 => No. of fitted parameters:   20


------------------------------------------------------------------------------
 => Phase No.  1 Pr2NiO4:Sr                              F m m m             
------------------------------------------------------------------------------

 =>  No. of reflections for pattern#:   1:   198  


 ==> ATOM PARAMETERS:

  Name      x     sx       y     sy       z      sz      B   sB   occ. socc.  Mult
 Pr      0.50000(   0)  0.50000(   0)  0.35973(   7)  0.000(  0)  2.000(  0)    8
 Ni      0.00000(   0)  0.00000(   0)  0.00000(   0)  0.000(  0)  1.000(  0)    4
 O1      0.25000(   0)  0.25000(   0)  0.00000(   0)  0.000(  0)  2.000(  0)    8
 O2      0.00000(   0)  0.00000(   0)  0.17385(   9)  0.000(  0)  1.403( 41)    8
 Oi      0.25000(   0)  0.25000(   0)  0.25000(   0)  0.000(  0)  0.149( 10)    8
 Od      0.07347( 134)  0.07347( 134)  0.17349(  65)  2.314(149)  0.597( 41)   32

 =>   Anisotropic Betas*1E04

 Name        B11     B22     B33     B12     B13     B23  
            sB11    sB22    sB33    sB12    sB13    sB23  

 Pr         71.0    71.0     8.4     0.0     0.0     0.0
             1.7     1.7     0.4     0.0     0.0     0.0
 Ni         28.0    28.0    15.1     0.0     0.0     0.0
             1.3     1.3     0.3     0.0     0.0     0.0
 O1         50.0    50.0    41.3   -14.0     0.0     0.0
             1.6     1.6     0.5     1.4     0.0     0.0
 O2        171.6   171.6     4.5     0.0     0.0     0.0
             4.1     4.1     0.6     0.0     0.0     0.0
 Oi        104.4   117.7     9.8     0.0     0.0     0.0
            37.0    36.2     4.6     0.0     0.0     0.0
 Od          0.0     0.0     0.0     0.0     0.0     0.0
             0.0     0.0     0.0     0.0     0.0     0.0

 ==> SCALE, EXTINCTION, CELL PARAMETERS FOR PATTERN#  1

 ==> OVERALL PARAMETERS:



 => Scale factors ( 1: 6): 
             0.062978        0.000566
             0.000000        0.000000
             0.000000        0.000000
             0.000000        0.000000
             0.000000        0.000000
             0.000000        0.000000


 => Extinction parameters: 
             0.000105        0.002144
             0.000000        0.000000
             0.000000        0.000000
             0.000000        0.000000
             0.000000        0.000000
             0.000000        0.000000
             0.000000        0.000000


 => Global user-weigthed Chi2 (Bragg contrib.):   9.96    

     -----------------------------------------------------
     R-Factors and Chi2 for Integrated Intensity Pattern #  1
     -----------------------------------------------------
 => Phase:  1
 =>    RF2 -factor :   2.90    
 =>    RF2w-factor :   4.36    
 =>    RF  -factor :   2.08    
 =>    Chi2(Intens):   9.96    
 =>  N_eff Reflect.:    198 with I >  0.00 sigma

 
              CPU Time:     0.109 seconds
                            0.002 minutes

 => Run finished at:     Date: 22/10/2026  Time: 20:43:39.659

File: tests/fixtures/single_crystal/example_fits/pr2nio4_biso/prnio.sum


        **********************************************************
        ** PROGRAM FullProf.2k (Version 8.40 - Feb2026-ILL JRC) **
        **********************************************************
                       M U L T I -- P A T T E R N                 
            Rietveld, Profile Matching & Integrated Intensity     
                 Refinement of X-ray and/or Neutron Data


    Date: 23/10/2026  Time: 05:57:24.812                              

 => PCR file code: prnio
 => DAT file code: prnio                -> Relative contribution: 1.0000                                                            
 => Title: Pr2NiO4

 ==> CONDITIONS OF THIS RUN FOR PATTERN No.:  1

 => Refinement/Calculation of Neutron integrated intensity(Laue or monochromatic) data or Flipping Ratios                           
 =>-------> Pattern#  1
 => Integrated intensities or Flipping Ratios as observations for phase: 1
 => Crystal Structure Refinement for phase: 1
 => The density (volumic mass) of phase 1 is:    7.393 g/cm3

 ==> RESULTS OF REFINEMENT:


 => No. of fitted parameters:   12


------------------------------------------------------------------------------
 => Phase No.  1 Pr2NiO4                                 F m m m             
------------------------------------------------------------------------------

 =>  No. of reflections for pattern#:   1:   198  


 ==> ATOM PARAMETERS:

  Name      x     sx       y     sy       z      sz      B   sB   occ. socc.  Mult
 Pr      0.50000(   0)  0.50000(   0)  0.36004(  44)  0.892( 91)  0.250(  0)    8
 Ni      0.00000(   0)  0.00000(   0)  0.00000(   0)  0.738( 67)  0.125(  0)    4
 O1      0.25000(   0)  0.25000(   0)  0.00000(   0)  1.605( 90)  0.250(  0)    8
 O2      0.00000(   0)  0.00000(   0)  0.17448(  74)  1.638(134)  0.181(  0)    8
 Oi      0.25000(   0)  0.25000(   0)  0.25000(   0)  0.109(521)  0.019(  0)    8
 Od      0.06529( 425)  0.06211( 406)  0.17293( 166) -0.060(242)  0.075(  0)   32

 ==> SCALE, EXTINCTION, CELL PARAMETERS FOR PATTERN#  1

 ==> OVERALL PARAMETERS:



 => Scale factors ( 1: 6): 
             4.142610        0.155720
             0.000000        0.000000
             0.000000        0.000000
             0.000000        0.000000
             0.000000        0.000000
             0.000000        0.000000


 => Extinction parameters: 
             0.000000        0.000000
             0.000000        0.000000
             0.000000        0.000000
             0.000000        0.000000
             0.000000        0.000000
             0.000000        0.000000
             0.000000        0.000000


 => Global user-weigthed Chi2 (Bragg contrib.):   305.    

     -----------------------------------------------------
     R-Factors and Chi2 for Integrated Intensity Pattern #  1
     -----------------------------------------------------
 => Phase:  1
 =>    RF2 -factor :   15.6    
 =>    RF2w-factor :   24.6    
 =>    RF  -factor :   11.2    
 =>    Chi2(Intens):   305.    
 =>  N_eff Reflect.:    198 with I >  0.00 sigma

 
              CPU Time:     0.101 seconds
                            0.002 minutes

 => Run finished at:     Date: 23/10/2026  Time: 05:57:24.912

File: tests/fixtures/single_crystal/example_fits/pr2nio4_none/prnio.sum


        **********************************************************
        ** PROGRAM FullProf.2k (Version 8.40 - Feb2026-ILL JRC) **
        **********************************************************
                       M U L T I -- P A T T E R N                 
            Rietveld, Profile Matching & Integrated Intensity     
                 Refinement of X-ray and/or Neutron Data


    Date: 24/10/2026  Time: 09:44:30.413                              

 => PCR file code: prnio
 => DAT file code: prnio                -> Relative contribution: 1.0000                                                            
 => Title: Pr2NiO4:Sr Test of Xtal option of FullProf

 ==> CONDITIONS OF THIS RUN FOR PATTERN No.:  1

 => Refinement/Calculation of Neutron integrated intensity(Laue or monochromatic) data or Flipping Ratios                           
 =>-------> Pattern#  1
 => Integrated intensities or Flipping Ratios as observations for phase: 1
 => Crystal Structure Refinement for phase: 1
 => The density (volumic mass) of phase 1 is:    7.393 g/cm3

 ==> RESULTS OF REFINEMENT:


 => No. of fitted parameters:   23


------------------------------------------------------------------------------
 => Phase No.  1 Pr2NiO4:Sr                              F m m m             
------------------------------------------------------------------------------

 =>  No. of reflections for pattern#:   1:   198  


 ==> ATOM PARAMETERS:

  Name      x     sx       y     sy       z      sz      B   sB   occ. socc.  Mult
 Pr      0.50000(   0)  0.50000(   0)  0.35974(   7)  0.000(  0)  2.000(  0)    8
 Ni      0.00000(   0)  0.00000(   0)  0.00000(   0)  0.000(  0)  1.000(  0)    4
 O1      0.25000(   0)  0.25000(   0)  0.00000(   0)  0.000(  0)  2.000(  0)    8
 O2      0.00000(   0)  0.00000(   0)  0.17383(   9)  0.000(  0)  1.446(  0)    8
 Oi      0.25000(   0)  0.25000(   0)  0.25000(   0)  0.000(  0)  0.149(  0)    8
 Od      0.07968( 212)  0.07392( 185)  0.17352(  67)  2.575(152)  0.597(  0)   32

 =>   Anisotropic Betas*1E04

 Name        B11     B22     B33     B12     B13     B23  
            sB11    sB22    sB33    sB12    sB13    sB23  

 Pr         70.0    71.0     8.3     0.0     0.0     0.0
             2.6     2.5     0.4     0.0     0.0     0.0
 Ni         26.9    28.5    15.1     0.0     0.0     0.0
             1.6     1.5     0.3     0.0     0.0     0.0
 O1         49.5    49.9    41.2   -14.0     0.0     0.0
             2.3     2.2     0.5     1.4     0.0     0.0
 O2        180.7   185.7     4.8     0.0     0.0     0.0
             5.7     5.5     0.5     0.0     0.0     0.0
 Oi        107.8   116.8     9.9     0.0     0.0     0.0
            31.5    30.5     3.6     0.0     0.0     0.0
 Od          0.0     0.0     0.0     0.0     0.0     0.0
             0.0     0.0     0.0     0.0     0.0     0.0

 ==> SCALE, EXTINCTION, CELL PARAMETERS FOR PATTERN#  1

 ==> OVERALL PARAMETERS:



 => Scale factors ( 1: 6): 
             0.062846        0.000440
             0.000000        0.000000
             0.000000        0.000000
             0.000000        0.000000
             0.000000        0.000000
             0.000000        0.000000


 => Extinction parameters: 
             0.000000        0.000000
             0.000000        0.000000
             0.000000        0.000000
             0.000000        0.000000
             0.000000        0.000000
             0.000000        0.000000
             0.000000        0.000000


 => Global user-weigthed Chi2 (Bragg contrib.):   9.69    

     -----------------------------------------------------
     R-Factors and Chi2 for Integrated Intensity Pattern #  1
     -----------------------------------------------------
 => Phase:  1
 =>    RF2 -factor :   2.91    
 =>    RF2w-factor :   4.26    
 =>    RF  -factor :   2.06    
 =>    Chi2(Intens):   9.69    
 =>  N_eff Reflect.:    198 with I >  0.00 sigma

 
              CPU Time:     0.117 seconds
                            0.002 minutes

 => Run finished at:     Date: 24/10/2026  Time: 09:44:30.529

File: tests/fixtures/single_crystal/example_fits/taurine_converged/taurine.sum


        **********************************************************
        ** PROGRAM FullProf.2k (Version 8.40 - Feb2026-ILL JRC) **
        **********************************************************
                       M U L T I -- P A T T E R N                 
            Rietveld, Profile Matching & Integrated Intensity     
                 Refinement of X-ray and/or Neutron Data


    Date: 24/10/2026  Time: 14:20:11.539                              

 => PCR file code: taurine
 => DAT file code: taurine              -> Relative contribution: 1.0000                                                            
 => Title: Taurine

 ==> CONDITIONS OF THIS RUN FOR PATTERN No.:  1

 => Refinement/Calculation of Neutron integrated intensity(Laue or monochromatic) data or Flipping Ratios                           
 => Neutron Time-Of-Flight data                                                                                                     
 =>-------> Pattern#  1
 => Integrated intensities or Flipping Ratios as observations for phase: 1
 => Crystal Structure Refinement for phase: 1
 => The density (volumic mass) of phase 1 is:    1.730 g/cm3

 ==> RESULTS OF REFINEMENT:


 => No. of fitted parameters:  135


------------------------------------------------------------------------------
 => Phase No.  1 taurine                                 P 21/c              
------------------------------------------------------------------------------

 =>  No. of reflections for pattern#:   1:   947  


 ==> ATOM PARAMETERS:

  Name      x     sx       y     sy       z      sz      B   sB   occ. socc.  Mult
 S1      0.20301( 127)  0.34673(  69)  0.35114(  81)  0.000(  0)  1.000(  0)    4
 O1      0.33905(  81)  0.24201(  39)  0.35338(  49)  0.000(  0)  1.000(  0)    4
 O2     -0.06427(  77)  0.33876(  46)  0.29137(  54)  0.000(  0)  1.000(  0)    4
 O3      0.23290(  76)  0.40984(  42)  0.51109(  41)  0.000(  0)  1.000(  0)    4
 N1      0.26441(  62)  0.62996(  25)  0.33159(  33)  0.000(  0)  1.000(  0)    4
 H1      0.17001( 161)  0.59948(  72)  0.43175(  92)  0.000(  0)  1.000(  0)    4
 H2      0.19405( 169)  0.70891(  79)  0.30630(  92)  0.000(  0)  1.000(  0)    4
 H3      0.45234( 178)  0.63479(  71)  0.36052( 101)  0.000(  0)  1.000(  0)    4
 C1      0.34080(  79)  0.43811(  33)  0.19986(  40)  0.000(  0)  1.000(  0)    4
 H11     0.53968( 168)  0.44317(  80)  0.23490(  98)  0.000(  0)  1.000(  0)    4
 H12     0.32111( 168)  0.39066(  69)  0.08170(  87)  0.000(  0)  1.000(  0)    4
 C2      0.20798(  84)  0.55562(  31)  0.18080(  40)  0.000(  0)  1.000(  0)    4
 H21     0.28449( 179)  0.59947(  74)  0.07594(  88)  0.000(  0)  1.000(  0)    4
 H22     0.00165( 187)  0.54789(  78)  0.16450(  97)  0.000(  0)  1.000(  0)    4

 =>   Anisotropic Betas*1E04

 Name        B11     B22     B33     B12     B13     B23  
            sB11    sB22    sB33    sB12    sB13    sB23  

 S1         61.2    12.4    86.5     5.2    19.0    -3.3
            27.5     6.6    11.8     9.4    13.5     5.8
 O1        234.3    27.9   135.7    45.2    64.2     6.9
            20.2     4.6     7.1     6.1     9.4     3.8
 O2        107.9    36.4   183.4   -18.3   -12.5   -16.3
            16.3     4.7     8.9     6.1     8.9     4.4
 O3        211.1    41.3    71.4     4.4    24.5    -8.2
            20.1     4.3     6.3     6.0     8.5     3.2
 N1        164.6    25.8    83.7     5.4    28.6     0.5
            12.2     2.7     4.1     4.5     5.1     2.3
 H1        447.7    64.9   126.8   -63.7   123.1     0.5
            43.3     8.9    13.5    13.8    19.1     7.9
 H2        397.7    32.3   156.9    -2.5    -4.9     4.4
            40.4     8.6    12.9    13.3    17.5     7.9
 H3        252.3    51.9   190.8     3.2    25.8   -52.3
            39.4     9.1    15.5    12.4    18.2     8.1
 C1        181.4    21.7    71.7     2.7    31.1    -4.2
            16.3     3.2     5.3     5.0     6.6     2.9
 H11       184.1    69.3   199.0    26.0    86.0    -1.9
            39.5     9.5    16.2    12.4    17.4     7.8
 H12       500.4    50.6   108.4    38.4    92.8   -17.1
            42.8     9.0    12.3    13.4    17.8     7.0
 C2        171.4    32.1    72.3    -0.9    -0.7     6.0
            17.2     3.6     5.5     5.8     6.8     3.1
 H21       509.6    74.1    96.2   -33.5   116.0    25.3
            41.4     9.9    12.1    14.6    16.4     7.7
 H22       294.3    65.2   196.6    -5.5   -46.9     3.6
            41.1     9.1    16.6    13.3    19.7     8.3

 ==> SCALE, EXTINCTION, CELL PARAMETERS FOR PATTERN#  1

 ==> OVERALL PARAMETERS:



 => Scale factors ( 1: 6): 
             2.782833        0.011855
             3.854598        0.017709
             3.230305        0.012602
             2.825445        0.012959
             2.743932        0.012428
             2.959977        0.012730


 => Extinction parameters: 
             0.056818        0.000760
             0.013541        0.000317
             0.007149        0.000306
             0.000000        0.000000
             0.000000        0.000000
             0.000000        0.000000
             0.000000        0.000000


 => Global user-weigthed Chi2 (Bragg contrib.):   30.1    

     -----------------------------------------------------
     R-Factors and Chi2 for Integrated Intensity Pattern #  1
     -----------------------------------------------------
 => Phase:  1
 =>    RF2 -factor :   13.6    
 =>    RF2w-factor :   12.2    
 =>    RF  -factor :   9.40    
 =>    Chi2(Intens):   30.1    
 =>  N_eff Reflect.:    947 with I >  3.00 sigma

 
              CPU Time:     1.523 seconds
                            0.025 minutes

 => Run finished at:     Date: 24/10/2026  Time: 14:20:13.057

File: tests/fixtures/single_crystal/example_fits/tb2ti2o7/tbti.sum


        **********************************************************
        ** PROGRAM FullProf.2k (Version 8.40 - Feb2026-ILL JRC) **
        **********************************************************
                       M U L T I -- P A T T E R N                 
            Rietveld, Profile Matching & Integrated Intensity     
                 Refinement of X-ray and/or Neutron Data


    Date: 22/10/2026  Time: 20:43:39.332                              

 => PCR file code: tbti
 => DAT file code: tbti                 -> Relative contribution: 1.0000                                                            
 => Title: Tb2Ti2O7, Neutrons, HEiDi@FRMII

 ==> CONDITIONS OF THIS RUN FOR PATTERN No.:  1

 => Refinement/Calculation of Neutron integrated intensity(Laue or monochromatic) data or Flipping Ratios                           
 =>-------> Pattern#  1
 => Integrated intensities or Flipping Ratios as observations for phase: 1
 => Crystal Structure Refinement for phase: 1
 => The density (volumic mass) of phase 1 is:    6.717 g/cm3

 ==> RESULTS OF REFINEMENT:


 => No. of fitted parameters:   10


------------------------------------------------------------------------------
 => Phase No.  1 Tb2Ti2O7                                F d -3 m            
------------------------------------------------------------------------------

 =>  No. of reflections for pattern#:   1:   220  


 ==> ATOM PARAMETERS:

  Name      x     sx       y     sy       z      sz      B   sB   occ. socc.  Mult
 Tb      0.50000(   0)  0.50000(   0)  0.50000(   0)  0.000(  0)  0.083(  0)   16
 Ti      0.00000(   0)  0.00000(   0)  0.00000(   0)  0.000(  0)  0.083(  0)   16
 O1      0.32797(  13)  0.12500(   0)  0.12500(   0)  0.000(  0)  0.250(  0)   48
 O2      0.37500(   0)  0.37500(   0)  0.37500(   0)  0.000(  0)  0.042(  0)    8

 =>   Anisotropic Betas*1E04

 Name        B11     B22     B33     B12     B13     B23  
            sB11    sB22    sB33    sB12    sB13    sB23  

 Tb          9.9     9.9     9.9    -4.8    -4.8    -4.8
             0.6     0.6     0.6     0.5     0.5     0.5
 Ti          9.1     9.1     9.1    -1.6    -1.6    -1.6
             1.0     1.0     1.0     1.2     1.2     1.2
 O1         12.3     7.8     7.8     0.0     0.0     4.1
             0.9     0.6     0.6     0.0     0.0     0.7
 O2          6.1     6.1     6.1     0.0     0.0     0.0
             0.8     0.8     0.8     0.0     0.0     0.0

 ==> SCALE, EXTINCTION, CELL PARAMETERS FOR PATTERN#  1

 ==> OVERALL PARAMETERS:



 => Scale factors ( 1: 6): 
             4.581705        0.069385
             0.000000        0.000000
             0.000000        0.000000
             0.000000        0.000000
             0.000000        0.000000
             0.000000        0.000000


 => Extinction parameters: 
             0.000000        0.000000
             0.000000        0.000000
             0.000000        0.000000
             0.000000        0.000000
             0.000000        0.000000
             0.000000        0.000000
             0.000000        0.000000


 => Global user-weigthed Chi2 (Bragg contrib.):   21.8    

     -----------------------------------------------------
     R-Factors and Chi2 for Integrated Intensity Pattern #  1
     -----------------------------------------------------
 => Phase:  1
 =>    RF2 -factor :   11.3    
 =>    RF2w-factor :   11.7    
 =>    RF  -factor :   6.64    
 =>    Chi2(Intens):   21.8    
 =>  N_eff Reflect.:    220 with I >  0.00 sigma

 
              CPU Time:     0.156 seconds
                            0.003 minutes

 => Run finished at:     Date: 22/10/2026  Time: 20:43:39.491

File: tests/fixtures/single_crystal/fitting/fullprof/sc-neut-cwl_pr2nio4-5c2_basic/prnio.sum


        **********************************************************
        ** PROGRAM FullProf.2k (Version 8.40 - Feb2026-ILL JRC) **
        **********************************************************
                       M U L T I -- P A T T E R N                 
            Rietveld, Profile Matching & Integrated Intensity     
                 Refinement of X-ray and/or Neutron Data


    Date: 22/10/2026  Time: 23:06:30.404                              

 => PCR file code: prnio
 => DAT file code: prnio                -> Relative contribution: 1.0000                                                            
 => Title: Pr2NiO4

 ==> CONDITIONS OF THIS RUN FOR PATTERN No.:  1

 => Refinement/Calculation of Neutron integrated intensity(Laue or monochromatic) data or Flipping Ratios                           
 =>-------> Pattern#  1
 => Integrated intensities or Flipping Ratios as observations for phase: 1
 => Crystal Structure Refinement for phase: 1
 => The density (volumic mass) of phase 1 is:    7.393 g/cm3

 ==> RESULTS OF REFINEMENT:


 => No. of fitted parameters:    1


------------------------------------------------------------------------------
 => Phase No.  1 Pr2NiO4                                 F m m m             
------------------------------------------------------------------------------

 =>  No. of reflections for pattern#:   1:   198  


 ==> ATOM PARAMETERS:

  Name      x     sx       y     sy       z      sz      B   sB   occ. socc.  Mult
 Pr      0.50000(   0)  0.50000(   0)  0.35973(   0)  0.000(  0)  0.250(  0)    8
 Ni      0.00000(   0)  0.00000(   0)  0.00000(   0)  0.000(  0)  0.125(  0)    4
 O1      0.25000(   0)  0.25000(   0)  0.00000(   0)  0.000(  0)  0.250(  0)    8
 O2      0.00000(   0)  0.00000(   0)  0.17385(   0)  0.000(  0)  0.181(  0)    8
 Oi      0.25000(   0)  0.25000(   0)  0.25000(   0)  0.000(  0)  0.019(  0)    8
 Od      0.07347(   0)  0.07347(   0)  0.17349(   0)  2.314(  0)  0.075(  0)   32

 =>   Anisotropic Betas*1E04

 Name        B11     B22     B33     B12     B13     B23  
            sB11    sB22    sB33    sB12    sB13    sB23  

 Pr         71.0    71.0     8.4     0.0     0.0     0.0
             0.0     0.0     0.0     0.0     0.0     0.0
 Ni         28.0    28.0    15.1     0.0     0.0     0.0
             0.0     0.0     0.0     0.0     0.0     0.0
 O1         50.0    50.0    41.3   -14.0     0.0     0.0
             0.0     0.0     0.0     0.0     0.0     0.0
 O2        171.6   171.6     4.5     0.0     0.0     0.0
             0.0     0.0     0.0     0.0     0.0     0.0
 Oi        103.3   117.6    10.0     0.0     0.0     0.0
             0.0     0.0     0.0     0.0     0.0     0.0
 Od          0.0     0.0     0.0     0.0     0.0     0.0
             0.0     0.0     0.0     0.0     0.0     0.0

 ==> SCALE, EXTINCTION, CELL PARAMETERS FOR PATTERN#  1

 ==> OVERALL PARAMETERS:



 => Scale factors ( 1: 6): 
             4.008993        0.013561
             0.000000        0.000000
             0.000000        0.000000
             0.000000        0.000000
             0.000000        0.000000
             0.000000        0.000000


 => Extinction parameters: 
             0.000000        0.000000
             0.000000        0.000000
             0.000000        0.000000
             0.000000        0.000000
             0.000000        0.000000
             0.000000        0.000000
             0.000000        0.000000


 => Global user-weigthed Chi2 (Bragg contrib.):   10.7    

     -----------------------------------------------------
     R-Factors and Chi2 for Integrated Intensity Pattern #  1
     -----------------------------------------------------
 => Phase:  1
 =>    RF2 -factor :   3.13    
 =>    RF2w-factor :   4.75    
 =>    RF  -factor :   2.25    
 =>    Chi2(Intens):   10.7    
 =>  N_eff Reflect.:    198 with I >  0.00 sigma

 
              CPU Time:     0.094 seconds
                            0.002 minutes

 => Run finished at:     Date: 22/10/2026  Time: 23:06:30.493

File: tests/fixtures/single_crystal/fitting/fullprof/sc-neut-cwl_tb2ti2o7-heidi_anisotropic-adp/tbti.sum


        **********************************************************
        ** PROGRAM FullProf.2k (Version 8.40 - Feb2026-ILL JRC) **
        **********************************************************
                       M U L T I -- P A T T E R N                 
            Rietveld, Profile Matching & Integrated Intensity     
                 Refinement of X-ray and/or Neutron Data


    Date: 22/10/2026  Time: 23:06:30.661                              

 => PCR file code: tbti
 => DAT file code: tbti                 -> Relative contribution: 1.0000                                                            
 => Title: Tb2Ti2O7, Neutrons, HEiDi@FRMII

 ==> CONDITIONS OF THIS RUN FOR PATTERN No.:  1

 => Refinement/Calculation of Neutron integrated intensity(Laue or monochromatic) data or Flipping Ratios                           
 =>-------> Pattern#  1
 => Integrated intensities or Flipping Ratios as observations for phase: 1
 => Crystal Structure Refinement for phase: 1
 => The density (volumic mass) of phase 1 is:    6.717 g/cm3

 ==> RESULTS OF REFINEMENT:


 => No. of fitted parameters:    1


------------------------------------------------------------------------------
 => Phase No.  1 Tb2Ti2O7                                F d -3 m            
------------------------------------------------------------------------------

 =>  No. of reflections for pattern#:   1:   220  


 ==> ATOM PARAMETERS:

  Name      x     sx       y     sy       z      sz      B   sB   occ. socc.  Mult
 Tb      0.50000(   0)  0.50000(   0)  0.50000(   0)  0.000(  0)  0.083(  0)   16
 Ti      0.00000(   0)  0.00000(   0)  0.00000(   0)  0.000(  0)  0.083(  0)   16
 O1      0.32804(   0)  0.12500(   0)  0.12500(   0)  0.000(  0)  0.250(  0)   48
 O2      0.37500(   0)  0.37500(   0)  0.37500(   0)  0.000(  0)  0.042(  0)    8

 =>   Anisotropic Betas*1E04

 Name        B11     B22     B33     B12     B13     B23  
            sB11    sB22    sB33    sB12    sB13    sB23  

 Tb          9.9     9.9     9.9    -4.8    -4.8    -4.8
             0.0     0.0     0.0     0.0     0.0     0.0
 Ti          9.1     9.1     9.1    -1.7    -1.7    -1.7
             0.0     0.0     0.0     0.0     0.0     0.0
 O1         12.3     7.8     7.8     0.0     0.0     4.1
             0.0     0.0     0.0     0.0     0.0     0.0
 O2          6.1     6.1     6.1     0.0     0.0     0.0
             0.0     0.0     0.0     0.0     0.0     0.0

 ==> SCALE, EXTINCTION, CELL PARAMETERS FOR PATTERN#  1

 ==> OVERALL PARAMETERS:



 => Scale factors ( 1: 6): 
             4.577419        0.036426
             0.000000        0.000000
             0.000000        0.000000
             0.000000        0.000000
             0.000000        0.000000
             0.000000        0.000000


 => Extinction parameters: 
             0.000000        0.000000
             0.000000        0.000000
             0.000000        0.000000
             0.000000        0.000000
             0.000000        0.000000
             0.000000        0.000000
             0.000000        0.000000


 => Global user-weigthed Chi2 (Bragg contrib.):   20.9    

     -----------------------------------------------------
     R-Factors and Chi2 for Integrated Intensity Pattern #  1
     -----------------------------------------------------
 => Phase:  1
 =>    RF2 -factor :   11.2    
 =>    RF2w-factor :   11.7    
 =>    RF  -factor :   6.64    
 =>    Chi2(Intens):   20.9    
 =>  N_eff Reflect.:    220 with I >  0.00 sigma

 
              CPU Time:     0.109 seconds
                            0.002 minutes

 => Run finished at:     Date: 22/10/2026  Time: 23:06:30.760

File: tests/fixtures/single_crystal/fitting/fullprof/sc-neut-cwl_tb2ti2o7-heidi_basic/tbti.sum


        **********************************************************
        ** PROGRAM FullProf.2k (Version 8.40 - Feb2026-ILL JRC) **
        **********************************************************
                       M U L T I -- P A T T E R N                 
            Rietveld, Profile Matching & Integrated Intensity     
                 Refinement of X-ray and/or Neutron Data


    Date: 22/10/2026  Time: 23:06:30.533                              

 => PCR file code: tbti
 => DAT file code: tbti                 -> Relative contribution: 1.0000                                                            
 => Title: Tb2Ti2O7, Neutrons, HEiDi@FRMII, isotropic ADP baseline

 ==> CONDITIONS OF THIS RUN FOR PATTERN No.:  1

 => Refinement/Calculation of Neutron integrated intensity(Laue or monochromatic) data or Flipping Ratios                           
 =>-------> Pattern#  1
 => Integrated intensities or Flipping Ratios as observations for phase: 1
 => Crystal Structure Refinement for phase: 1
 => The density (volumic mass) of phase 1 is:    6.717 g/cm3

 ==> RESULTS OF REFINEMENT:


 => No. of fitted parameters:    1


------------------------------------------------------------------------------
 => Phase No.  1 Tb2Ti2O7                                F d -3 m            
------------------------------------------------------------------------------

 =>  No. of reflections for pattern#:   1:   220  


 ==> ATOM PARAMETERS:

  Name      x     sx       y     sy       z      sz      B   sB   occ. socc.  Mult
 Tb      0.50000(   0)  0.50000(   0)  0.50000(   0)  0.000(  0)  0.083(  0)   16
 Ti      0.00000(   0)  0.00000(   0)  0.00000(   0)  0.000(  0)  0.083(  0)   16
 O1      0.32804(   0)  0.12500(   0)  0.12500(   0)  0.000(  0)  0.250(  0)   48
 O2      0.37500(   0)  0.37500(   0)  0.37500(   0)  0.000(  0)  0.042(  0)    8

 ==> SCALE, EXTINCTION, CELL PARAMETERS FOR PATTERN#  1

 ==> OVERALL PARAMETERS:



 => Scale factors ( 1: 6): 
             3.280262        0.053695
             0.000000        0.000000
             0.000000        0.000000
             0.000000        0.000000
             0.000000        0.000000
             0.000000        0.000000


 => Extinction parameters: 
             0.000000        0.000000
             0.000000        0.000000
             0.000000        0.000000
             0.000000        0.000000
             0.000000        0.000000
             0.000000        0.000000
             0.000000        0.000000


 => Global user-weigthed Chi2 (Bragg contrib.):   84.8    

     -----------------------------------------------------
     R-Factors and Chi2 for Integrated Intensity Pattern #  1
     -----------------------------------------------------
 => Phase:  1
 =>    RF2 -factor :   20.7    
 =>    RF2w-factor :   23.6    
 =>    RF  -factor :   13.4    
 =>    Chi2(Intens):   84.8    
 =>  N_eff Reflect.:    220 with I >  0.00 sigma

 
              CPU Time:     0.109 seconds
                            0.002 minutes

 => Run finished at:     Date: 22/10/2026  Time: 23:06:30.634

File: tests/fixtures/single_crystal/fitting/fullprof/sc-neut-cwl_tb2ti2o7-heidi_isotropic-extinction/tbti.sum


        **********************************************************
        ** PROGRAM FullProf.2k (Version 8.40 - Feb2026-ILL JRC) **
        **********************************************************
                       M U L T I -- P A T T E R N                 
            Rietveld, Profile Matching & Integrated Intensity     
                 Refinement of X-ray and/or Neutron Data


    Date: 22/10/2026  Time: 23:06:30.787                              

 => PCR file code: tbti
 => DAT file code: tbti                 -> Relative contribution: 1.0000                                                            
 => Title: Tb2Ti2O7, Neutrons, HEiDi@FRMII, isotropic ADP + extinction

 ==> CONDITIONS OF THIS RUN FOR PATTERN No.:  1

 => Refinement/Calculation of Neutron integrated intensity(Laue or monochromatic) data or Flipping Ratios                           
 =>-------> Pattern#  1
 => Integrated intensities or Flipping Ratios as observations for phase: 1
 => Crystal Structure Refinement for phase: 1
 => The density (volumic mass) of phase 1 is:    6.717 g/cm3

 ==> RESULTS OF REFINEMENT:


 => No. of fitted parameters:    2


------------------------------------------------------------------------------
 => Phase No.  1 Tb2Ti2O7                                F d -3 m            
------------------------------------------------------------------------------

 =>  No. of reflections for pattern#:   1:   220  


 ==> ATOM PARAMETERS:

  Name      x     sx       y     sy       z      sz      B   sB   occ. socc.  Mult
 Tb      0.50000(   0)  0.50000(   0)  0.50000(   0)  0.000(  0)  0.083(  0)   16
 Ti      0.00000(   0)  0.00000(   0)  0.00000(   0)  0.000(  0)  0.083(  0)   16
 O1      0.32804(   0)  0.12500(   0)  0.12500(   0)  0.000(  0)  0.250(  0)   48
 O2      0.37500(   0)  0.37500(   0)  0.37500(   0)  0.000(  0)  0.042(  0)    8

 ==> SCALE, EXTINCTION, CELL PARAMETERS FOR PATTERN#  1

 ==> OVERALL PARAMETERS:



 => Scale factors ( 1: 6): 
             3.496112        0.101087
             0.000000        0.000000
             0.000000        0.000000
             0.000000        0.000000
             0.000000        0.000000
             0.000000        0.000000


 => Extinction parameters: 
             0.648370        0.280555
             0.000000        0.000000
             0.000000        0.000000
             0.000000        0.000000
             0.000000        0.000000
             0.000000        0.000000
             0.000000        0.000000


 => Global user-weigthed Chi2 (Bragg contrib.):   81.9    

     -----------------------------------------------------
     R-Factors and Chi2 for Integrated Intensity Pattern #  1
     -----------------------------------------------------
 => Phase:  1
 =>    RF2 -factor :   19.8    
 =>    RF2w-factor :   23.2    
 =>    RF  -factor :   13.3    
 =>    Chi2(Intens):   81.9    
 =>  N_eff Reflect.:    220 with I >  0.00 sigma

 
              CPU Time:     0.312 seconds
                            0.005 minutes

 => Run finished at:     Date: 22/10/2026  Time: 23:06:31.109
